Repository: ngs00/spende

# Multimodal Graph-to-Sequence Encoder-Decoder for Learning Material Synthesis Processes of Thermoelectric Materials
Various calculation-based and data-driven methods have been proposed to discover high-performance thermoelectric materials for sustainable energy resources.
However, although several data-driven methods successfully discovered the chemical compositions of promising thermoelectric materials, the practical potential of the existing methods is still limited because there is a complex engineering problem between the discovered materials and the real-world material synthesis.
To tackle the engineering problem in material synthesis, we propose a multimodal graph-to-sequence model that predicts necessary synthesis operations and their engineering conditions from chemical compositions of precursor and desired product materials.
For an experimental evaluation, we constructed a benchmark dataset containing precursor materials, product materials, and synthesis processes of 771 unique thermoelectric materials.
The proposed method achieved prediction accuracy greater than 0.85 in Jaccard similarity and R2-score on the benchmark dataset.
Furthermore, the proposed method successfully generated material synthesis recipes described in the human language via large language models.

Reference: https://???.???

# Run
- ``exec_operations.py``: Train and evaluate a encoder-decoder model to predict the synthesis operations of the material synthesis recipes.
- ``exec_eng_conditions.py``: Train and evaluate XGBoost-based prediction models to predict the engineering conditions based on the generated sequence embeddings.
- ``exec_gen_recipe.py``: Generate a paragraph descring the material synthesis process based on the predicted synthesis operations and engineering conditions.

# Notes
- The ``save`` folder contains the pre-trained models and the experimental results in the paper.
- An API key of OpenAI is required to execute ``exec_gen_recipe.py``. Please visit [OpenAI_API](https://platform.openai.com/docs/api-reference) to get an API key of ChatGPT.

File: dataset/tmsr.json (part 1 of 24)
[{"doi": "10.1002/adfm.201806558", "target": {"composition": [{"formula": "BiSb(Se0.92Br0.08)3", "elements": {"Bi": 1.0, "Sb": 1.0, "Br": 0.24, "Se": 2.7600000000000002}, "amount": 1}]}, "material property": {"temperature (K)": 300.0, "seebeck_coefficient (\u03bcV/K)": -110.0, "electrical conductivity (S/m)": 27766.0, "thermal conductivity (W/mK)": 0.63, "power factor (W/mK2)": 0.0003359686, "ZT": 0.1599850476190476}, "precursors": [{"composition": [{"formula": "Bi", "elements": {"Bi": 1.0}, "amount": 1}]}, {"composition": [{"formula": "Sb", "elements": {"Sb": 1.0}, "amount": 1}]}, {"composition": [{"formula": "Se", "elements": {"Se": 1.0}, "amount": 1}]}, {"composition": [{"formula": "BiBr3", "elements": {"Bi": 1.0, "Br": 3.0}, "amount": 1}]}], "operations": [{"string": "mixing", "type": "MixingOperation", "conditions": "Bi Sb Se BiBr3"}, {"string": "heating", "type": "HeatingOperation", "conditions": "1173 5"}, {"string": "cooling", "type": "CoolingOperation", "conditions": "rapid"}, {"string": "heating", "type": "HeatingOperation", "conditions": "673 48"}, {"string": "cooling", "type": "CoolingOperation", "conditions": NaN}, {"string": "grinding", "type": "GrindingOperation", "conditions": NaN}, {"string": "sintering", "type": "SinteringOperation", "conditions": "SPS 40 NaN NaN"}]}, {"doi": "10.1002/adfm.201806558", "target": {"composition": [{"formula": "BiSb(Se0.94Br0.06)3", "elements": {"Bi": 1.0, "Sb": 1.0, "Br": 0.18, "Se": 2.82}, "amount": 1}]}, "material property": {"temperature (K)": 300.0, "seebeck_coefficient (\u03bcV/K)": -112.0, "electrical conductivity (S/m)": 26117.0, "thermal conductivity (W/mK)": 0.64, "power factor (W/mK2)": 0.000327611648, "ZT": 0.15356796}, "precursors": [{"composition": [{"formula": "Bi", "elements": {"Bi": 1.0}, "amount": 1}]}, {"composition": [{"formula": "Sb", "elements": {"Sb": 1.0}, "amount": 1}]}, {"composition": [{"formula": "Se", "elements": {"Se": 1.0}, "amount": 1}]}, {"composition": [{"formula": "BiBr3", "elements": {"Bi": 1.0, "Br": 3.0}, "amount": 1}]}], "operations": [{"string": "mixing", "type": "MixingOperation", "conditions": "Bi Sb Se BiBr3"}, {"string": "heating", "type": "HeatingOperation", "conditions": "1173 5"}, {"string": "cooling", "type": "CoolingOperation", "conditions": "rapid"}, {"string": "heating", "type": "HeatingOperation", "conditions": "673 48"}, {"string": "cooling", "type": "CoolingOperation", "conditions": NaN}, {"string": "grinding", "type": "GrindingOperation", "conditions": NaN}, {"string": "sintering", "type": "SinteringOperation", "conditions": "SPS 40 NaN NaN"}]}, {"doi": "10.1002/adfm.201806558", "target": {"composition": [{"formula": "BiSb(Se0.96Br0.04)3", "elements": {"Bi": 1.0, "Sb": 1.0, "Br": 0.12, "Se": 2.88}, "amount": 1}]}, "material property": {"temperature (K)": 300.0, "seebeck_coefficient (\u03bcV/K)": -100.0, "electrical conductivity (S/m)": 21000.0, "thermal conductivity (W/mK)": 0.65, "power factor (W/mK2)": 0.00021, "ZT": 0.12}, "precursors": [{"composition": [{"formula": "Bi", "elements": {"Bi": 1.0}, "amount": 1}]}, {"composition": [{"formula": "Sb", "elements": {"Sb": 1.0}, "amount": 1}]}, {"composition": [{"formula": "Se", "elements": {"Se": 1.0}, "amount": 1}]}, {"composition": [{"formula": "BiBr3", "elements": {"Bi": 1.0, "Br": 3.0}, "amount": 1}]}], "operations": [{"string": "mixing", "type": "MixingOperation", "conditions": "Bi Sb Se BiBr3"}, {"string": "heating", "type": "HeatingOperation", "conditions": "1173 5"}, {"string": "cooling", "type": "CoolingOperation", "conditions": "rapid"}, {"string": "heating", "type": "HeatingOperation", "conditions": "673 48"}, {"string": "cooling", "type": "CoolingOperation", "conditions": NaN}, {"string": "grinding", "type": "GrindingOperation", "conditions": NaN}, {"string": "sintering", "type": "SinteringOperation", "conditions": "SPS 40 NaN NaN"}]}, {"doi": "10.1002/adfm.201806558", "target": {"composition": [{"formula": "BiSb(Se0.98Br0.02)3", "elements": {"Bi": 1.0, "Sb": 1.0, "Br": 0.06, "Se": 2.94}, "amount": 1}]}, "material property": {"temperature (K)": 300.0, "seebeck_coefficient (\u03bcV/K)": -109.0, "electrical conductivity (S/m)": 21915.0, "thermal conductivity (W/mK)": 0.68, "power factor (W/mK2)": 0.000260372115, "ZT": 0.12}, "precursors": [{"composition": [{"formula": "Bi", "elements": {"Bi": 1.0}, "amount": 1}]}, {"composition": [{"formula": "Sb", "elements": {"Sb": 1.0}, "amount": 1}]}, {"composition": [{"formula": "Se", "elements": {"Se": 1.0}, "amount": 1}]}, {"composition": [{"formula": "BiBr3", "elements": {"Bi": 1.0, "Br": 3.0}, "amount": 1}]}], "operations": [{"string": "mixing", "type": "MixingOperation", "conditions": "Bi Sb Se BiBr3"}, {"string": "heating", "type": "HeatingOperation", "conditions": "1173 5"}, {"string": "cooling", "type": "CoolingOperation", "conditions": "rapid"}, {"string": "heating", "type": "HeatingOperation", "conditions": "673 48"}, {"string": "cooling", "type": "CoolingOperation", "conditions": NaN}, {"string": "grinding", "type": "GrindingOperation", "conditions": NaN}, {"string": "sintering", "type": "SinteringOperation", "conditions": "SPS 40 NaN NaN"}]}, {"doi": "10.1002/adma.200900409", "target": {"composition": [{"formula": "Cu2.025Cd0.975SnSe4", "elements": {"Cu": 2.025, "Cd": 0.975, "Sn": 1.0, "Se": 4.0}, "amount": 1}]}, "material property": {"temperature (K)": 300.0, "seebeck_coefficient (\u03bcV/K)": 173.0, "electrical conductivity (S/m)": 5362.0, "thermal conductivity (W/mK)": 2.673, "power factor (W/mK2)": 0.000160479298, "ZT": 0.01801114455667789}, "precursors": [{"composition": [{"formula": "Cu", "elements": {"Cu": 1.0}, "amount": 1}]}, {"composition": [{"formula": "Cd", "elements": {"Cd": 1.0}, "amount": 1}]}, {"composition": [{"formula": "Sn", "elements": {"Sn": 1.0}, "amount": 1}]}, {"composition": [{"formula": "Se", "elements": {"Se": 1.0}, "amount": 1}]}], "operations": [{"string": "mixing", "type": "MixingOperation", "conditions": "Cu Cd Sn Se"}, {"string": "heating", "type": "HeatingOperation", "conditions": "923 48"}, {"string": "cooling", "type": "CoolingOperation", "conditions": "slow"}, {"string": "grinding", "type": "GrindingOperation", "conditions": NaN}, {"string": "heating", "type": "HeatingOperation", "conditions": "1073 96"}, {"string": "sintering", "type": "SinteringOperation", "conditions": "SPS 60 1023 5"}]}, {"doi": "10.1002/adma.200900409", "target": {"composition": [{"formula": "Cu2.05Cd0.95SnSe4", "elements": {"Cu": 2.05, "Cd": 0.95, "Sn": 1.0, "Se": 4.0}, "amount": 1}]}, "material property": {"temperature (K)": 300.0, "seebeck_coefficient (\u03bcV/K)": 142.2, "electrical conductivity (S/m)": 10750.0, "thermal conductivity (W/mK)": 2.338, "power factor (W/mK2)": 0.00021737402999999996, "ZT": 0.02789230496150556}, "precursors": [{"composition": [{"formula": "Cu", "elements": {"Cu": 1.0}, "amount": 1}]}, {"composition": [{"formula": "Cd", "elements": {"Cd": 1.0}, "amount": 1}]}, {"composition": [{"formula": "Sn", "elements": {"Sn": 1.0}, "amount": 1}]}, {"composition": [{"formula": "Se", "elements": {"Se": 1.0}, "amount": 1}]}], "operations": [{"string": "mixing", "type": "MixingOperation", "conditions": "Cu Cd Sn Se"}, {"string": "heating", "type": "HeatingOperation", "conditions": "923 48"}, {"string": "cooling", "type": "CoolingOperation", "conditions": "slow"}, {"string": "grinding", "type": "GrindingOperation", "conditions": NaN}, {"string": "heating", "type": "HeatingOperation", "conditions": "1073 96"}, {"string": "sintering", "type": "SinteringOperation", "conditions": "SPS 60 1023 5"}]}, {"doi": "10.1002/adma.200900409", "target": {"composition": [{"formula": "Cu2.1Cd0.9SnSe4", "elements": {"Cu": 2.1, "Cd": 0.9, "Sn": 1.0, "Se": 4.0}, "amount": 1}]}, "material property": {"temperature (K)": 300.0, "seebeck_coefficient (\u03bcV/K)": 129.5, "electrical conductivity (S/m)": 20517.0, "thermal conductivity (W/mK)": 2.05, "power factor (W/mK2)": 0.00034407521925, "ZT": 0.0503524711097561}, "precursors": [{"composition": [{"formula": "Cu", "elements": {"Cu": 1.0}, "amount": 1}]}, {"composition": [{"formula": "Cd", "elements": {"Cd": 1.0}, "amount": 1}]}, {"composition": [{"formula": "Sn", "elements": {"Sn": 1.0}, "amount": 1}]}, {"composition": [{"formula": "Se", "elements": {"Se": 1.0}, "amount": 1}]}], "operations": [{"string": "mixing", "type": "MixingOperation", "conditions": "Cu Cd Sn Se"}, {"string": "heating", "type": "HeatingOperation", "conditions": "923 48"}, {"string": "cooling", "type": "CoolingOperation", "conditions": "slow"}, {"string": "grinding", "type": "GrindingOperation", "conditions": NaN}, {"string": "heating", "type": "HeatingOperation", "conditions": "1073 96"}, {"string": "sintering", "type": "SinteringOperation", "conditions": "SPS 60 1023 5"}]}, {"doi": "10.1002/adma.200900409", "target": {"composition": [{"formula": "Cu2CdSnSe4", "elements": {"Cu": 2.0, "Cd": 1.0, "Sn": 1.0, "Se": 4.0}, "amount": 1}]}, "material property": {"temperature (K)": 300.0, "seebeck_coefficient (\u03bcV/K)": 235.7, "electrical conductivity (S/m)": 2431.0, "thermal conductivity (W/mK)": 2.776, "power factor (W/mK2)": 0.00013505296519, "ZT": 0.014595061079610953}, "precursors": [{"composition": [{"formula": "Cu", "elements": {"Cu": 1.0}, "amount": 1}]}, {"composition": [{"formula": "Cd", "elements": {"Cd": 1.0}, "amount": 1}]}, {"composition": [{"formula": "Sn", "elements": {"Sn": 1.0}, "amount": 1}]}, {"composition": [{"formula": "Se", "elements": {"Se": 1.0}, "amount": 1}]}], "operations": [{"string": "mixing", "type": "MixingOperation", "conditions": "Cu Cd Sn Se"}, {"string": "heating", "type": "HeatingOperation", "conditions": "923 48"}, {"string": "cooling", "type": "CoolingOperation", "conditions": "slow"}, {"string": "grinding", "type": "GrindingOperation", "conditions": NaN}, {"string": "heating", "type": "HeatingOperation", "conditions": "1073 96"}, {"string": "sintering", "type": "SinteringOperation", "conditions": "SPS 60 1023 5"}]}, {"doi": "10.1002/adma.201004739", "target": {"composition": [{"formula": "In4Se2.32Cl0.03", "elements": {"In": 4.0, "Se": 2.32, "Cl": 0.03}, "amount": 1}]}, "material property": {"temperature (K)": 323.0, "seebeck_coefficient (\u03bcV/K)": -213.1, "electrical conductivity (S/m)": 31000.0, "thermal conductivity (W/mK)": 1.2467, "power factor (W/mK2)": 0.00140775991, "ZT": 0.3676}, "precursors": [{"composition": [{"formula": "In", "elements": {"In": 1.0}, "amount": 1}]}, {"composition": [{"formula": "Se", "elements": {"Se": 1.0}, "amount": 1}]}, {"composition": [{"formula": "InCl3", "elements": {"In": 1.0, "Cl": 3.0}, "amount": 1}]}], "operations": [{"string": "mixing", "type": "MixingOperation", "conditions": "In Se InCl3"}, {"string": "heating", "type": "HeatingOperation", "conditions": "863 12"}, {"string": "heating", "type": "HeatingOperation", "conditions": "863 24"}, {"string": "cooling", "type": "CoolingOperation", "conditions": "slow"}]}, {"doi": "10.1002/adma.201004739", "target": {"composition": [{"formula": "In4Se2.67Cl0.03", "elements": {"In": 4.0, "Se": 2.67, "Cl": 0.03}, "amount": 1}]}, "material property": {"temperature (K)": 323.0, "seebeck_coefficient (\u03bcV/K)": -103.3, "electrical conductivity (S/m)": 105263.0, "thermal conductivity (W/mK)": 0.88, "power factor (W/mK2)": 0.0011232498940699999, "ZT": 0.4122837679370568}, "precursors": [{"composition": [{"formula": "In", "elements": {"In": 1.0}, "amount": 1}]}, {"composition": [{"formula": "Se", "elements": {"Se": 1.0}, "amount": 1}]}, {"composition": [{"formula": "InCl3", "elements": {"In": 1.0, "Cl": 3.0}, "amount": 1}]}], "operations": [{"string": "mixing", "type": "MixingOperation", "conditions": "In Se InCl3"}, {"string": "heating", "type": "HeatingOperation", "conditions": "863 12"}, {"string": "heating", "type": "HeatingOperation", "conditions": "863 24"}, {"string": "cooling", "type": "CoolingOperation", "conditions": "slow"}]}, {"doi": "10.1002/adma.201302038", "target": {"composition": [{"formula": "In3.94Pb0.06Se3", "elements": {"In": 3.94, "Pb": 0.06, "Se": 3.0}, "amount": 1}]}, "material property": {"temperature (K)": 330.0, "seebeck_coefficient (\u03bcV/K)": -200.0, "electrical conductivity (S/m)": 7300.0, "thermal conductivity (W/mK)": 1.52, "power factor (W/mK2)": 0.000292, "ZT": 0.06339473684210527}, "precursors": [{"composition": [{"formula": "In", "elements": {"In": 1.0}, "amount": 1}]}, {"composition": [{"formula": "Pb", "elements": {"Pb": 1.0}, "amount": 1}]}, {"composition": [{"formula": "Sn", "elements": {"Sn": 1.0}, "amount": 1}]}, {"composition": [{"formula": "Se", "elements": {"Se": 1.0}, "amount": 1}]}], "operations": [{"string": "mixing", "type": "MixingOperation", "conditions": "In Pb Sn Se"}, {"string": "heating", "type": "HeatingOperation", "conditions": "1123 24"}, {"string": "cooling", "type": "CoolingOperation", "conditions": "rapid"}, {"string": "grinding", "type": "GrindingOperation", "conditions": NaN}, {"string": "heating", "type": "HeatingOperation", "conditions": "753 120"}, {"string": "cooling", "type": "CoolingOperation", "conditions": NaN}, {"string": "grinding", "type": "GrindingOperation", "conditions": NaN}, {"string": "sintering", "type": "SinteringOperation", "conditions": "SPS 70 700 5"}]}, {"doi": "10.1002/adma.201302038", "target": {"composition": [{"formula": "In3.95Pb0.05Se3", "elements": {"In": 3.95, "Pb": 0.05, "Se": 3.0}, "amount": 1}]}, "material property": {"temperature (K)": 330.0, "seebeck_coefficient (\u03bcV/K)": -207.0, "electrical conductivity (S/m)": 5150.0, "thermal conductivity (W/mK)": 1.055, "power factor (W/mK2)": 0.00022067235, "ZT": 0.06902547440758294}, "precursors": [{"composition": [{"formula": "In", "elements": {"In": 1.0}, "amount": 1}]}, {"composition": [{"formula": "Pb", "elements": {"Pb": 1.0}, "amount": 1}]}, {"composition": [{"formula": "Sn", "elements": {"Sn": 1.0}, "amount": 1}]}, {"composition": [{"formula": "Se", "elements": {"Se": 1.0}, "amount": 1}]}], "operations": [{"string": "mixing", "type": "MixingOperation", "conditions": "In Pb Sn Se"}, {"string": "heating", "type": "HeatingOperation", "conditions": "1123 24"}, {"string": "cooling", "type": "CoolingOperation", "conditions": "rapid"}, {"string": "grinding", "type": "GrindingOperation", "conditions": NaN}, {"string": "heating", "type": "HeatingOperation", "conditions": "753 120"}, {"string": "cooling", "type": "CoolingOperation", "conditions": NaN}, {"string": "grinding", "type": "GrindingOperation", "conditions": NaN}, {"string": "sintering", "type": "SinteringOperation", "conditions": "SPS 70 700 5"}]}, {"doi": "10.1002/adma.201302038", "target": {"composition": [{"formula": "In3.96Pb0.04Se3", "elements": {"In": 3.96, "Pb": 0.04, "Se": 3.0}, "amount": 1}]}, "material property": {"temperature (K)": 330.0, "seebeck_coefficient (\u03bcV/K)": -192.0, "electrical conductivity (S/m)": 7000.0, "thermal conductivity (W/mK)": 1.243, "power factor (W/mK2)": 0.000258048, "ZT": 0.06850831858407079}, "precursors": [{"composition": [{"formula": "In", "elements": {"In": 1.0}, "amount": 1}]}, {"composition": [{"formula": "Pb", "elements": {"Pb": 1.0}, "amount": 1}]}, {"composition": [{"formula": "Sn", "elements": {"Sn": 1.0}, "amount": 1}]}, {"composition": [{"formula": "Se", "elements": {"Se": 1.0}, "amount": 1}]}], "operations": [{"string": "mixing", "type": "MixingOperation", "conditions": "In Pb Sn Se"}, {"string": "heating", "type": "HeatingOperation", "conditions": "1123 24"}, {"string": "cooling", "type": "CoolingOperation", "conditions": "rapid"}, {"string": "grinding", "type": "GrindingOperation", "conditions": NaN}, {"string": "heating", "type": "HeatingOperation", "conditions": "753 120"}, {"string": "cooling", "type": "CoolingOperation", "conditions": NaN}, {"string": "grinding", "type": "GrindingOperation", "conditions": NaN}, {"string": "sintering", "type": "SinteringOperation", "conditions": "SPS 70 700 5"}]}, {"doi": "10.1002/adma.201302038", "target": {"composition": [{"formula": "In3.99Pb0.01Se3", "elements": {"In": 3.99, "Pb": 0.01, "Se": 3.0}, "amount": 1}]}, "material property": {"temperature (K)": 330.0, "seebeck_coefficient (\u03bcV/K)": -206.0, "electrical conductivity (S/m)": 10000.0, "thermal conductivity (W/mK)": 1.12, "power factor (W/mK2)": 0.00042436, "ZT": 0.12503464285714286}, "precursors": [{"composition": [{"formula": "In", "elements": {"In": 1.0}, "amount": 1}]}, {"composition": [{"formula": "Pb", "elements": {"Pb": 1.0}, "amount": 1}]}, {"composition": [{"formula": "Sn", "elements": {"Sn": 1.0}, "amount": 1}]}, {"composition": [{"formula": "Se", "elements": {"Se": 1.0}, "amount": 1}]}], "operations": [{"string": "mixing", "type": "MixingOperation", "conditions": "In Pb Sn Se"}, {"string": "heating", "type": "HeatingOperation", "conditions": "1123 24"}, {"string": "cooling", "type": "CoolingOperation", "conditions": "rapid"}, {"string": "grinding", "type": "GrindingOperation", "conditions": NaN}, {"string": "heating", "type": "HeatingOperation", "conditions": "753 120"}, {"string": "cooling", "type": "CoolingOperation", "conditions": NaN}, {"string": "grinding", "type": "GrindingOperation", "conditions": NaN}, {"string": "sintering", "type": "SinteringOperation", "conditions": "SPS 70 700 5"}]}, {"doi": "10.1002/adma.201302660", "target": {"composition": [{"formula": "Cu2Se", "elements": {"Cu": 2.0, "Se": 1.0}, "amount": 1}]}, "material property": {"temperature (K)": 410.0, "seebeck_coefficient (\u03bcV/K)": 85.0, "electrical conductivity (S/m)": 55023.0, "thermal conductivity (W/mK)": 0.8589, "power factor (W/mK2)": 0.000397541175, "ZT": 0.18976817062521828}, "precursors": [{"composition": [{"formula": "Cu", "elements": {"Cu": 1.0}, "amount": 1}]}, {"composition": [{"formula": "Se", "elements": {"Se": 1.0}, "amount": 1}]}], "operations": [{"string": "mixing", "type": "MixingOperation", "conditions": "Cu Se"}, {"string": "heating", "type": "HeatingOperation", "conditions": "1423 24"}, {"string": "heating", "type": "HeatingOperation", "conditions": "923 120"}, {"string": "cooling", "type": "CoolingOperation", "conditions": "slow"}, {"string": "grinding", "type": "GrindingOperation", "conditions": "hand-grinding"}, {"string": "sintering", "type": "SinteringOperation", "conditions": "SPS 65 750 NaN"}]}, {"doi": "10.1002/adma.201302660", "target": {"composition": [{"formula": "Cu2Se0.92I0.08", "elements": {"Cu": 2.0, "Se": 0.92, "I": 0.08}, "amount": 1}]}, "material property": {"temperature (K)": 300.0, "seebeck_coefficient (\u03bcV/K)": 144.7, "electrical conductivity (S/m)": 15720.0, "thermal conductivity (W/mK)": 0.4739, "power factor (W/mK2)": 0.0003291467747999999, "ZT": 0.20836470234226626}, "precursors": [{"composition": [{"formula": "Cu", "elements": {"Cu": 1.0}, "amount": 1}]}, {"composition": [{"formula": "Se", "elements": {"Se": 1.0}, "amount": 1}]}, {"composition": [{"formula": "CuI", "elements": {"Cu": 1.0, "I": 1.0}, "amount": 1}]}], "operations": [{"string": "mixing", "type": "MixingOperation", "conditions": "Cu Se CuI"}, {"string": "heating", "type": "HeatingOperation", "conditions": "1423 24"}, {"string": "heating", "type": "HeatingOperation", "conditions": "923 120"}, {"string": "cooling", "type": "CoolingOperation", "conditions": "slow"}, {"string": "grinding", "type": "GrindingOperation", "conditions": "hand-grinding"}, {"string": "sintering", "type": "SinteringOperation", "conditions": "SPS 65 750 NaN"}]}, {"doi": "10.1002/adma.201302660", "target": {"composition": [{"formula": "Cu2Se0.96I0.04", "elements": {"Cu": 2.0, "Se": 0.96, "I": 0.04}, "amount": 1}]}, "material property": {"temperature (K)": 300.0, "seebeck_coefficient (\u03bcV/K)": 84.7, "electrical conductivity (S/m)": 64438.0, "thermal conductivity (W/mK)": 0.74, "power factor (W/mK2)": 0.00046228401142, "ZT": 0.18741243706216218}, "precursors": [{"composition": [{"formula": "Cu", "elements": {"Cu": 1.0}, "amount": 1}]}, {"composition": [{"formula": "Se", "elements": {"Se": 1.0}, "amount": 1}]}, {"composition": [{"formula": "CuI", "elements": {"Cu": 1.0, "I": 1.0}, "amount": 1}]}], "operations": [{"string": "mixing", "type": "MixingOperation", "conditions": "Cu Se CuI"}, {"string": "heating", "type": "HeatingOperation", "conditions": "1423 24"}, {"string": "heating", "type": "HeatingOperation", "conditions": "923 120"}, {"string": "cooling", "type": "CoolingOperation", "conditions": "slow"}, {"string": "grinding", "type": "GrindingOperation", "conditions": "hand-grinding"}, {"string": "sintering", "type": "SinteringOperation", "conditions": "SPS 65 750 NaN"}]}, {"doi": "10.1002/chem.201404453", "target": {"composition": [{"formula": "TmCuTe2", "elements": {"Tm": 1.0, "Cu": 1.0, "Te": 2.0}, "amount": 1}]}, "material property": {"temperature (K)": 320.0, "seebeck_coefficient (\u03bcV/K)": 73.7, "electrical conductivity (S/m)": 95941.0, "thermal conductivity (W/mK)": 1.5774, "power factor (W/mK2)": 0.00052112177029, "ZT": 0.10571761537517435}, "precursors": [{"composition": [{"formula": "Tm", "elements": {"Tm": 1.0}, "amount": 1}]}, {"composition": [{"formula": "Cu", "elements": {"Cu": 1.0}, "amount": 1}]}, {"composition": [{"formula": "Te", "elements": {"Te": 1.0}, "amount": 1}]}], "operations": [{"string": "mixing", "type": "MixingOperation", "conditions": "Tm Cu Te"}, {"string": "heating", "type": "HeatingOperation", "conditions": "723 24"}, {"string": "heating", "type": "HeatingOperation", "conditions": "1273 96"}, {"string": "cooling", "type": "CoolingOperation", "conditions": "slow"}, {"string": "grinding", "type": "GrindingOperation", "conditions": NaN}, {"string": "sintering", "type": "SinteringOperation", "conditions": "HP NaN 823 30"}]}, {"doi": "10.1002/pssr.200701302", "target": {"composition": [{"formula": "Ag8GeTe6", "elements": {"Ag": 8.0, "Ge": 1.0, "Te": 6.0}, "amount": 1}]}, "material property": {"temperature (K)": 329.0, "seebeck_coefficient (\u03bcV/K)": 519.0, "electrical conductivity (S/m)": 95.0, "thermal conductivity (W/mK)": 0.253, "power factor (W/mK2)": 2.5589295e-05, "ZT": 0.0332761978458498}, "precursors": [{"composition": [{"formula": "Ag2Te", "elements": {"Ag": 2.0, "Te": 1.0}, "amount": 1}]}, {"composition": [{"formula": "GeTe", "elements": {"Ge": 1.0, "Te": 1.0}, "amount": 1}]}, {"composition": [{"formula": "Te", "elements": {"Te": 1.0}, "amount": 1}]}], "operations": [{"string": "mixing", "type": "MixingOperation", "conditions": "Ag2Te GeTe Te"}, {"string": "heating", "type": "HeatingOperation", "conditions": "1273 24"}, {"string": "heating", "type": "HeatingOperation", "conditions": "873 168"}, {"string": "grinding", "type": "GrindingOperation", "conditions": NaN}, {"string": "sintering", "type": "SinteringOperation", "conditions": "HP NaN NaN NaN"}]}, {"doi": "10.1002/pssr.201700372", "target": {"composition": [{"formula": "YbSi2", "elements": {"Yb": 1.0, "Si": 2.0}, "amount": 1}]}, "material property": {"temperature (K)": 522.0, "seebeck_coefficient (\u03bcV/K)": -36.7, "electrical conductivity (S/m)": 620500.0, "thermal conductivity (W/mK)": 10.4, "power factor (W/mK2)": 0.0008357452450000001, "ZT": 0.04194798248942308}, "precursors": [{"composition": [{"formula": "Ag2Te", "elements": {"Ag": 2.0, "Te": 1.0}, "amount": 1}]}, {"composition": [{"formula": "GeTe", "elements": {"Ge": 1.0, "Te": 1.0}, "amount": 1}]}, {"composition": [{"formula": "Te", "elements": {"Te": 1.0}, "amount": 1}]}], "operations": [{"string": "mixing", "type": "MixingOperation", "conditions": "Ag2Te GeTe Te"}, {"string": "heating", "type": "HeatingOperation", "conditions": "1273 24"}, {"string": "heating", "type": "HeatingOperation", "conditions": "873 168"}, {"string": "grinding", "type": "GrindingOperation", "conditions": NaN}, {"string": "sintering", "type": "SinteringOperation", "conditions": "HP NaN NaN NaN"}]}, {"doi": "10.1007/s00339-010-5711-3", "target": {"composition": [{"formula": "Sr0.11Ba0.18Co4Sb12.09", "elements": {"Sr": 0.11, "Ba": 0.18, "Co": 4.0, "Sb": 12.09}, "amount": 1}]}, "material property": {"temperature (K)": 300.0, "seebeck_coefficient (\u03bcV/K)": -96.0, "electrical conductivity (S/m)": 401852.0, "thermal conductivity (W/mK)": 4.64, "power factor (W/mK2)": 0.003703468032, "ZT": 0.23944836413793105}, "precursors": [{"composition": [{"formula": "Sr", "elements": {"Sr": 1.0}, "amount": 1}]}, {"composition": [{"formula": "Ba", "elements": {"Ba": 1.0}, "amount": 1}]}, {"composition": [{"formula": "Co", "elements": {"Co": 1.0}, "amount": 1}]}, {"composition": [{"formula": "Sb", "elements": {"Sb": 1.0}, "amount": 1}]}], "operations": [{"string": "mixing", "type": "MixingOperation", "conditions": "Sr Ba Co Sb"}, {"string": "heating", "type": "HeatingOperation", "conditions": "1353 4.5"}, {"string": "cooling", "type": "CoolingOperation", "conditions": "rapid"}, {"string": "heating", "type": "HeatingOperation", "conditions": "1065 168"}, {"string": "cooling", "type": "CoolingOperation", "conditions": NaN}, {"string": "grinding", "type": "GrindingOperation", "conditions": NaN}, {"string": "sintering", "type": "SinteringOperation", "conditions": "SPS 50 873 10"}]}, {"doi": "10.1007/s00339-010-5711-3", "target": {"composition": [{"formula": "Sr0.16Yb0.03Co4Sb11.82", "elements": {"Sr": 0.16, "Yb": 0.03, "Co": 4.0, "Sb": 11.82}, "amount": 1}]}, "material property": {"temperature (K)": 300.0, "seebeck_coefficient (\u03bcV/K)": -116.0, "electrical conductivity (S/m)": 296818.0, "thermal conductivity (W/mK)": 4.05, "power factor (W/mK2)": 0.0039939830079999995, "ZT": 0.2958505931851852}, "precursors": [{"composition": [{"formula": "Sr", "elements": {"Sr": 1.0}, "amount": 1}]}, {"composition": [{"formula": "Yb", "elements": {"Yb": 1.0}, "amount": 1}]}, {"composition": [{"formula": "Co", "elements": {"Co": 1.0}, "amount": 1}]}, {"composition": [{"formula": "Sb", "elements": {"Sb": 1.0}, "amount": 1}]}], "operations": [{"string": "mixing", "type": "MixingOperation", "conditions": "Sr Yb Co Sb"}, {"string": "heating", "type": "HeatingOperation", "conditions": "1353 4.5"}, {"string": "cooling", "type": "CoolingOperation", "conditions": "rapid"}, {"string": "heating", "type": "HeatingOperation", "conditions": "1065 168"}, {"string": "cooling", "type": "CoolingOperation", "conditions": NaN}, {"string": "grinding", "type": "GrindingOperation", "conditions": NaN}, {"string": "sintering", "type": "SinteringOperation", "conditions": "SPS 50 873 10"}]}, {"doi": "10.1007/s00339-010-5711-3", "target": {"composition": [{"formula": "Sr0.21Co4Sb12.25", "elements": {"Sr": 0.21, "Co": 4.0, "Sb": 12.25}, "amount": 1}]}, "material property": {"temperature (K)": 300.0, "seebeck_coefficient (\u03bcV/K)": -126.0, "electrical conductivity (S/m)": 240000.0, "thermal conductivity (W/mK)": 4.87, "power factor (W/mK2)": 0.00381024, "ZT": 0.2347170431211499}, "precursors": [{"composition": [{"formula": "Sr", "elements": {"Sr": 1.0}, "amount": 1}]}, {"composition": [{"formula": "Co", "elements": {"Co": 1.0}, "amount": 1}]}, {"composition": [{"formula": "Sb", "elements": {"Sb": 1.0}, "amount": 1}]}], "operations": [{"string": "mixing", "type": "MixingOperation", "conditions": "Sr Co Sb"}, {"string": "heating", "type": "HeatingOperation", "conditions": "1353 4.5"}, {"string": "cooling", "type": "CoolingOperation", "conditions": "rapid"}, {"string": "heating", "type": "HeatingOperation", "conditions": "1065 168"}, {"string": "cooling", "type": "CoolingOperation", "conditions": NaN}, {"string": "grinding", "type": "GrindingOperation", "conditions": NaN}, {"string": "sintering", "type": "SinteringOperation", "conditions": "SPS 50 873 10"}]}, {"doi": "10.1007/s00339-010-5711-3", "target": {"composition": [{"formula": "Sr0.21Yb0.03Co4Sb12.12", "elements": {"Sr": 0.21, "Yb": 0.03, "Co": 4.0, "Sb": 12.12}, "amount": 1}]}, "material property": {"temperature (K)": 300.0, "seebeck_coefficient (\u03bcV/K)": -109.0, "electrical conductivity (S/m)": 342273.0, "thermal conductivity (W/mK)": 4.23, "power factor (W/mK2)": 0.004066545513, "ZT": 0.2884074831914893}, "precursors": [{"composition": [{"formula": "Sr", "elements": {"Sr": 1.0}, "amount": 1}]}, {"composition": [{"formula": "Yb", "elements": {"Yb": 1.0}, "amount": 1}]}, {"composition": [{"formula": "Co", "elements": {"Co": 1.0}, "amount": 1}]}, {"composition": [{"formula": "Sb", "elements": {"Sb": 1.0}, "amount": 1}]}], "operations": [{"string": "mixing", "type": "MixingOperation", "conditions": "Sr Yb Co Sb"}, {"string": "heating", "type": "HeatingOperation", "conditions": "1353 4.5"}, {"string": "cooling", "type": "CoolingOperation", "conditions": "rapid"}, {"string": "heating", "type": "HeatingOperation", "conditions": "1065 168"}, {"string": "cooling", "type": "CoolingOperation", "conditions": NaN}, {"string": "grinding", "type": "GrindingOperation", "conditions": NaN}, {"string": "sintering", "type": "SinteringOperation", "conditions": "SPS 50 873 10"}]}, {"doi": "10.1007/s11664-010-1149-9", "target": {"composition": [{"formula": "Yb13CaMnSb11", "elements": {"Yb": 13.0, "Ca": 1.0, "Mn": 1.0, "Sb": 11.0}, "amount": 1}]}, "material property": {"temperature (K)": 373.0, "seebeck_coefficient (\u03bcV/K)": 61.94, "electrical conductivity (S/m)": 43100.0, "thermal conductivity (W/mK)": 0.789, "power factor (W/mK2)": 0.00016535589115999997, "ZT": 0.0687}, "precursors": [{"composition": [{"formula": "Yb", "elements": {"Yb": 1.0}, "amount": 1}]}, {"composition": [{"formula": "Ca", "elements": {"Ca": 1.0}, "amount": 1}]}, {"composition": [{"formula": "Mn", "elements": {"Mn": 1.0}, "amount": 1}]}, {"composition": [{"formula": "Sb", "elements": {"Sb": 1.0}, "amount": 1}]}, {"composition": [{"formula": "Sn", "elements": {"Sn": 1.0}, "amount": 1}]}], "operations": [{"string": "mixing", "type": "MixingOperation", "conditions": "Yb Ca Mn Sb Sn"}, {"string": "heating", "type": "HeatingOperation", "conditions": "1375 NaN"}, {"string": "cooling", "type": "CoolingOperation", "conditions": NaN}, {"string": "grinding", "type": "GrindingOperation", "conditions": NaN}, {"string": "sintering", "type": "SinteringOperation", "conditions": "HP NaN 1123 90"}]}, {"doi": "10.1007/s11664-010-1149-9", "target": {"composition": [{"formula": "Yb14MnSb11", "elements": {"Yb": 14.0, "Mn": 1.0, "Sb": 11.0}, "amount": 1}]}, "material property": {"temperature (K)": 325.0, "seebeck_coefficient (\u03bcV/K)": 53.0, "electrical conductivity (S/m)": 47966.0, "thermal conductivity (W/mK)": 1.0, "power factor (W/mK2)": 0.000134736494, "ZT": 0.043789360549999996}, "precursors": [{"composition": [{"formula": "Yb", "elements": {"Yb": 1.0}, "amount": 1}]}, {"composition": [{"formula": "Mn", "elements": {"Mn": 1.0}, "amount": 1}]}, {"composition": [{"formula": "Sb", "elements": {"Sb": 1.0}, "amount": 1}]}, {"composition": [{"formula": "Sn", "elements": {"Sn": 1.0}, "amount": 1}]}], "operations": [{"string": "mixing", "type": "MixingOperation", "conditions": "Yb Mn Sb Sn"}, {"string": "heating", "type": "HeatingOperation", "conditions": "1375 NaN"}, {"string": "cooling", "type": "CoolingOperation", "conditions": NaN}, {"string": "grinding", "type": "GrindingOperation", "conditions": NaN}, {"string": "sintering", "type": "SinteringOperation", "conditions": "HP NaN 1123 90"}]}, {"doi": "10.1007/s11664-016-4804-y", "target": {"composition": [{"formula": "FeVSb", "elements": {"Fe": 1.0, "V": 1.0, "Sb": 1.0}, "amount": 1}]}, "material property": {"temperature (K)": 400.0, "seebeck_coefficient (\u03bcV/K)": -210.0, "electrical conductivity (S/m)": 104000.0, "thermal conductivity (W/mK)": 8.26, "power factor (W/mK2)": 0.0045864, "ZT": 0.22210169491525425}, "precursors": [{"composition": [{"formula": "Fe", "elements": {"Fe": 1.0}, "amount": 1}]}, {"composition": [{"formula": "V", "elements": {"V": 1.0}, "amount": 1}]}, {"composition": [{"formula": "Sb", "elements": {"Sb": 1.0}, "amount": 1}]}], "operations": [{"string": "mixing", "type": "MixingOperation", "conditions": "Fe V Sb"}, {"string": "heating", "type": "HeatingOperation", "conditions": "1023 24"}, {"string": "cooling", "type": "CoolingOperation", "conditions": NaN}, {"string": "grinding", "type": "GrindingOperation", "conditions": NaN}, {"string": "sintering", "type": "SinteringOperation", "conditions": "PECS 70 1023 10"}]}, {"doi": "10.1016/j.jallcom.2010.04.055", "target": {"composition": [{"formula": "Ca3Co3.7Ti0.3O9", "elements": {"Ca": 3.0, "Co": 3.7, "Ti": 0.3, "O": 9.0}, "amount": 1}]}, "material property": {"temperature (K)": 300.0, "seebeck_coefficient (\u03bcV/K)": 178.2, "electrical conductivity (S/m)": 4300.0, "thermal conductivity (W/mK)": 2.3, "power factor (W/mK2)": 0.00013654753199999998, "ZT": 0.01781054765217391}, "precursors": [{"composition": [{"formula": "CaCo3", "elements": {"Ca": 1.0, "Co": 3.0}, "amount": 1}]}, {"composition": [{"formula": "Co2O3", "elements": {"Co": 2.0, "O": 3.0}, "amount": 1}]}, {"composition": [{"formula": "TiO2", "elements": {"Ti": 1.0, "O": 2.0}, "amount": 1}]}], "operations": [{"string": "mixing", "type": "MixingOperation", "conditions": "CaCo3 Co2O3 TiO2"}, {"string": "pressing", "type": "PressingOperation", "conditions": NaN}, {"string": "sintering", "type": "SinteringOperation", "conditions": "NaN NaN 1173 2880"}, {"string": "pressing", "type": "PressingOperation", "conditions": 3000}, {"string": "heating", "type": "HeatingOperation", "conditions": "1173 12"}, {"string": "cooling", "type": "CoolingOperation", "conditions": "slow"}]}, {"doi": "10.1016/j.jallcom.2010.04.055", "target": {"composition": [{"formula": "Ca3Co3.8Ti0.2O9", "elements": {"Ca": 3.0, "Co": 3.8, "Ti": 0.2, "O": 9.0}, "amount": 1}]}, "material property": {"temperature (K)": 300.0, "seebeck_coefficient (\u03bcV/K)": 149.0, "electrical conductivity (S/m)": 4967.0, "thermal conductivity (W/mK)": 2.49, "power factor (W/mK2)": 0.000110272367, "ZT": 0.013285827349397589}, "precursors": [{"composition": [{"formula": "CaCo3", "elements": {"Ca": 1.0, "Co": 3.0}, "amount": 1}]}, {"composition": [{"formula": "Co2O3", "elements": {"Co": 2.0, "O": 3.0}, "amount": 1}]}, {"composition": [{"formula": "TiO2", "elements": {"Ti": 1.0, "O": 2.0}, "amount": 1}]}], "operations": [{"string": "mixing", "type": "MixingOperation", "conditions": "CaCo3 Co2O3 TiO2"}, {"string": "pressing", "type": "PressingOperation", "conditions": NaN}, {"string": "sintering", "type": "SinteringOperation", "conditions": "NaN NaN 1173 2880"}, {"string": "pressing", "type": "PressingOperation", "conditions": 3000}, {"string": "heating", "type": "HeatingOperation", "conditions": "1173 12"}, {"string": "cooling", "type": "CoolingOperation", "conditions": "slow"}]}, {"doi": "10.1016/j.jallcom.2010.04.055", "target": {"composition": [{"formula": "Ca3Co3.9Ti0.1O9", "elements": {"Ca": 3.0, "Co": 3.9, "Ti": 0.1, "O": 9.0}, "amount": 1}]}, "material property": {"temperature (K)": 300.0, "seebeck_coefficient (\u03bcV/K)": 131.0, "electrical conductivity (S/m)": 5623.0, "thermal conductivity (W/mK)": 2.59, "power factor (W/mK2)": 9.6496303e-05, "ZT": 0.011177177953667954}, "precursors": [{"composition": [{"formula": "CaCo3", "elements": {"Ca": 1.0, "Co": 3.0}, "amount": 1}]}, {"composition": [{"formula": "Co2O3", "elements": {"Co": 2.0, "O": 3.0}, "amount": 1}]}, {"composition": [{"formula": "TiO2", "elements": {"Ti": 1.0, "O": 2.0}, "amount": 1}]}], "operations": [{"string": "mixing", "type": "MixingOperation", "conditions": "CaCo3 Co2O3 TiO2"}, {"string": "pressing", "type": "PressingOperation", "conditions": NaN}, {"string": "sintering", "type": "SinteringOperation", "conditions": "NaN NaN 1173 2880"}, {"string": "pressing", "type": "PressingOperation", "conditions": 3000}, {"string": "heating", "type": "HeatingOperation", "conditions": "1173 12"}, {"string": "cooling", "type": "CoolingOperation", "conditions": "slow"}]}, {"doi": "10.1016/j.jallcom.2010.04.055", "target": {"composition": [{"formula": "Ca3Co4O9", "elements": {"Ca": 3.0, "Co": 4.0, "O": 9.0}, "amount": 1}]}, "material property": {"temperature (K)": 300.0, "seebeck_coefficient (\u03bcV/K)": 122.3, "electrical conductivity (S/m)": 6493.0, "thermal conductivity (W/mK)": 2.873, "power factor (W/mK2)": 9.711768397e-05, "ZT": 0.01014107385694396}, "precursors": [{"composition": [{"formula": "CaCo3", "elements": {"Ca": 1.0, "Co": 3.0}, "amount": 1}]}, {"composition": [{"formula": "Co2O3", "elements": {"Co": 2.0, "O": 3.0}, "amount": 1}]}], "operations": [{"string": "mixing", "type": "MixingOperation", "conditions": "CaCo3 Co2O3"}, {"string": "pressing", "type": "PressingOperation", "conditions": NaN}, {"string": "sintering", "type": "SinteringOperation", "conditions": "NaN NaN 1173 2880"}, {"string": "pressing", "type": "PressingOperation", "conditions": 3000}, {"string": "heating", "type": "HeatingOperation", "conditions": "1173 12"}, {"string": "cooling", "type": "CoolingOperation", "conditions": "slow"}]}, {"doi": "10.1021/acs.jpcc.6b09379", "target": {"composition": [{"formula": "Cu3Sb0.85Ge0.15S4", "elements": {"Cu": 3.0, "Sb": 0.85, "Ge": 0.15, "S": 4.0}, "amount": 1}]}, "material property": {"temperature (K)": 300.0, "seebeck_coefficient (\u03bcV/K)": 114.4, "electrical conductivity (S/m)": 51194.0, "thermal conductivity (W/mK)": 2.183, "power factor (W/mK2)": 0.0006699943078400001, "ZT": 0.09207434372514889}, "precursors": [{"composition": [{"formula": "Cu", "elements": {"Cu": 1.0}, "amount": 1}]}, {"composition": [{"formula": "Sb", "elements": {"Sb": 1.0}, "amount": 1}]}, {"composition": [{"formula": "Ge", "elements": {"Ge": 1.0}, "amount": 1}]}, {"composition": [{"formula": "S", "elements": {"S": 1.0}, "amount": 1}]}], "operations": [{"string": "mixing", "type": "MixingOperation", "conditions": "Cu Sb Ge S"}, {"string": "grinding", "type": "GrindingOperation", "conditions": "ball-mill"}, {"string": "sintering", "type": "SinteringOperation", "conditions": "SPS 50 723 3"}]}, {"doi": "10.1021/acs.jpcc.6b09379", "target": {"composition": [{"formula": "Cu3Sb0.925Ge0.075S4", "elements": {"Cu": 3.0, "Sb": 0.925, "Ge": 0.075, "S": 4.0}, "amount": 1}]}, "material property": {"temperature (K)": 300.0, "seebeck_coefficient (\u03bcV/K)": 175.0, "electrical conductivity (S/m)": 20200.0, "thermal conductivity (W/mK)": 2.0387, "power factor (W/mK2)": 0.000618625, "ZT": 0.09103227546966204}, "precursors": [{"composition": [{"formula": "Cu", "elements": {"Cu": 1.0}, "amount": 1}]}, {"composition": [{"formula": "Sb", "elements": {"Sb": 1.0}, "amount": 1}]}, {"composition": [{"formula": "Ge", "elements": {"Ge": 1.0}, "amount": 1}]}, {"composition": [{"formula": "S", "elements": {"S": 1.0}, "amount": 1}]}], "operations": [{"string": "mixing", "type": "MixingOperation", "conditions": "Cu Sb Ge S"}, {"string": "grinding", "type": "GrindingOperation", "conditions": "ball-mill"}, {"string": "sintering", "type": "SinteringOperation", "conditions": "SPS 50 723 3"}]}, {"doi": "10.1021/acs.jpcc.6b09379", "target": {"composition": [{"formula": "Cu3Sb0.95Ge0.05S4", "elements": {"Cu": 3.0, "Sb": 0.95, "Ge": 0.05, "S": 4.0}, "amount": 1}]}, "material property": {"temperature (K)": 300.0, "seebeck_coefficient (\u03bcV/K)": 207.78, "electrical conductivity (S/m)": 9368.0, "thermal conductivity (W/mK)": 2.0, "power factor (W/mK2)": 0.00040444024605120003, "ZT": 0.06066603690768001}, "precursors": [{"composition": [{"formula": "Cu", "elements": {"Cu": 1.0}, "amount": 1}]}, {"composition": [{"formula": "Sb", "elements": {"Sb": 1.0}, "amount": 1}]}, {"composition": [{"formula": "Ge", "elements": {"Ge": 1.0}, "amount": 1}]}, {"composition": [{"formula": "S", "elements": {"S": 1.0}, "amount": 1}]}], "operations": [{"string": "mixing", "type": "MixingOperation", "conditions": "Cu Sb Ge S"}, {"string": "grinding", "type": "GrindingOperation", "conditions": "ball-mill"}, {"string": "sintering", "type": "SinteringOperation", "conditions": "SPS 50 723 3"}]}, {"doi": "10.1021/acs.jpcc.6b09379", "target": {"composition": [{"formula": "Cu3Sb0.975Ge0.025S4", "elements": {"Cu": 3.0, "Sb": 0.975, "Ge": 0.025, "S": 4.0}, "amount": 1}]}, "material property": {"temperature (K)": 300.0, "seebeck_coefficient (\u03bcV/K)": 287.0,
