Repository: ngs00/spende

# Multimodal Graph-to-Sequence Encoder-Decoder for Learning Material Synthesis Processes of Thermoelectric Materials
Various calculation-based and data-driven methods have been proposed to discover high-performance thermoelectric materials for sustainable energy resources.
However, although several data-driven methods successfully discovered the chemical compositions of promising thermoelectric materials, the practical potential of the existing methods is still limited because there is a complex engineering problem between the discovered materials and the real-world material synthesis.

File: dataset/tmsr.json (part 2 of 24)
"electrical conductivity (S/m)": 5000.0, "thermal conductivity (W/mK)": 1.918, "power factor (W/mK2)": 0.000411845, "ZT": 0.06441788321167884}, "precursors": [{"composition": [{"formula": "Cu", "elements": {"Cu": 1.0}, "amount": 1}]}, {"composition": [{"formula": "Sb", "elements": {"Sb": 1.0}, "amount": 1}]}, {"composition": [{"formula": "Ge", "elements": {"Ge": 1.0}, "amount": 1}]}, {"composition": [{"formula": "S", "elements": {"S": 1.0}, "amount": 1}]}], "operations": [{"string": "mixing", "type": "MixingOperation", "conditions": "Cu Sb Ge S"}, {"string": "grinding", "type": "GrindingOperation", "conditions": "ball-mill"}, {"string": "sintering", "type": "SinteringOperation", "conditions": "SPS 50 723 3"}]}, {"doi": "10.1021/acs.jpcc.6b09379", "target": {"composition": [{"formula": "Cu3Sb0.9875Ge0.0125S4", "elements": {"Cu": 3.0, "Sb": 0.9875, "Ge": 0.0125, "S": 4.0}, "amount": 1}]}, "material property": {"temperature (K)": 300.0, "seebeck_coefficient (\u03bcV/K)": 351.65, "electrical conductivity (S/m)": 1580.0, "thermal conductivity (W/mK)": 1.9032, "power factor (W/mK2)": 0.00019537920154999997, "ZT": 0.030797478176229503}, "precursors": [{"composition": [{"formula": "Cu", "elements": {"Cu": 1.0}, "amount": 1}]}, {"composition": [{"formula": "Sb", "elements": {"Sb": 1.0}, "amount": 1}]}, {"composition": [{"formula": "Ge", "elements": {"Ge": 1.0}, "amount": 1}]}, {"composition": [{"formula": "S", "elements": {"S": 1.0}, "amount": 1}]}], "operations": [{"string": "mixing", "type": "MixingOperation", "conditions": "Cu Sb Ge S"}, {"string": "grinding", "type": "GrindingOperation", "conditions": "ball-mill"}, {"string": "sintering", "type": "SinteringOperation", "conditions": "SPS 50 723 3"}]}, {"doi": "10.1021/acs.jpcc.6b09379", "target": {"composition": [{"formula": "Cu3Sb0.9Ge0.1S4", "elements": {"Cu": 3.0, "Sb": 0.9, "Ge": 0.1, "S": 4.0}, "amount": 1}]}, "material property": {"temperature (K)": 300.0, "seebeck_coefficient (\u03bcV/K)": 150.0, "electrical conductivity (S/m)": 28400.0, "thermal conductivity (W/mK)": 2.1, "power factor (W/mK2)": 0.000639, "ZT": 0.09128571428571428}, "precursors": [{"composition": [{"formula": "Cu", "elements": {"Cu": 1.0}, "amount": 1}]}, {"composition": [{"formula": "Sb", "elements": {"Sb": 1.0}, "amount": 1}]}, {"composition": [{"formula": "Ge", "elements": {"Ge": 1.0}, "amount": 1}]}, {"composition": [{"formula": "S", "elements": {"S": 1.0}, "amount": 1}]}], "operations": [{"string": "mixing", "type": "MixingOperation", "conditions": "Cu Sb Ge S"}, {"string": "grinding", "type": "GrindingOperation", "conditions": "ball-mill"}, {"string": "sintering", "type": "SinteringOperation", "conditions": "SPS 50 723 3"}]}, {"doi": "10.1021/acs.jpcc.6b09379", "target": {"composition": [{"formula": "Cu3SbS4", "elements": {"Cu": 3.0, "Sb": 1.0, "S": 4.0}, "amount": 1}]}, "material property": {"temperature (K)": 300.0, "seebeck_coefficient (\u03bcV/K)": 670.33, "electrical conductivity (S/m)": 89.3, "thermal conductivity (W/mK)": 1.865, "power factor (W/mK2)": 4.012626818477e-05, "ZT": 0.006454627590043432}, "precursors": [{"composition": [{"formula": "Cu", "elements": {"Cu": 1.0}, "amount": 1}]}, {"composition": [{"formula": "Sb", "elements": {"Sb": 1.0}, "amount": 1}]}, {"composition": [{"formula": "S", "elements": {"S": 1.0}, "amount": 1}]}], "operations": [{"string": "mixing", "type": "MixingOperation", "conditions": "Cu Sb S"}, {"string": "grinding", "type": "GrindingOperation", "conditions": "ball-mill"}, {"string": "sintering", "type": "SinteringOperation", "conditions": "SPS 50 723 3"}]}, {"doi": "10.1021/acs.jpcc.6b10308", "target": {"composition": [{"formula": "CuFe0.92In0.08S2", "elements": {"Cu": 1.0, "Fe": 0.92, "In": 0.08, "S": 2.0}, "amount": 1}]}, "material property": {"temperature (K)": 300.0, "seebeck_coefficient (\u03bcV/K)": -382.0, "electrical conductivity (S/m)": 1785.0, "thermal conductivity (W/mK)": 3.442, "power factor (W/mK2)": 0.00026047434, "ZT": 0.022702586287042414}, "precursors": [{"composition": [{"formula": "Cu", "elements": {"Cu": 1.0}, "amount": 1}]}, {"composition": [{"formula": "Fe", "elements": {"Fe": 1.0}, "amount": 1}]}, {"composition": [{"formula": "In", "elements": {"In": 1.0}, "amount": 1}]}, {"composition": [{"formula": "S", "elements": {"S": 1.0}, "amount": 1}]}], "operations": [{"string": "mixing", "type": "MixingOperation", "conditions": "Cu Fe In S"}, {"string": "heating", "type": "HeatingOperation", "conditions": "1323 24"}, {"string": "cooling", "type": "CoolingOperation", "conditions": "slow"}, {"string": "grinding", "type": "GrindingOperation", "conditions": "hand-grinding"}, {"string": "sintering", "type": "SinteringOperation", "conditions": "PAS 40 823 NaN"}]}, {"doi": "10.1021/acs.jpcc.6b10308", "target": {"composition": [{"formula": "CuFe0.96In0.04S2", "elements": {"Cu": 1.0, "Fe": 0.96, "In": 0.04, "S": 2.0}, "amount": 1}]}, "material property": {"temperature (K)": 300.0, "seebeck_coefficient (\u03bcV/K)": -363.6, "electrical conductivity (S/m)": 3488.0, "thermal conductivity (W/mK)": 4.2315, "power factor (W/mK2)": 0.00046113090048000005, "ZT": 0.0325}, "precursors": [{"composition": [{"formula": "Cu", "elements": {"Cu": 1.0}, "amount": 1}]}, {"composition": [{"formula": "Fe", "elements": {"Fe": 1.0}, "amount": 1}]}, {"composition": [{"formula": "In", "elements": {"In": 1.0}, "amount": 1}]}, {"composition": [{"formula": "S", "elements": {"S": 1.0}, "amount": 1}]}], "operations": [{"string": "mixing", "type": "MixingOperation", "conditions": "Cu Fe In S"}, {"string": "heating", "type": "HeatingOperation", "conditions": "1323 24"}, {"string": "cooling", "type": "CoolingOperation", "conditions": "slow"}, {"string": "grinding", "type": "GrindingOperation", "conditions": "hand-grinding"}, {"string": "sintering", "type": "SinteringOperation", "conditions": "PAS 40 823 NaN"}]}, {"doi": "10.1021/acs.jpcc.6b10308", "target": {"composition": [{"formula": "CuFe0.98In0.02S2", "elements": {"Cu": 1.0, "Fe": 0.98, "In": 0.02, "S": 2.0}, "amount": 1}]}, "material property": {"temperature (K)": 300.0, "seebeck_coefficient (\u03bcV/K)": -358.2, "electrical conductivity (S/m)": 4500.0, "thermal conductivity (W/mK)": 5.202, "power factor (W/mK2)": 0.0005773825799999999, "ZT": 0.03329772664359861}, "precursors": [{"composition": [{"formula": "Cu", "elements": {"Cu": 1.0}, "amount": 1}]}, {"composition": [{"formula": "Fe", "elements": {"Fe": 1.0}, "amount": 1}]}, {"composition": [{"formula": "In", "elements": {"In": 1.0}, "amount": 1}]}, {"composition": [{"formula": "S", "elements": {"S": 1.0}, "amount": 1}]}], "operations": [{"string": "mixing", "type": "MixingOperation", "conditions": "Cu Fe In S"}, {"string": "heating", "type": "HeatingOperation", "conditions": "1323 24"}, {"string": "cooling", "type": "CoolingOperation", "conditions": "slow"}, {"string": "grinding", "type": "GrindingOperation", "conditions": "hand-grinding"}, {"string": "sintering", "type": "SinteringOperation", "conditions": "PAS 40 823 NaN"}]}, {"doi": "10.1021/acs.jpcc.6b10308", "target": {"composition": [{"formula": "CuFeS2", "elements": {"Cu": 1.0, "Fe": 1.0, "S": 2.0}, "amount": 1}]}, "material property": {"temperature (K)": 300.0, "seebeck_coefficient (\u03bcV/K)": -361.6, "electrical conductivity (S/m)": 5270.0, "thermal conductivity (W/mK)": 8.425, "power factor (W/mK2)": 0.0006890765312000001, "ZT": 0.024536849775667655}, "precursors": [{"composition": [{"formula": "Cu", "elements": {"Cu": 1.0}, "amount": 1}]}, {"composition": [{"formula": "Fe", "elements": {"Fe": 1.0}, "amount": 1}]}, {"composition": [{"formula": "S", "elements": {"S": 1.0}, "amount": 1}]}], "operations": [{"string": "mixing", "type": "MixingOperation", "conditions": "Cu Fe S"}, {"string": "heating", "type": "HeatingOperation", "conditions": "1323 24"}, {"string": "cooling", "type": "CoolingOperation", "conditions": "slow"}, {"string": "grinding", "type": "GrindingOperation", "conditions": "hand-grinding"}, {"string": "sintering", "type": "SinteringOperation", "conditions": "PAS 40 823 NaN"}]}, {"doi": "https://doi.org/10.1021/acsaem.9b02004", "target": {"composition": [{"formula": "Mg2Cu3In3Te8", "elements": {"Mg": 2.0, "Cu": 3.0, "In": 3.0, "Te": 8.0}, "amount": 1}]}, "material property": {"temperature (K)": 335.0, "seebeck_coefficient (\u03bcV/K)": 311.3, "electrical conductivity (S/m)": 1483.0, "thermal conductivity (W/mK)": 3.577, "power factor (W/mK2)": 0.00014371410427, "ZT": 0.013459386337838972}, "precursors": [{"composition": [{"formula": "Mg", "elements": {"Mg": 1.0}, "amount": 1}]}, {"composition": [{"formula": "Cu", "elements": {"Cu": 1.0}, "amount": 1}]}, {"composition": [{"formula": "In", "elements": {"In": 1.0}, "amount": 1}]}, {"composition": [{"formula": "Te", "elements": {"Te": 1.0}, "amount": 1}]}], "operations": [{"string": "mixing", "type": "MixingOperation", "conditions": "Mg Cu In Te"}, {"string": "heating", "type": "HeatingOperation", "conditions": "1173 24"}, {"string": "heating", "type": "HeatingOperation", "conditions": "923 216"}]}, {"doi": "10.1021/cm502570b", "target": {"composition": [{"formula": "Cu10.5Ni0.5ZnSb4S13", "elements": {"Cu": 10.5, "Ni": 0.5, "Zn": 1.0, "Sb": 4.0, "S": 13.0}, "amount": 1}]}, "material property": {"temperature (K)": 323.0, "seebeck_coefficient (\u03bcV/K)": 168.2, "electrical conductivity (S/m)": 6860.0, "thermal conductivity (W/mK)": 0.398, "power factor (W/mK2)": 0.00019407790639999997, "ZT": 0.157505436601005}, "precursors": [{"composition": [{"formula": "Cu", "elements": {"Cu": 1.0}, "amount": 1}]}, {"composition": [{"formula": "Ni", "elements": {"Ni": 1.0}, "amount": 1}]}, {"composition": [{"formula": "Zn", "elements": {"Zn": 1.0}, "amount": 1}]}, {"composition": [{"formula": "Sb", "elements": {"Sb": 1.0}, "amount": 1}]}, {"composition": [{"formula": "S", "elements": {"S": 1.0}, "amount": 1}]}], "operations": [{"string": "mixing", "type": "MixingOperation", "conditions": "Cu Ni Zn Sb S"}, {"string": "heating", "type": "HeatingOperation", "conditions": "923 12"}, {"string": "cooling", "type": "CoolingOperation", "conditions": "slow"}, {"string": "grinding", "type": "GrindingOperation", "conditions": "ball-mill"}, {"string": "pressing", "type": "PressingOperation", "conditions": NaN}, {"string": "heating", "type": "HeatingOperation", "conditions": "723 168"}, {"string": "grinding", "type": "GrindingOperation", "conditions": "ball-mill"}, {"string": "sintering", "type": "SinteringOperation", "conditions": "HP 80 723 30"}]}, {"doi": "10.1021/cm502570b", "target": {"composition": [{"formula": "Cu10.5Ni1.3Zn0.2Sb4S13", "elements": {"Cu": 10.5, "Ni": 1.3, "Zn": 0.2, "Sb": 4.0, "S": 13.0}, "amount": 1}]}, "material property": {"temperature (K)": 517.0, "seebeck_coefficient (\u03bcV/K)": 177.0, "electrical conductivity (S/m)": 22570.0, "thermal conductivity (W/mK)": 0.658, "power factor (W/mK2)": 0.00070709553, "ZT": 0.562}, "precursors": [{"composition": [{"formula": "Cu", "elements": {"Cu": 1.0}, "amount": 1}]}, {"composition": [{"formula": "Ni", "elements": {"Ni": 1.0}, "amount": 1}]}, {"composition": [{"formula": "Zn", "elements": {"Zn": 1.0}, "amount": 1}]}, {"composition": [{"formula": "Sb", "elements": {"Sb": 1.0}, "amount": 1}]}, {"composition": [{"formula": "S", "elements": {"S": 1.0}, "amount": 1}]}], "operations": [{"string": "mixing", "type": "MixingOperation", "conditions": "Cu Ni Zn Sb S"}, {"string": "heating", "type": "HeatingOperation", "conditions": "923 12"}, {"string": "cooling", "type": "CoolingOperation", "conditions": "slow"}, {"string": "grinding", "type": "GrindingOperation", "conditions": "ball-mill"}, {"string": "pressing", "type": "PressingOperation", "conditions": NaN}, {"string": "heating", "type": "HeatingOperation", "conditions": "723 168"}, {"string": "grinding", "type": "GrindingOperation", "conditions": "ball-mill"}, {"string": "sintering", "type": "SinteringOperation", "conditions": "HP 80 723 30"}]}, {"doi": "10.1021/cm502570b", "target": {"composition": [{"formula": "Cu10.5Ni1.5Sb4S13", "elements": {"Cu": 10.5, "Ni": 1.5, "Sb": 4.0, "S": 13.0}, "amount": 1}]}, "material property": {"temperature (K)": 323.0, "seebeck_coefficient (\u03bcV/K)": 136.4, "electrical conductivity (S/m)": 16380.0, "thermal conductivity (W/mK)": 0.6315, "power factor (W/mK2)": 0.0003047492448000001, "ZT": 0.15587332711068888}, "precursors": [{"composition": [{"formula": "Cu", "elements": {"Cu": 1.0}, "amount": 1}]}, {"composition": [{"formula": "Ni", "elements": {"Ni": 1.0}, "amount": 1}]}, {"composition": [{"formula": "Sb", "elements": {"Sb": 1.0}, "amount": 1}]}, {"composition": [{"formula": "S", "elements": {"S": 1.0}, "amount": 1}]}], "operations": [{"string": "mixing", "type": "MixingOperation", "conditions": "Cu Ni Sb S"}, {"string": "heating", "type": "HeatingOperation", "conditions": "923 12"}, {"string": "cooling", "type": "CoolingOperation", "conditions": "slow"}, {"string": "grinding", "type": "GrindingOperation", "conditions": "ball-mill"}, {"string": "pressing", "type": "PressingOperation", "conditions": NaN}, {"string": "heating", "type": "HeatingOperation", "conditions": "723 168"}, {"string": "grinding", "type": "GrindingOperation", "conditions": "ball-mill"}, {"string": "sintering", "type": "SinteringOperation", "conditions": "HP 80 723 30"}]}, {"doi": "10.1021/cm502570b", "target": {"composition": [{"formula": "Cu10.5NiZn0.5Sb4S13", "elements": {"Cu": 10.5, "Ni": 1.0, "Zn": 0.5, "Sb": 4.0, "S": 13.0}, "amount": 1}]}, "material property": {"temperature (K)": 323.0, "seebeck_coefficient (\u03bcV/K)": 160.0, "electrical conductivity (S/m)": 14530.0, "thermal conductivity (W/mK)": 0.5, "power factor (W/mK2)": 0.000371968, "ZT": 0.240291328}, "precursors": [{"composition": [{"formula": "Cu", "elements": {"Cu": 1.0}, "amount": 1}]}, {"composition": [{"formula": "Ni", "elements": {"Ni": 1.0}, "amount": 1}]}, {"composition": [{"formula": "Zn", "elements": {"Zn": 1.0}, "amount": 1}]}, {"composition": [{"formula": "Sb", "elements": {"Sb": 1.0}, "amount": 1}]}, {"composition": [{"formula": "S", "elements": {"S": 1.0}, "amount": 1}]}], "operations": [{"string": "mixing", "type": "MixingOperation", "conditions": "Cu Ni Zn Sb S"}, {"string": "heating", "type": "HeatingOperation", "conditions": "923 12"}, {"string": "cooling", "type": "CoolingOperation", "conditions": "slow"}, {"string": "grinding", "type": "GrindingOperation", "conditions": "ball-mill"}, {"string": "pressing", "type": "PressingOperation", "conditions": NaN}, {"string": "heating", "type": "HeatingOperation", "conditions": "723 168"}, {"string": "grinding", "type": "GrindingOperation", "conditions": "ball-mill"}, {"string": "sintering", "type": "SinteringOperation", "conditions": "HP 80 723 30"}]}, {"doi": "10.1021/cm504059t", "target": {"composition": [{"formula": "Ca14MgSb11", "elements": {"Ca": 14.0, "Mg": 1.0, "Sb": 11.0}, "amount": 1}]}, "material property": {"temperature (K)": 400.0, "seebeck_coefficient (\u03bcV/K)": 121.43, "electrical conductivity (S/m)": 2620.0, "thermal conductivity (W/mK)": 0.6, "power factor (W/mK2)": 3.8632541638e-05, "ZT": 0.026}, "precursors": [{"composition": [{"formula": "Ca", "elements": {"Ca": 1.0}, "amount": 1}]}, {"composition": [{"formula": "Mg", "elements": {"Mg": 1.0}, "amount": 1}]}, {"composition": [{"formula": "Sb", "elements": {"Sb": 1.0}, "amount": 1}]}], "operations": [{"string": "mixing", "type": "MixingOperation", "conditions": "Ca Mg Sb"}, {"string": "heating", "type": "HeatingOperation", "conditions": "1225 288"}, {"string": "cooling", "type": "CoolingOperation", "conditions": NaN}, {"string": "grinding", "type": "GrindingOperation", "conditions": "ball-mill"}, {"string": "cooling", "type": "CoolingOperation", "conditions": "slow"}, {"string": "grinding", "type": "GrindingOperation", "conditions": "ball-mill"}, {"string": "heating", "type": "HeatingOperation", "conditions": "1075 96"}, {"string": "cooling", "type": "CoolingOperation", "conditions": NaN}, {"string": "sintering", "type": "SinteringOperation", "conditions": "SPS 11.84 1025 8"}]}, {"doi": "10.1021/cm504059t", "target": {"composition": [{"formula": "Yb14MgSb11", "elements": {"Yb": 14.0, "Mg": 1.0, "Sb": 11.0}, "amount": 1}]}, "material property": {"temperature (K)": 400.0, "seebeck_coefficient (\u03bcV/K)": 81.5, "electrical conductivity (S/m)": 27500.0, "thermal conductivity (W/mK)": 0.81, "power factor (W/mK2)": 0.000182661875, "ZT": 0.09020339506172839}, "precursors": [{"composition": [{"formula": "Yb", "elements": {"Yb": 1.0}, "amount": 1}]}, {"composition": [{"formula": "Mg", "elements": {"Mg": 1.0}, "amount": 1}]}, {"composition": [{"formula": "Sb", "elements": {"Sb": 1.0}, "amount": 1}]}], "operations": [{"string": "mixing", "type": "MixingOperation", "conditions": "Yb Mg Sb"}, {"string": "heating", "type": "HeatingOperation", "conditions": "1275 288"}, {"string": "cooling", "type": "CoolingOperation", "conditions": NaN}, {"string": "grinding", "type": "GrindingOperation", "conditions": "ball-mill"}, {"string": "cooling", "type": "CoolingOperation", "conditions": "slow"}, {"string": "grinding", "type": "GrindingOperation", "conditions": "ball-mill"}, {"string": "heating", "type": "HeatingOperation", "conditions": "1175 96"}, {"string": "cooling", "type": "CoolingOperation", "conditions": NaN}, {"string": "sintering", "type": "SinteringOperation", "conditions": "SPS 11.84 1025 8"}]}, {"doi": "10.1021/ja312474n", "target": {"composition": [{"formula": "Ag0.96Nb0.04BiSe2.0", "elements": {"Ag": 0.96, "Nb": 0.04, "Bi": 1.0, "Se": 2.0}, "amount": 1}]}, "material property": {"temperature (K)": 296.0, "seebeck_coefficient (\u03bcV/K)": -85.0, "electrical conductivity (S/m)": 22100.0, "thermal conductivity (W/mK)": 0.72, "power factor (W/mK2)": 0.0001596725, "ZT": 0.0656431388888889}, "precursors": [{"composition": [{"formula": "Ag", "elements": {"Ag": 1.0}, "amount": 1}]}, {"composition": [{"formula": "Bi", "elements": {"Bi": 1.0}, "amount": 1}]}, {"composition": [{"formula": "Se", "elements": {"Se": 1.0}, "amount": 1}]}, {"composition": [{"formula": "Nb", "elements": {"Nb": 1.0}, "amount": 1}]}], "operations": [{"string": "mixing", "type": "MixingOperation", "conditions": "Ag Bi Se Nb"}, {"string": "grinding", "type": "GrindingOperation", "conditions": "hand-grinding"}, {"string": "pressing", "type": "PressingOperation", "conditions": 250}, {"string": "heating", "type": "HeatingOperation", "conditions": "773 12"}, {"string": "cooling", "type": "CoolingOperation", "conditions": NaN}, {"string": "grinding", "type": "GrindingOperation", "conditions": NaN}, {"string": "sintering", "type": "SinteringOperation", "conditions": "SPS 100 773 10"}]}, {"doi": "10.1021/ja312474n", "target": {"composition": [{"formula": "Ag0.98Nb0.02BiSe2.0", "elements": {"Ag": 0.98, "Nb": 0.02, "Bi": 1.0, "Se": 2.0}, "amount": 1}]}, "material property": {"temperature (K)": 296.0, "seebeck_coefficient (\u03bcV/K)": -121.4, "electrical conductivity (S/m)": 13800.0, "thermal conductivity (W/mK)": 0.7, "power factor (W/mK2)": 0.000203383848, "ZT": 0.08600231286857143}, "precursors": [{"composition": [{"formula": "Ag", "elements": {"Ag": 1.0}, "amount": 1}]}, {"composition": [{"formula": "Bi", "elements": {"Bi": 1.0}, "amount": 1}]}, {"composition": [{"formula": "Se", "elements": {"Se": 1.0}, "amount": 1}]}, {"composition": [{"formula": "Nb", "elements": {"Nb": 1.0}, "amount": 1}]}], "operations": [{"string": "mixing", "type": "MixingOperation", "conditions": "Ag Bi Se Nb"}, {"string": "grinding", "type": "GrindingOperation", "conditions": "hand-grinding"}, {"string": "pressing", "type": "PressingOperation", "conditions": 250}, {"string": "heating", "type": "HeatingOperation", "conditions": "773 12"}, {"string": "cooling", "type": "CoolingOperation", "conditions": NaN}, {"string": "grinding", "type": "GrindingOperation", "conditions": NaN}, {"string": "sintering", "type": "SinteringOperation", "conditions": "SPS 100 773 10"}]}, {"doi": "10.1021/ja312474n", "target": {"composition": [{"formula": "AgBiSe2.0", "elements": {"Ag": 1.0, "Bi": 1.0, "Se": 2.0}, "amount": 1}]}, "material property": {"temperature (K)": 296.0, "seebeck_coefficient (\u03bcV/K)": -154.0, "electrical conductivity (S/m)": 7232.0, "thermal conductivity (W/mK)": 0.645, "power factor (W/mK2)": 0.00017151411199999998, "ZT": 0.0787103521736434}, "precursors": [{"composition": [{"formula": "Ag", "elements": {"Ag": 1.0}, "amount": 1}]}, {"composition": [{"formula": "Bi", "elements": {"Bi": 1.0}, "amount": 1}]}, {"composition": [{"formula": "Se", "elements": {"Se": 1.0}, "amount": 1}]}], "operations": [{"string": "mixing", "type": "MixingOperation", "conditions": "Ag Bi Se"}, {"string": "grinding", "type": "GrindingOperation", "conditions": "hand-grinding"}, {"string": "pressing", "type": "PressingOperation", "conditions": 250}, {"string": "heating", "type": "HeatingOperation", "conditions": "773 12"}, {"string": "cooling", "type": "CoolingOperation", "conditions": NaN}, {"string": "grinding", "type": "GrindingOperation", "conditions": NaN}, {"string": "sintering", "type": "SinteringOperation", "conditions": "SPS 100 773 10"}]}, {"doi": "10.1038/ncomms9144", "target": {"composition": [{"formula": "FeNb0.86Hf0.14Sb", "elements": {"Fe": 1.0, "Nb": 0.86, "Hf": 0.14, "Sb": 1.0}, "amount": 1}]}, "material property": {"temperature (K)": 300.0, "seebeck_coefficient (\u03bcV/K)": 84.47, "electrical conductivity (S/m)": 668992.0, "thermal conductivity (W/mK)": 7.339, "power factor (W/mK2)": 0.0047733789406528, "ZT": 0.19512381553288458}, "precursors": [{"composition": [{"formula": "Fe", "elements": {"Fe": 1.0}, "amount": 1}]}, {"composition": [{"formula": "Nb", "elements": {"Nb": 1.0}, "amount": 1}]}, {"composition": [{"formula": "Hf", "elements": {"Hf": 1.0}, "amount": 1}]}, {"composition": [{"formula": "Sb", "elements": {"Sb": 1.0}, "amount": 1}]}], "operations": [{"string": "mixing", "type": "MixingOperation", "conditions": "Fe Nb Hf Sb"}, {"string": "heating", "type": "HeatingOperation", "conditions": "NaN NaN"}, {"string": "cooling", "type": "CoolingOperation", "conditions": NaN}, {"string": "heating", "type": "HeatingOperation", "conditions": "NaN NaN"}, {"string": "cooling", "type": "CoolingOperation", "conditions": NaN}, {"string": "heating", "type": "HeatingOperation", "conditions": "NaN NaN"}, {"string": "cooling", "type": "CoolingOperation", "conditions": NaN}, {"string": "heating", "type": "HeatingOperation", "conditions": "NaN NaN"}, {"string": "cooling", "type": "CoolingOperation", "conditions": NaN}, {"string": "heating", "type": "HeatingOperation", "conditions": "NaN NaN"}, {"string": "cooling", "type": "CoolingOperation", "conditions": NaN}, {"string": "grinding", "type": "GrindingOperation", "conditions": "mixer-mill"}, {"string": "sintering", "type": "SinteringOperation", "conditions": "SPS 65 1123 10"}]}, {"doi": "10.1038/ncomms9144", "target": {"composition": [{"formula": "FeNb0.86Zr0.14Sb", "elements": {"Fe": 1.0, "Nb": 0.86, "Zr": 0.14, "Sb": 1.0}, "amount": 1}]}, "material property": {"temperature (K)": 400.0, "seebeck_coefficient (\u03bcV/K)": 117.96, "electrical conductivity (S/m)": 354264.0, "thermal conductivity (W/mK)": 9.644, "power factor (W/mK2)": 0.004929428250662399, "ZT": 0.2044557549009705}, "precursors": [{"composition": [{"formula": "Fe", "elements": {"Fe": 1.0}, "amount": 1}]}, {"composition": [{"formula": "Nb", "elements": {"Nb": 1.0}, "amount": 1}]}, {"composition": [{"formula": "Hf", "elements": {"Hf": 1.0}, "amount": 1}]}, {"composition": [{"formula": "Sb", "elements": {"Sb": 1.0}, "amount": 1}]}], "operations": [{"string": "mixing", "type": "MixingOperation", "conditions": "Fe Nb Hf Sb"}, {"string": "heating", "type": "HeatingOperation", "conditions": "NaN NaN"}, {"string": "cooling", "type": "CoolingOperation", "conditions": NaN}, {"string": "heating", "type": "HeatingOperation", "conditions": "NaN NaN"}, {"string": "cooling", "type": "CoolingOperation", "conditions": NaN}, {"string": "heating", "type": "HeatingOperation", "conditions": "NaN NaN"}, {"string": "cooling", "type": "CoolingOperation", "conditions": NaN}, {"string": "heating", "type": "HeatingOperation", "conditions": "NaN NaN"}, {"string": "cooling", "type": "CoolingOperation", "conditions": NaN}, {"string": "heating", "type": "HeatingOperation", "conditions": "NaN NaN"}, {"string": "cooling", "type": "CoolingOperation", "conditions": NaN}, {"string": "grinding", "type": "GrindingOperation", "conditions": "mixer-mill"}, {"string": "sintering", "type": "SinteringOperation", "conditions": "SPS 65 1123 10"}]}, {"doi": "10.1038/ncomms9144", "target": {"composition": [{"formula": "FeNb0.88Hf0.12Sb", "elements": {"Fe": 1.0, "Nb": 0.88, "Hf": 0.12, "Sb": 1.0}, "amount": 1}]}, "material property": {"temperature (K)": 300.0, "seebeck_coefficient (\u03bcV/K)": 93.72, "electrical conductivity (S/m)": 590700.0, "thermal conductivity (W/mK)": 8.32, "power factor (W/mK2)": 0.005188377062879999, "ZT": 0.1879}, "precursors": [{"composition": [{"formula": "Fe", "elements": {"Fe": 1.0}, "amount": 1}]}, {"composition": [{"formula": "Nb", "elements": {"Nb": 1.0}, "amount": 1}]}, {"composition": [{"formula": "Hf", "elements": {"Hf": 1.0}, "amount": 1}]}, {"composition": [{"formula": "Sb", "elements": {"Sb": 1.0}, "amount": 1}]}], "operations": [{"string": "mixing", "type": "MixingOperation", "conditions": "Fe Nb Hf Sb"}, {"string": "heating", "type": "HeatingOperation", "conditions": "NaN NaN"}, {"string": "cooling", "type": "CoolingOperation", "conditions": NaN}, {"string": "heating", "type": "HeatingOperation", "conditions": "NaN NaN"}, {"string": "cooling", "type": "CoolingOperation", "conditions": NaN}, {"string": "heating", "type": "HeatingOperation", "conditions": "NaN NaN"}, {"string": "cooling", "type": "CoolingOperation", "conditions": NaN}, {"string": "heating", "type": "HeatingOperation", "conditions": "NaN NaN"}, {"string": "cooling", "type": "CoolingOperation", "conditions": NaN}, {"string": "heating", "type": "HeatingOperation", "conditions": "NaN NaN"}, {"string": "cooling", "type": "CoolingOperation", "conditions": NaN}, {"string": "grinding", "type": "GrindingOperation", "conditions": "mixer-mill"}, {"string": "sintering", "type": "SinteringOperation", "conditions": "SPS 65 1123 10"}]}, {"doi": "10.1038/ncomms9144", "target": {"composition": [{"formula": "FeNb0.92Hf0.08Sb", "elements": {"Fe": 1.0, "Nb": 0.92, "Hf": 0.08, "Sb": 1.0}, "amount": 1}]}, "material property": {"temperature (K)": 300.0, "seebeck_coefficient (\u03bcV/K)": 116.26, "electrical conductivity (S/m)": 345736.0, "thermal conductivity (W/mK)": 9.458, "power factor (W/mK2)": 0.0046731017832736, "ZT": 0.1482269544282174}, "precursors": [{"composition": [{"formula": "Fe", "elements": {"Fe": 1.0}, "amount": 1}]}, {"composition": [{"formula": "Nb", "elements": {"Nb": 1.0}, "amount": 1}]}, {"composition": [{"formula": "Hf", "elements": {"Hf": 1.0}, "amount": 1}]}, {"composition": [{"formula": "Sb", "elements": {"Sb": 1.0}, "amount": 1}]}], "operations": [{"string": "mixing", "type": "MixingOperation", "conditions": "Fe Nb Hf Sb"}, {"string": "heating", "type": "HeatingOperation", "conditions": "NaN NaN"}, {"string": "cooling", "type": "CoolingOperation", "conditions": NaN}, {"string": "heating", "type": "HeatingOperation", "conditions": "NaN NaN"}, {"string": "cooling", "type": "CoolingOperation", "conditions": NaN}, {"string": "heating", "type": "HeatingOperation", "conditions": "NaN NaN"}, {"string": "cooling", "type": "CoolingOperation", "conditions": NaN}, {"string": "heating", "type": "HeatingOperation", "conditions": "NaN NaN"}, {"string": "cooling", "type": "CoolingOperation", "conditions": NaN}, {"string": "heating", "type": "HeatingOperation", "conditions": "NaN NaN"}, {"string": "cooling", "type": "CoolingOperation", "conditions": NaN}, {"string": "grinding", "type": "GrindingOperation", "conditions": "mixer-mill"}, {"string": "sintering", "type": "SinteringOperation", "conditions": "SPS 65 1123 10"}]}, {"doi": "10.1038/ncomms9144", "target": {"composition": [{"formula": "FeNb0.9Hf0.1Sb", "elements": {"Fe": 1.0, "Nb": 0.9, "Hf": 0.1, "Sb": 1.0}, "amount": 1}]}, "material property": {"temperature (K)": 400.0, "seebeck_coefficient (\u03bcV/K)": 130.1, "electrical conductivity (S/m)": 434900.0, "thermal conductivity (W/mK)": 7.862, "power factor (W/mK2)": 0.007361121748999999, "ZT": 0.38}, "precursors": [{"composition": [{"formula": "Fe", "elements": {"Fe": 1.0}, "amount": 1}]}, {"composition": [{"formula": "Nb", "elements": {"Nb": 1.0}, "amount": 1}]}, {"composition": [{"formula": "Zr", "elements": {"Zr": 1.0}, "amount": 1}]}, {"composition": [{"formula": "Sb", "elements": {"Sb": 1.0}, "amount": 1}]}], "operations": [{"string": "mixing", "type": "MixingOperation", "conditions": "Fe Nb Zr Sb"}, {"string": "heating", "type": "HeatingOperation", "conditions": "NaN NaN"}, {"string": "cooling", "type": "CoolingOperation", "conditions": NaN}, {"string": "heating", "type": "HeatingOperation", "conditions": "NaN NaN"}, {"string": "cooling", "type": "CoolingOperation", "conditions": NaN}, {"string": "heating", "type": "HeatingOperation", "conditions": "NaN NaN"}, {"string": "cooling", "type": "CoolingOperation", "conditions": NaN}, {"string": "heating", "type": "HeatingOperation", "conditions": "NaN NaN"}, {"string": "cooling", "type": "CoolingOperation", "conditions": NaN}, {"string": "heating", "type": "HeatingOperation", "conditions": "NaN NaN"}, {"string": "cooling", "type": "CoolingOperation", "conditions": NaN}, {"string": "grinding", "type": "GrindingOperation", "conditions": "mixer-mill"}, {"string": "sintering", "type": "SinteringOperation", "conditions": "SPS 65 1123 10"}]}, {"doi": "10.1038/ncomms9144", "target": {"composition": [{"formula": "FeNb0.9Zr0.1Sb", "elements": {"Fe": 1.0, "Nb": 0.9, "Zr": 0.1, "Sb": 1.0}, "amount": 1}]}, "material property": {"temperature (K)": 300.0, "seebeck_coefficient (\u03bcV/K)": 107.524, "electrical conductivity (S/m)": 397674.0, "thermal conductivity (W/mK)": 12.627, "power factor (W/mK2)": 0.004597672389400224, "ZT": 0.10923431668805474}, "precursors": [{"composition": [{"formula": "Fe", "elements": {"Fe": 1.0}, "amount": 1}]}, {"composition": [{"formula": "Nb", "elements": {"Nb": 1.0}, "amount": 1}]}, {"composition": [{"formula": "Zr", "elements": {"Zr": 1.0}, "amount": 1}]}, {"composition": [{"formula": "Sb", "elements": {"Sb": 1.0}, "amount": 1}]}], "operations": [{"string": "mixing", "type": "MixingOperation", "conditions": "Fe Nb Zr Sb"}, {"string": "heating", "type": "HeatingOperation", "conditions": "NaN NaN"}, {"string": "cooling", "type": "CoolingOperation", "conditions": NaN}, {"string": "heating", "type": "HeatingOperation", "conditions": "NaN NaN"}, {"string": "cooling", "type": "CoolingOperation", "conditions": NaN}, {"string": "heating", "type": "HeatingOperation", "conditions": "NaN NaN"}, {"string": "cooling", "type": "CoolingOperation", "conditions": NaN}, {"string": "heating", "type": "HeatingOperation", "conditions": "NaN NaN"}, {"string": "cooling", "type": "CoolingOperation", "conditions": NaN}, {"string": "heating", "type": "HeatingOperation", "conditions": "NaN NaN"}, {"string": "cooling", "type": "CoolingOperation", "conditions": NaN}, {"string": "grinding", "type": "GrindingOperation", "conditions": "mixer-mill"}, {"string": "sintering", "type": "SinteringOperation", "conditions": "SPS 65 1123 10"}]}, {"doi": "10.1038/srep32501", "target": {"composition": [{"formula": "Cu2Sn0.8Zn0.2S3", "elements": {"Cu": 2.0, "Sn": 0.8, "Zn": 0.2, "S": 3.0}, "amount": 1}]}, "material property": {"temperature (K)": 323.0, "seebeck_coefficient (\u03bcV/K)": 44.0, "electrical conductivity (S/m)": 137534.0, "thermal conductivity (W/mK)": 2.575, "power factor (W/mK2)": 0.000266265824, "ZT": 0.033399557728932036}, "precursors": [{"composition": [{"formula": "Cu", "elements": {"Cu": 1.0}, "amount": 1}]}, {"composition": [{"formula": "Sn", "elements": {"Sn": 1.0}, "amount": 1}]}, {"composition": [{"formula": "Zn", "elements": {"Zn": 1.0}, "amount": 1}]}, {"composition": [{"formula": "S", "elements": {"S": 1.0}, "amount": 1}]}], "operations": [{"string": "mixing", "type": "MixingOperation", "conditions": "Cu Sn Zn S"}, {"string": "heating", "type": "HeatingOperation", "conditions": "NaN NaN"}, {"string": "cooling", "type": "CoolingOperation", "conditions": NaN}, {"string": "grinding", "type": "GrindingOperation", "conditions": NaN}, {"string": "sintering", "type": "SinteringOperation", "conditions": "SPS 50 773 5"}]}, {"doi": "10.1038/srep32501", "target": {"composition": [{"formula": "Cu2Sn0.95Zn0.05S3", "elements": {"Cu": 2.0, "Sn": 0.95, "Zn": 0.05, "S": 3.0}, "amount": 1}]}, "material property": {"temperature (K)": 323.0, "seebeck_coefficient (\u03bcV/K)": 98.5, "electrical conductivity (S/m)": 18500.0, "thermal conductivity (W/mK)": 1.588, "power factor (W/mK2)": 0.000179491625, "ZT": 0.03650868694899244}, "precursors": [{"composition": [{"formula": "Cu", "elements": {"Cu": 1.0}, "amount": 1}]}, {"composition": [{"formula": "Sn", "elements": {"Sn": 1.0}, "amount": 1}]}, {"composition": [{"formula": "Zn", "elements": {"Zn": 1.0}, "amount": 1}]}, {"composition": [{"formula": "S", "elements": {"S": 1.0}, "amount": 1}]}], "operations": [{"string": "mixing", "type": "MixingOperation", "conditions": "Cu Sn Zn S"}, {"string": "heating", "type": "HeatingOperation", "conditions": "NaN NaN"}, {"string": "cooling", "type": "CoolingOperation", "conditions": NaN}, {"string": "grinding", "type": "GrindingOperation", "conditions": NaN}, {"string": "sintering", "type": "SinteringOperation", "conditions": "SPS 50 773 5"}]}, {"doi": "10.1038/srep32501", "target": {"composition": [{"formula": "Cu2Sn0.9Zn0.1S3", "elements": {"Cu": 2.0, "Sn": 0.9, "Zn": 0.1, "S": 3.0}, "amount": 1}]}, "material property": {"temperature (K)": 323.0, "seebeck_coefficient (\u03bcV/K)": 70.7, "electrical conductivity (S/m)": 55616.0, "thermal conductivity (W/mK)": 1.878, "power factor (W/mK2)": 0.00027799601984, "ZT": 0.04781294696928648}, "precursors": [{"composition": [{"formula": "Cu", "elements": {"Cu": 1.0}, "amount": 1}]}, {"composition": [{"formula": "Sn", "elements": {"Sn": 1.0}, "amount": 1}]}, {"composition": [{"formula": "Zn", "elements": {"Zn": 1.0}, "amount": 1}]}, {"composition": [{"formula": "S", "elements": {"S": 1.0}, "amount": 1}]}], "operations": [{"string": "mixing", "type": "MixingOperation", "conditions": "Cu Sn Zn S"}, {"string": "heating", "type": "HeatingOperation", "conditions": "NaN NaN"}, {"string": "cooling", "type": "CoolingOperation", "conditions": NaN}, {"string": "grinding", "type": "GrindingOperation", "conditions": NaN}, {"string": "sintering", "type": "SinteringOperation", "conditions": "SPS 50 773 5"}]}, {"doi": "10.1038/srep32501", "target": {"composition": [{"formula": "Cu2SnS3", "elements": {"Cu": 2.0, "Sn": 1.0, "S": 3.0}, "amount": 1}]}, "material property": {"temperature (K)": 323.0, "seebeck_coefficient (\u03bcV/K)": 283.0, "electrical conductivity (S/m)": 132.0, "thermal conductivity (W/mK)": 2.38, "power factor (W/mK2)": 1.0571748e-05, "ZT": 0.0014347372285714284}, "precursors": [{"composition": [{"formula": "Cu", "elements": {"Cu": 1.0}, "amount": 1}]}, {"composition": [{"formula": "Sn", "elements": {"Sn": 1.0}, "amount": 1}]}, {"composition": [{"formula": "S", "elements": {"S": 1.0}, "amount": 1}]}], "operations": [{"string": "mixing", "type": "MixingOperation", "conditions": "Cu Sn S"}, {"string": "heating", "type": "HeatingOperation", "conditions": "NaN NaN"}, {"string": "cooling", "type": "CoolingOperation", "conditions": NaN}, {"string": "grinding", "type": "GrindingOperation", "conditions": NaN}, {"string": "sintering", "type": "SinteringOperation", "conditions": "SPS 50 773 5"}]}, {"doi": "10.1039/B916346H", "target": {"composition": [{"formula": "Eu(Zn0.5Cd0.5)2Sb2", "elements": {"Zn": 1.0, "Cd": 1.0, "Sb": 2.0, "Eu": 1.0}, "amount": 1}]}, "material property": {"temperature (K)": 300.0, "seebeck_coefficient (\u03bcV/K)": 172.5, "electrical conductivity (S/m)": 31480.0, "thermal conductivity (W/mK)": 1.595, "power factor (W/mK2)": 0.00093672675, "ZT": 0.1761868495297806}, "precursors": [{"composition": [{"formula": "Eu", "elements": {"Eu": 1.0}, "amount": 1}]}, {"composition": [{"formula": "Zn", "elements": {"Zn": 1.0}, "amount": 1}]}, {"composition": [{"formula": "Cd", "elements": {"Cd": 1.0}, "amount": 1}]}, {"composition": [{"formula": "Sb", "elements": {"Sb": 1.0}, "amount": 1}]}], "operations": [{"string": "mixing", "type": "MixingOperation", "conditions": "Eu Zn Cd Sb"}, {"string": "heating", "type": "HeatingOperation", "conditions": "1073 120"}, {"string": "cooling", "type": "CoolingOperation", "conditions": "slow"}, {"string": "grinding", "type": "GrindingOperation", "conditions": NaN}, {"string": "sintering", "type": "SinteringOperation", "conditions": "SPS 60 708 15"}]}, {"doi": "10.1039/B916346H", "target": {"composition": [{"formula": "Eu(Zn0.7Cd0.3)2Sb2", "elements": {"Zn": 1.4, "Cd": 0.6, "Sb": 2.0, "Eu": 1.0}, "amount": 1}]}, "material property": {"temperature (K)": 300.0, "seebeck_coefficient (\u03bcV/K)": 148.0, "electrical conductivity (S/m)": 57000.0, "thermal conductivity (W/mK)": 1.838, "power factor (W/mK2)": 0.001248528, "ZT": 0.2037858541893362}, "precursors": [{"composition": [{"formula": "Eu", "elements": {"Eu": 1.0}, "amount": 1}]}, {"composition": [{"formula": "Zn", "elements": {"Zn": 1.0}, "amount": 1}]}, {"composition": [{"formula": "Cd", "elements": {"Cd": 1.0}, "amount": 1}]}, {"composition": [{"formula": "Sb", "elements": {"Sb": 1.0}, "amount": 1}]}], "operations": [{"string": "mixing", "type": "MixingOperation", "conditions": "Eu Zn Cd Sb"}, {"string": "heating", "type": "HeatingOperation", "conditions": "1073 120"}, {"string": "cooling", "type": "CoolingOperation", "conditions": "slow"}, {"string": "grinding", "type": "GrindingOperation", "conditions": NaN}, {"string": "sintering", "type": "SinteringOperation", "conditions": "SPS 60 708 15"}]}, {"doi": "10.1039/B916346H", "target": {"composition": [{"formula": "Eu(Zn0.9Cd0.1)2Sb2", "elements": {"Zn": 1.8, "Cd": 0.2, "Sb": 2.0, "Eu": 1.0}, "amount": 1}]}, "material property": {"temperature (K)": 300.0, "seebeck_coefficient (\u03bcV/K)": 125.0, "electrical conductivity (S/m)": 100500.0, "thermal conductivity (W/mK)": 2.29, "power factor (W/mK2)": 0.0015703124999999999, "ZT": 0.20571779475982532}, "precursors": [{"composition": [{"formula": "Eu", "elements": {"Eu": 1.0}, "amount": 1}]}, {"composition": [{"formula": "Zn", "elements": {"Zn": 1.0}, "amount": 1}]}, {"composition": [{"formula": "Cd", "elements": {"Cd": 1.0}, "amount": 1}]}, {"composition": [{"formula": "Sb", "elements": {"Sb": 1.0}, "amount": 1}]}], "operations": [{"string": "mixing", "type": "MixingOperation", "conditions": "Eu Zn Cd Sb"}, {"string": "heating", "type": "HeatingOperation", "conditions": "1073 120"}, {"string": "cooling", "type": "CoolingOperation", "conditions": "slow"}, {"string": "grinding", "type": "GrindingOperation", "conditions": NaN}, {"string": "sintering", "type": "SinteringOperation", "conditions": "SPS 60 708 15"}]}, {"doi": "10.1039/B916346H", "target": {"composition": [{"formula": "EuCd2Sb2", "elements": {"Eu": 1.0, "Cd": 2.0, "Sb": 2.0}, "amount": 1}]}, "material property": {"temperature (K)": 300.0, "seebeck_coefficient (\u03bcV/K)": 227.2, "electrical conductivity (S/m)": 11111.0, "thermal conductivity (W/mK)": 1.412, "power factor (W/mK2)": 0.00057354804224, "ZT": 0.12185864920113315}, "precursors": [{"composition": [{"formula": "Eu", "elements": {"Eu": 1.0}, "amount": 1}]}, {"composition": [{"formula": "Cd", "elements": {"Cd": 1.0}, "amount": 1}]}, {"composition": [{"formula": "Sb", "elements": {"Sb": 1.0}, "amount": 1}]}], "operations": [{"string": "mixing", "type": "MixingOperation", "conditions": "Eu Cd Sb"}, {"string": "heating", "type": "HeatingOperation", "conditions": "1073 120"}, {"string": "cooling", "type": "CoolingOperation",
