Repository: ngs00/spende

# Multimodal Graph-to-Sequence Encoder-Decoder for Learning Material Synthesis Processes of Thermoelectric Materials
Various calculation-based and data-driven methods have been proposed to discover high-performance thermoelectric materials for sustainable energy resources.
However, although several data-driven methods successfully discovered the chemical compositions of promising thermoelectric materials, the practical potential of the existing methods is still limited because there is a complex engineering problem between the discovered materials and the real-world material synthesis.

File: dataset/tmsr.json (part 3 of 24)
"conditions": "slow"}, {"string": "grinding", "type": "GrindingOperation", "conditions": NaN}, {"string": "sintering", "type": "SinteringOperation", "conditions": "SPS 60 708 15"}]}, {"doi": "10.1039/B916346H", "target": {"composition": [{"formula": "EuZn2Sb2", "elements": {"Eu": 1.0, "Zn": 2.0, "Sb": 2.0}, "amount": 1}]}, "material property": {"temperature (K)": 300.0, "seebeck_coefficient (\u03bcV/K)": 119.0, "electrical conductivity (S/m)": 118055.0, "thermal conductivity (W/mK)": 2.606, "power factor (W/mK2)": 0.0016717768549999999, "ZT": 0.1924532066385265}, "precursors": [{"composition": [{"formula": "Eu", "elements": {"Eu": 1.0}, "amount": 1}]}, {"composition": [{"formula": "Zn", "elements": {"Zn": 1.0}, "amount": 1}]}, {"composition": [{"formula": "Sb", "elements": {"Sb": 1.0}, "amount": 1}]}], "operations": [{"string": "mixing", "type": "MixingOperation", "conditions": "Eu Zn Sb"}, {"string": "heating", "type": "HeatingOperation", "conditions": "1073 120"}, {"string": "cooling", "type": "CoolingOperation", "conditions": "slow"}, {"string": "grinding", "type": "GrindingOperation", "conditions": NaN}, {"string": "sintering", "type": "SinteringOperation", "conditions": "SPS 60 708 15"}]}, {"doi": "10.1039/c1jm13888j", "target": {"composition": [{"formula": "(PbTe)0.05(Ag2Te)0.95", "elements": {"Pb": 0.05, "Ag": 1.9, "Te": 1.0}, "amount": 1}]}, "material property": {"temperature (K)": 350.0, "seebeck_coefficient (\u03bcV/K)": -92.5, "electrical conductivity (S/m)": 145550.0, "thermal conductivity (W/mK)": 0.821, "power factor (W/mK2)": 0.0012453621875, "ZT": 0.530909580542022}, "precursors": [{"composition": [{"formula": "Pb", "elements": {"Pb": 1.0}, "amount": 1}]}, {"composition": [{"formula": "Te", "elements": {"Te": 1.0}, "amount": 1}]}, {"composition": [{"formula": "Ag", "elements": {"Ag": 1.0}, "amount": 1}]}], "operations": [{"string": "mixing", "type": "MixingOperation", "conditions": "Pb Te Ag"}, {"string": "heating", "type": "HeatingOperation", "conditions": "1273 6"}, {"string": "cooling", "type": "CoolingOperation", "conditions": "rapid"}, {"string": "heating", "type": "HeatingOperation", "conditions": "700 72"}, {"string": "cooling", "type": "CoolingOperation", "conditions": NaN}, {"string": "grinding", "type": "GrindingOperation", "conditions": NaN}, {"string": "sintering", "type": "SinteringOperation", "conditions": "HP NaN 700 60"}]}, {"doi": "10.1039/c1jm13888j", "target": {"composition": [{"formula": "(PbTe)0.1(Ag2Te)0.9", "elements": {"Pb": 0.1, "Ag": 1.8, "Te": 1.0}, "amount": 1}]}, "material property": {"temperature (K)": 300.0, "seebeck_coefficient (\u03bcV/K)": -92.04, "electrical conductivity (S/m)": 145950.0, "thermal conductivity (W/mK)": 0.901, "power factor (W/mK2)": 0.0012363952255200002, "ZT": 0.4127}, "precursors": [{"composition": [{"formula": "Pb", "elements": {"Pb": 1.0}, "amount": 1}]}, {"composition": [{"formula": "Te", "elements": {"Te": 1.0}, "amount": 1}]}, {"composition": [{"formula": "Ag", "elements": {"Ag": 1.0}, "amount": 1}]}], "operations": [{"string": "mixing", "type": "MixingOperation", "conditions": "Pb Te Ag"}, {"string": "heating", "type": "HeatingOperation", "conditions": "1273 6"}, {"string": "cooling", "type": "CoolingOperation", "conditions": "rapid"}, {"string": "heating", "type": "HeatingOperation", "conditions": "700 72"}, {"string": "cooling", "type": "CoolingOperation", "conditions": NaN}, {"string": "grinding", "type": "GrindingOperation", "conditions": NaN}, {"string": "sintering", "type": "SinteringOperation", "conditions": "HP NaN 700 60"}]}, {"doi": "10.1039/c1jm13888j", "target": {"composition": [{"formula": "(PbTe)0.15(Ag2Te)0.85", "elements": {"Pb": 0.15, "Ag": 1.7, "Te": 1.0}, "amount": 1}]}, "material property": {"temperature (K)": 300.0, "seebeck_coefficient (\u03bcV/K)": -102.5, "electrical conductivity (S/m)": 95750.0, "thermal conductivity (W/mK)": 0.976, "power factor (W/mK2)": 0.0010059734375, "ZT": 0.4196}, "precursors": [{"composition": [{"formula": "Pb", "elements": {"Pb": 1.0}, "amount": 1}]}, {"composition": [{"formula": "Te", "elements": {"Te": 1.0}, "amount": 1}]}, {"composition": [{"formula": "Ag", "elements": {"Ag": 1.0}, "amount": 1}]}], "operations": [{"string": "mixing", "type": "MixingOperation", "conditions": "Pb Te Ag"}, {"string": "heating", "type": "HeatingOperation", "conditions": "1273 6"}, {"string": "cooling", "type": "CoolingOperation", "conditions": "rapid"}, {"string": "heating", "type": "HeatingOperation", "conditions": "700 72"}, {"string": "cooling", "type": "CoolingOperation", "conditions": NaN}, {"string": "grinding", "type": "GrindingOperation", "conditions": NaN}, {"string": "sintering", "type": "SinteringOperation", "conditions": "HP NaN 700 60"}]}, {"doi": "10.1039/c1jm13888j", "target": {"composition": [{"formula": "Ag2Te", "elements": {"Ag": 2.0, "Te": 1.0}, "amount": 1}]}, "material property": {"temperature (K)": 500.0, "seebeck_coefficient (\u03bcV/K)": -117.74, "electrical conductivity (S/m)": 51066.0, "thermal conductivity (W/mK)": 0.5763, "power factor (W/mK2)": 0.0007079130263015998, "ZT": 0.6141879457761581}, "precursors": [{"composition": [{"formula": "Ag", "elements": {"Ag": 1.0}, "amount": 1}]}, {"composition": [{"formula": "Te", "elements": {"Te": 1.0}, "amount": 1}]}], "operations": [{"string": "mixing", "type": "MixingOperation", "conditions": "Ag Te"}, {"string": "heating", "type": "HeatingOperation", "conditions": "1273 6"}, {"string": "cooling", "type": "CoolingOperation", "conditions": "rapid"}, {"string": "heating", "type": "HeatingOperation", "conditions": "700 72"}, {"string": "cooling", "type": "CoolingOperation", "conditions": NaN}, {"string": "grinding", "type": "GrindingOperation", "conditions": NaN}, {"string": "sintering", "type": "SinteringOperation", "conditions": "HP NaN 700 60"}]}, {"doi": "10.1039/c2ee21274a", "target": {"composition": [{"formula": "BiCuSeO", "elements": {"Bi": 1.0, "Cu": 1.0, "Se": 1.0, "O": 1.0}, "amount": 1}]}, "material property": {"temperature (K)": 773.0, "seebeck_coefficient (\u03bcV/K)": 307.0, "electrical conductivity (S/m)": 4575.0, "thermal conductivity (W/mK)": 0.48, "power factor (W/mK2)": 0.000431189175, "ZT": 0.7}, "precursors": [{"composition": [{"formula": "Bi2O3", "elements": {"Bi": 2.0, "O": 3.0}, "amount": 1}]}, {"composition": [{"formula": "Cu", "elements": {"Cu": 1.0}, "amount": 1}]}, {"composition": [{"formula": "Bi", "elements": {"Bi": 1.0}, "amount": 1}]}, {"composition": [{"formula": "Se", "elements": {"Se": 1.0}, "amount": 1}]}], "operations": [{"string": "mixing", "type": "MixingOperation", "conditions": "Bi2O3 Cu Bi Se"}, {"string": "pressing", "type": "PressingOperation", "conditions": NaN}, {"string": "heating", "type": "HeatingOperation", "conditions": "573 8"}, {"string": "heating", "type": "HeatingOperation", "conditions": "973 24"}, {"string": "grinding", "type": "GrindingOperation", "conditions": "hand-grinding"}, {"string": "grinding", "type": "GrindingOperation", "conditions": "HEBM"}, {"string": "sintering", "type": "SinteringOperation", "conditions": "SPS 50 973 5"}]}, {"doi": "10.1039/c2ee21554c", "target": {"composition": [{"formula": "Hf0.5Ti0.5CoSb0.8Sn0.2", "elements": {"Hf": 0.5, "Ti": 0.5, "Co": 1.0, "Sb": 0.8, "Sn": 0.2}, "amount": 1}]}, "material property": {"temperature (K)": 305.0, "seebeck_coefficient (\u03bcV/K)": 178.8, "electrical conductivity (S/m)": 43000.0, "thermal conductivity (W/mK)": 2.533, "power factor (W/mK2)": 0.00137468592, "ZT": 0.16}, "precursors": [{"composition": [{"formula": "Hf", "elements": {"Hf": 1.0}, "amount": 1}]}, {"composition": [{"formula": "Ti", "elements": {"Ti": 1.0}, "amount": 1}]}, {"composition": [{"formula": "Co", "elements": {"Co": 1.0}, "amount": 1}]}, {"composition": [{"formula": "Sb", "elements": {"Sb": 1.0}, "amount": 1}]}, {"composition": [{"formula": "Sn", "elements": {"Sn": 1.0}, "amount": 1}]}], "operations": [{"string": "mixing", "type": "MixingOperation", "conditions": "Hf Ti Co Sb Sn"}, {"string": "heating", "type": "HeatingOperation", "conditions": "NaN NaN"}, {"string": "cooling", "type": "CoolingOperation", "conditions": NaN}, {"string": "heating", "type": "HeatingOperation", "conditions": "NaN NaN"}, {"string": "cooling", "type": "CoolingOperation", "conditions": NaN}, {"string": "heating", "type": "HeatingOperation", "conditions": "NaN NaN"}, {"string": "cooling", "type": "CoolingOperation", "conditions": NaN}, {"string": "grinding", "type": "GrindingOperation", "conditions": "ball-mill"}, {"string": "sintering", "type": "SinteringOperation", "conditions": "HP NaN NaN NaN"}]}, {"doi": "10.1039/c2ee21554c", "target": {"composition": [{"formula": "Hf0.7Ti0.3CoSb0.8Sn0.2", "elements": {"Hf": 0.7, "Ti": 0.3, "Co": 1.0, "Sb": 0.8, "Sn": 0.2}, "amount": 1}]}, "material property": {"temperature (K)": 305.0, "seebeck_coefficient (\u03bcV/K)": 158.8, "electrical conductivity (S/m)": 55450.0, "thermal conductivity (W/mK)": 2.781, "power factor (W/mK2)": 0.0013983070480000001, "ZT": 0.15335622065444085}, "precursors": [{"composition": [{"formula": "Hf", "elements": {"Hf": 1.0}, "amount": 1}]}, {"composition": [{"formula": "Ti", "elements": {"Ti": 1.0}, "amount": 1}]}, {"composition": [{"formula": "Co", "elements": {"Co": 1.0}, "amount": 1}]}, {"composition": [{"formula": "Sb", "elements": {"Sb": 1.0}, "amount": 1}]}, {"composition": [{"formula": "Sn", "elements": {"Sn": 1.0}, "amount": 1}]}], "operations": [{"string": "mixing", "type": "MixingOperation", "conditions": "Hf Ti Co Sb Sn"}, {"string": "heating", "type": "HeatingOperation", "conditions": "NaN NaN"}, {"string": "cooling", "type": "CoolingOperation", "conditions": NaN}, {"string": "heating", "type": "HeatingOperation", "conditions": "NaN NaN"}, {"string": "cooling", "type": "CoolingOperation", "conditions": NaN}, {"string": "heating", "type": "HeatingOperation", "conditions": "NaN NaN"}, {"string": "cooling", "type": "CoolingOperation", "conditions": NaN}, {"string": "grinding", "type": "GrindingOperation", "conditions": "ball-mill"}, {"string": "sintering", "type": "SinteringOperation", "conditions": "HP NaN NaN NaN"}]}, {"doi": "10.1039/c2ee21554c", "target": {"composition": [{"formula": "Hf0.8Ti0.2CoSb0.8Sn0.2", "elements": {"Hf": 0.8, "Ti": 0.2, "Co": 1.0, "Sb": 0.8, "Sn": 0.2}, "amount": 1}]}, "material property": {"temperature (K)": 305.0, "seebeck_coefficient (\u03bcV/K)": 158.0, "electrical conductivity (S/m)": 61600.0, "thermal conductivity (W/mK)": 2.764, "power factor (W/mK2)": 0.001532, "ZT": 0.16969017076700432}, "precursors": [{"composition": [{"formula": "Hf", "elements": {"Hf": 1.0}, "amount": 1}]}, {"composition": [{"formula": "Ti", "elements": {"Ti": 1.0}, "amount": 1}]}, {"composition": [{"formula": "Co", "elements": {"Co": 1.0}, "amount": 1}]}, {"composition": [{"formula": "Sb", "elements": {"Sb": 1.0}, "amount": 1}]}, {"composition": [{"formula": "Sn", "elements": {"Sn": 1.0}, "amount": 1}]}], "operations": [{"string": "mixing", "type": "MixingOperation", "conditions": "Hf Ti Co Sb Sn"}, {"string": "heating", "type": "HeatingOperation", "conditions": "NaN NaN"}, {"string": "cooling", "type": "CoolingOperation", "conditions": NaN}, {"string": "heating", "type": "HeatingOperation", "conditions": "NaN NaN"}, {"string": "cooling", "type": "CoolingOperation", "conditions": NaN}, {"string": "heating", "type": "HeatingOperation", "conditions": "NaN NaN"}, {"string": "cooling", "type": "CoolingOperation", "conditions": NaN}, {"string": "grinding", "type": "GrindingOperation", "conditions": "ball-mill"}, {"string": "sintering", "type": "SinteringOperation", "conditions": "HP NaN NaN NaN"}]}, {"doi": "10.1039/c2ee21554c", "target": {"composition": [{"formula": "Hf0.9Ti0.1CoSb0.8Sn0.2", "elements": {"Hf": 0.9, "Ti": 0.1, "Co": 1.0, "Sb": 0.8, "Sn": 0.2}, "amount": 1}]}, "material property": {"temperature (K)": 305.0, "seebeck_coefficient (\u03bcV/K)": 141.1, "electrical conductivity (S/m)": 81000.0, "thermal conductivity (W/mK)": 3.45, "power factor (W/mK2)": 0.001606, "ZT": 0.142}, "precursors": [{"composition": [{"formula": "Hf", "elements": {"Hf": 1.0}, "amount": 1}]}, {"composition": [{"formula": "Ti", "elements": {"Ti": 1.0}, "amount": 1}]}, {"composition": [{"formula": "Co", "elements": {"Co": 1.0}, "amount": 1}]}, {"composition": [{"formula": "Sb", "elements": {"Sb": 1.0}, "amount": 1}]}, {"composition": [{"formula": "Sn", "elements": {"Sn": 1.0}, "amount": 1}]}], "operations": [{"string": "mixing", "type": "MixingOperation", "conditions": "Hf Ti Co Sb Sn"}, {"string": "heating", "type": "HeatingOperation", "conditions": "NaN NaN"}, {"string": "cooling", "type": "CoolingOperation", "conditions": NaN}, {"string": "heating", "type": "HeatingOperation", "conditions": "NaN NaN"}, {"string": "cooling", "type": "CoolingOperation", "conditions": NaN}, {"string": "heating", "type": "HeatingOperation", "conditions": "NaN NaN"}, {"string": "cooling", "type": "CoolingOperation", "conditions": NaN}, {"string": "grinding", "type": "GrindingOperation", "conditions": "ball-mill"}, {"string": "sintering", "type": "SinteringOperation", "conditions": "HP NaN NaN NaN"}]}, {"doi": "10.1039/c2jm31324c", "target": {"composition": [{"formula": "Ca3Al0.95Zn0.05Sb3", "elements": {"Ca": 3.0, "Al": 0.95, "Zn": 0.05, "Sb": 3.0}, "amount": 1}]}, "material property": {"temperature (K)": 422.0, "seebeck_coefficient (\u03bcV/K)": 184.0, "electrical conductivity (S/m)": 4745.0, "thermal conductivity (W/mK)": 1.06, "power factor (W/mK2)": 0.00016064672, "ZT": 0.06}, "precursors": [{"composition": [{"formula": "Ca", "elements": {"Ca": 1.0}, "amount": 1}]}, {"composition": [{"formula": "Al", "elements": {"Al": 1.0}, "amount": 1}]}, {"composition": [{"formula": "Zn", "elements": {"Zn": 1.0}, "amount": 1}]}, {"composition": [{"formula": "Sb", "elements": {"Sb": 1.0}, "amount": 1}]}], "operations": [{"string": "mixing", "type": "MixingOperation", "conditions": "Ca Al Zn Sb"}, {"string": "grinding", "type": "GrindingOperation", "conditions": "ball-mill"}, {"string": "sintering", "type": "SinteringOperation", "conditions": "HP 40 973 4"}]}, {"doi": "10.1039/c2jm31324c", "target": {"composition": [{"formula": "Ca3Al0.98Zn0.02Sb3", "elements": {"Ca": 3.0, "Al": 0.98, "Zn": 0.02, "Sb": 3.0}, "amount": 1}]}, "material property": {"temperature (K)": 422.0, "seebeck_coefficient (\u03bcV/K)": 200.0, "electrical conductivity (S/m)": 3150.0, "thermal conductivity (W/mK)": 1.103, "power factor (W/mK2)": 0.000126, "ZT": 0.046}, "precursors": [{"composition": [{"formula": "Ca", "elements": {"Ca": 1.0}, "amount": 1}]}, {"composition": [{"formula": "Al", "elements": {"Al": 1.0}, "amount": 1}]}, {"composition": [{"formula": "Zn", "elements": {"Zn": 1.0}, "amount": 1}]}, {"composition": [{"formula": "Sb", "elements": {"Sb": 1.0}, "amount": 1}]}], "operations": [{"string": "mixing", "type": "MixingOperation", "conditions": "Ca Al Zn Sb"}, {"string": "grinding", "type": "GrindingOperation", "conditions": "ball-mill"}, {"string": "sintering", "type": "SinteringOperation", "conditions": "HP 40 973 4"}]}, {"doi": "10.1039/c2jm31324c", "target": {"composition": [{"formula": "Ca3Al0.99Zn0.01Sb3", "elements": {"Ca": 3.0, "Al": 0.99, "Zn": 0.01, "Sb": 3.0}, "amount": 1}]}, "material property": {"temperature (K)": 422.0, "seebeck_coefficient (\u03bcV/K)": 171.7, "electrical conductivity (S/m)": 10900.0, "thermal conductivity (W/mK)": 1.269, "power factor (W/mK2)": 0.0003213417009999999, "ZT": 0.101}, "precursors": [{"composition": [{"formula": "Ca", "elements": {"Ca": 1.0}, "amount": 1}]}, {"composition": [{"formula": "Al", "elements": {"Al": 1.0}, "amount": 1}]}, {"composition": [{"formula": "Zn", "elements": {"Zn": 1.0}, "amount": 1}]}, {"composition": [{"formula": "Sb", "elements": {"Sb": 1.0}, "amount": 1}]}], "operations": [{"string": "mixing", "type": "MixingOperation", "conditions": "Ca Al Zn Sb"}, {"string": "grinding", "type": "GrindingOperation", "conditions": "ball-mill"}, {"string": "sintering", "type": "SinteringOperation", "conditions": "HP 40 973 5"}]}, {"doi": "10.1039/c2jm31324c", "target": {"composition": [{"formula": "Ca3AlSb3", "elements": {"Ca": 3.0, "Al": 1.0, "Sb": 3.0}, "amount": 1}]}, "material property": {"temperature (K)": 422.0, "seebeck_coefficient (\u03bcV/K)": 351.85, "electrical conductivity (S/m)": 326.7, "thermal conductivity (W/mK)": 0.9884, "power factor (W/mK2)": 4.044494463075e-05, "ZT": 0.015}, "precursors": [{"composition": [{"formula": "Ca", "elements": {"Ca": 1.0}, "amount": 1}]}, {"composition": [{"formula": "Al", "elements": {"Al": 1.0}, "amount": 1}]}, {"composition": [{"formula": "Zn", "elements": {"Zn": 1.0}, "amount": 1}]}, {"composition": [{"formula": "Sb", "elements": {"Sb": 1.0}, "amount": 1}]}], "operations": [{"string": "mixing", "type": "MixingOperation", "conditions": "Ca Al Zn Sb"}, {"string": "grinding", "type": "GrindingOperation", "conditions": "ball-mill"}, {"string": "sintering", "type": "SinteringOperation", "conditions": "HP 40 973 4"}]}, {"doi": "10.1039/c3dt50428j", "target": {"composition": [{"formula": "Ca5In1.95Zn0.05Sb6", "elements": {"Ca": 5.0, "In": 1.95, "Zn": 0.05, "Sb": 6.0}, "amount": 1}]}, "material property": {"temperature (K)": 622.0, "seebeck_coefficient (\u03bcV/K)": 209.0, "electrical conductivity (S/m)": 14350.0, "thermal conductivity (W/mK)": 0.91, "power factor (W/mK2)": 0.00062682235, "ZT": 0.4284434084615384}, "precursors": [{"composition": [{"formula": "In", "elements": {"In": 1.0}, "amount": 1}]}, {"composition": [{"formula": "Sb", "elements": {"Sb": 1.0}, "amount": 1}]}], "operations": [{"string": "mixing", "type": "MixingOperation", "conditions": "In Sb"}, {"string": "heating", "type": "HeatingOperation", "conditions": "973 10"}, {"string": "cooling", "type": "CoolingOperation", "conditions": "rapid"}, {"string": "grinding", "type": "GrindingOperation", "conditions": NaN}, {"string": "mixing", "type": "MixingOperation", "conditions": "In Sb Ca Zn Sb"}, {"string": "grinding", "type": "GrindingOperation", "conditions": "ball-mill"}, {"string": "heating", "type": "HeatingOperation", "conditions": "723 2"}, {"string": "sintering", "type": "SinteringOperation", "conditions": "HP 110 973 180"}, {"string": "cooling", "type": "CoolingOperation", "conditions": "slow"}]}, {"doi": "10.1039/c3dt50428j", "target": {"composition": [{"formula": "Ca5In1.98Zn0.02Sb6", "elements": {"Ca": 5.0, "In": 1.98, "Zn": 0.02, "Sb": 6.0}, "amount": 1}]}, "material property": {"temperature (K)": 422.0, "seebeck_coefficient (\u03bcV/K)": 263.7, "electrical conductivity (S/m)": 5418.0, "thermal conductivity (W/mK)": 0.9328, "power factor (W/mK2)": 0.00037675520441999996, "ZT": 0.164}, "precursors": [{"composition": [{"formula": "In", "elements": {"In": 1.0}, "amount": 1}]}, {"composition": [{"formula": "Sb", "elements": {"Sb": 1.0}, "amount": 1}]}], "operations": [{"string": "mixing", "type": "MixingOperation", "conditions": "In Sb"}, {"string": "heating", "type": "HeatingOperation", "conditions": "973 10"}, {"string": "cooling", "type": "CoolingOperation", "conditions": "rapid"}, {"string": "grinding", "type": "GrindingOperation", "conditions": NaN}, {"string": "mixing", "type": "MixingOperation", "conditions": "In Sb Ca Zn Sb"}, {"string": "grinding", "type": "GrindingOperation", "conditions": "ball-mill"}, {"string": "heating", "type": "HeatingOperation", "conditions": "723 2"}, {"string": "sintering", "type": "SinteringOperation", "conditions": "HP 110 973 180"}, {"string": "cooling", "type": "CoolingOperation", "conditions": "slow"}]}, {"doi": "10.1039/c3dt50428j", "target": {"composition": [{"formula": "Ca5In1.9Zn0.1Sb6", "elements": {"Ca": 5.0, "In": 1.9, "Zn": 0.1, "Sb": 6.0}, "amount": 1}]}, "material property": {"temperature (K)": 422.0, "seebeck_coefficient (\u03bcV/K)": 144.0, "electrical conductivity (S/m)": 20460.0, "thermal conductivity (W/mK)": 1.1084, "power factor (W/mK2)": 0.00042425856, "ZT": 0.15}, "precursors": [{"composition": [{"formula": "In", "elements": {"In": 1.0}, "amount": 1}]}, {"composition": [{"formula": "Sb", "elements": {"Sb": 1.0}, "amount": 1}]}], "operations": [{"string": "mixing", "type": "MixingOperation", "conditions": "In Sb"}, {"string": "heating", "type": "HeatingOperation", "conditions": "973 10"}, {"string": "cooling", "type": "CoolingOperation", "conditions": "rapid"}, {"string": "grinding", "type": "GrindingOperation", "conditions": NaN}, {"string": "mixing", "type": "MixingOperation", "conditions": "In Sb Ca Zn Sb"}, {"string": "grinding", "type": "GrindingOperation", "conditions": "ball-mill"}, {"string": "heating", "type": "HeatingOperation", "conditions": "723 2"}, {"string": "sintering", "type": "SinteringOperation", "conditions": "HP 110 973 180"}, {"string": "cooling", "type": "CoolingOperation", "conditions": "slow"}]}, {"doi": "10.1039/c3dt50428j", "target": {"composition": [{"formula": "Ca5In2Sb6", "elements": {"Ca": 5.0, "In": 2.0, "Sb": 6.0}, "amount": 1}]}, "material property": {"temperature (K)": 422.0, "seebeck_coefficient (\u03bcV/K)": 479.5, "electrical conductivity (S/m)": 974.0, "thermal conductivity (W/mK)": 0.8656, "power factor (W/mK2)": 0.00022394232349999999, "ZT": 0.10917705697435304}, "precursors": [{"composition": [{"formula": "In", "elements": {"In": 1.0}, "amount": 1}]}, {"composition": [{"formula": "Sb", "elements": {"Sb": 1.0}, "amount": 1}]}], "operations": [{"string": "mixing", "type": "MixingOperation", "conditions": "In Sb"}, {"string": "heating", "type": "HeatingOperation", "conditions": "973 10"}, {"string": "cooling", "type": "CoolingOperation", "conditions": "rapid"}, {"string": "grinding", "type": "GrindingOperation", "conditions": NaN}, {"string": "mixing", "type": "MixingOperation", "conditions": "In Sb Ca Sb"}, {"string": "grinding", "type": "GrindingOperation", "conditions": "ball-mill"}, {"string": "heating", "type": "HeatingOperation", "conditions": "723 2"}, {"string": "sintering", "type": "SinteringOperation", "conditions": "HP 110 973 180"}, {"string": "cooling", "type": "CoolingOperation", "conditions": "slow"}]}, {"doi": "10.1039/c3ra40457a", "target": {"composition": [{"formula": "Mg3Sb1.6Bi0.4", "elements": {"Mg": 3.0, "Sb": 1.6, "Bi": 0.4}, "amount": 1}]}, "material property": {"temperature (K)": 332.0, "seebeck_coefficient (\u03bcV/K)": 142.0, "electrical conductivity (S/m)": 3455.0, "thermal conductivity (W/mK)": 0.95, "power factor (W/mK2)": 6.966662e-05, "ZT": 0.024346650357894736}, "precursors": [{"composition": [{"formula": "Mg", "elements": {"Mg": 1.0}, "amount": 1}]}, {"composition": [{"formula": "Sb", "elements": {"Sb": 1.0}, "amount": 1}]}, {"composition": [{"formula": "Bi", "elements": {"Bi": 1.0}, "amount": 1}]}], "operations": [{"string": "mixing", "type": "MixingOperation", "conditions": "Mg Sb Bi"}, {"string": "grinding", "type": "GrindingOperation", "conditions": NaN}, {"string": "grinding", "type": "GrindingOperation", "conditions": "hand-grinding"}, {"string": "sintering", "type": "SinteringOperation", "conditions": "SPS 50 1073 10"}]}, {"doi": "10.1039/c3ra40457a", "target": {"composition": [{"formula": "Mg3Sb1.8Bi0.2", "elements": {"Mg": 3.0, "Sb": 1.8, "Bi": 0.2}, "amount": 1}]}, "material property": {"temperature (K)": 332.0, "seebeck_coefficient (\u03bcV/K)": 306.0, "electrical conductivity (S/m)": 333.0, "thermal conductivity (W/mK)": 1.17, "power factor (W/mK2)": 3.1180788e-05, "ZT": 0.008847881723076923}, "precursors": [{"composition": [{"formula": "Mg", "elements": {"Mg": 1.0}, "amount": 1}]}, {"composition": [{"formula": "Sb", "elements": {"Sb": 1.0}, "amount": 1}]}, {"composition": [{"formula": "Bi", "elements": {"Bi": 1.0}, "amount": 1}]}], "operations": [{"string": "mixing", "type": "MixingOperation", "conditions": "Mg Sb Bi"}, {"string": "grinding", "type": "GrindingOperation", "conditions": NaN}, {"string": "grinding", "type": "GrindingOperation", "conditions": "hand-grinding"}, {"string": "sintering", "type": "SinteringOperation", "conditions": "SPS 50 1073 10"}]}, {"doi": "10.1039/c3ra40457a", "target": {"composition": [{"formula": "Mg3Sb1.9Bi0.1", "elements": {"Mg": 3.0, "Sb": 1.9, "Bi": 0.1}, "amount": 1}]}, "material property": {"temperature (K)": 332.0, "seebeck_coefficient (\u03bcV/K)": 278.0, "electrical conductivity (S/m)": 302.0, "thermal conductivity (W/mK)": 1.32, "power factor (W/mK2)": 2.3339768e-05, "ZT": 0.005870305284848485}, "precursors": [{"composition": [{"formula": "Mg", "elements": {"Mg": 1.0}, "amount": 1}]}, {"composition": [{"formula": "Sb", "elements": {"Sb": 1.0}, "amount": 1}]}, {"composition": [{"formula": "Bi", "elements": {"Bi": 1.0}, "amount": 1}]}], "operations": [{"string": "mixing", "type": "MixingOperation", "conditions": "Mg Sb Bi"}, {"string": "grinding", "type": "GrindingOperation", "conditions": NaN}, {"string": "grinding", "type": "GrindingOperation", "conditions": "hand-grinding"}, {"string": "sintering", "type": "SinteringOperation", "conditions": "SPS 50 1073 10"}]}, {"doi": "10.1039/c3ra40457a", "target": {"composition": [{"formula": "Mg3Sb2", "elements": {"Mg": 3.0, "Sb": 2.0}, "amount": 1}]}, "material property": {"temperature (K)": 332.0, "seebeck_coefficient (\u03bcV/K)": 193.0, "electrical conductivity (S/m)": 207.0, "thermal conductivity (W/mK)": 1.34, "power factor (W/mK2)": 7.710543e-06, "ZT": 0.0019103733402985074}, "precursors": [{"composition": [{"formula": "Mg", "elements": {"Mg": 1.0}, "amount": 1}]}, {"composition": [{"formula": "Sb", "elements": {"Sb": 1.0}, "amount": 1}]}], "operations": [{"string": "mixing", "type": "MixingOperation", "conditions": "Mg Sb"}, {"string": "grinding", "type": "GrindingOperation", "conditions": NaN}, {"string": "grinding", "type": "GrindingOperation", "conditions": "hand-grinding"}, {"string": "sintering", "type": "SinteringOperation", "conditions": "SPS 50 1073 10"}]}, {"doi": "10.1039/c3ta00844d", "target": {"composition": [{"formula": "Ca5Al1.9Zn0.1Sb6", "elements": {"Ca": 5.0, "Al": 1.9, "Zn": 0.1, "Sb": 6.0}, "amount": 1}]}, "material property": {"temperature (K)": 425.0, "seebeck_coefficient (\u03bcV/K)": 118.2, "electrical conductivity (S/m)": 23770.0, "thermal conductivity (W/mK)": 1.27, "power factor (W/mK2)": 0.0003320963748, "ZT": 0.11113461361417323}, "precursors": [{"composition": [{"formula": "Ga", "elements": {"Ga": 1.0}, "amount": 1}]}, {"composition": [{"formula": "Sb", "elements": {"Sb": 1.0}, "amount": 1}]}], "operations": [{"string": "mixing", "type": "MixingOperation", "conditions": "Ga Sb"}, {"string": "heating", "type": "HeatingOperation", "conditions": "973 12"}, {"string": "cooling", "type": "CoolingOperation", "conditions": "rapid"}, {"string": "grinding", "type": "GrindingOperation", "conditions": NaN}, {"string": "mixing", "type": "MixingOperation", "conditions": "Ga Sb Ca Zn Sb"}, {"string": "grinding", "type": "GrindingOperation", "conditions": "ball-mill"}, {"string": "heating", "type": "HeatingOperation", "conditions": "873 2"}, {"string": "sintering", "type": "SinteringOperation", "conditions": "HP 110 973 180"}]}, {"doi": "10.1039/c3ta00844d", "target": {"composition": [{"formula": "Ca5Ga1.7Zn0.3Sb6", "elements": {"Ca": 5.0, "Ga": 1.7, "Zn": 0.3, "Sb": 6.0}, "amount": 1}]}, "material property": {"temperature (K)": 425.0, "seebeck_coefficient (\u03bcV/K)": 70.0, "electrical conductivity (S/m)": 56499.0, "thermal conductivity (W/mK)": 1.6772, "power factor (W/mK2)": 0.0002768451, "ZT": 0.07015213898163604}, "precursors": [{"composition": [{"formula": "Ga", "elements": {"Ga": 1.0}, "amount": 1}]}, {"composition": [{"formula": "Sb", "elements": {"Sb": 1.0}, "amount": 1}]}], "operations": [{"string": "mixing", "type": "MixingOperation", "conditions": "Ga Sb"}, {"string": "heating", "type": "HeatingOperation", "conditions": "973 12"}, {"string": "cooling", "type": "CoolingOperation", "conditions": "rapid"}, {"string": "grinding", "type": "GrindingOperation", "conditions": NaN}, {"string": "mixing", "type": "MixingOperation", "conditions": "Ga Sb Ca Zn Sb"}, {"string": "grinding", "type": "GrindingOperation", "conditions": "ball-mill"}, {"string": "heating", "type": "HeatingOperation", "conditions": "873 2"}, {"string": "sintering", "type": "SinteringOperation", "conditions": "HP 110 973 180"}]}, {"doi": "10.1039/c3ta00844d", "target": {"composition": [{"formula": "Ca5Ga1.8Zn0.2Sb6", "elements": {"Ca": 5.0, "Ga": 1.8, "Zn": 0.2, "Sb": 6.0}, "amount": 1}]}, "material property": {"temperature (K)": 425.0, "seebeck_coefficient (\u03bcV/K)": 72.3, "electrical conductivity (S/m)": 47700.0, "thermal conductivity (W/mK)": 1.64, "power factor (W/mK2)": 0.000249341733, "ZT": 0.06461599788109756}, "precursors": [{"composition": [{"formula": "Ga", "elements": {"Ga": 1.0}, "amount": 1}]}, {"composition": [{"formula": "Sb", "elements": {"Sb": 1.0}, "amount": 1}]}], "operations": [{"string": "mixing", "type": "MixingOperation", "conditions": "Ga Sb"}, {"string": "heating", "type": "HeatingOperation", "conditions": "973 12"}, {"string": "cooling", "type": "CoolingOperation", "conditions": "rapid"}, {"string": "grinding", "type": "GrindingOperation", "conditions": NaN}, {"string": "mixing", "type": "MixingOperation", "conditions": "Ga Sb Ca Zn Sb"}, {"string": "grinding", "type": "GrindingOperation", "conditions": "ball-mill"}, {"string": "heating", "type": "HeatingOperation", "conditions": "873 2"}, {"string": "sintering", "type": "SinteringOperation", "conditions": "HP 110 973 180"}]}, {"doi": "10.1039/c3ta00844d", "target": {"composition": [{"formula": "Ca5Ga1.95Zn0.05Sb6", "elements": {"Ca": 5.0, "Ga": 1.95, "Zn": 0.05, "Sb": 6.0}, "amount": 1}]}, "material property": {"temperature (K)": 425.0, "seebeck_coefficient (\u03bcV/K)": 138.3, "electrical conductivity (S/m)": 17900.0, "thermal conductivity (W/mK)": 1.186, "power factor (W/mK2)": 0.00034237133100000004, "ZT": 0.121}, "precursors": [{"composition": [{"formula": "Ga", "elements": {"Ga": 1.0}, "amount": 1}]}, {"composition": [{"formula": "Sb", "elements": {"Sb": 1.0}, "amount": 1}]}], "operations": [{"string": "mixing", "type": "MixingOperation", "conditions": "Ga Sb"}, {"string": "heating", "type": "HeatingOperation", "conditions": "973 12"}, {"string": "cooling", "type": "CoolingOperation", "conditions": "rapid"}, {"string": "grinding", "type": "GrindingOperation", "conditions": NaN}, {"string": "mixing", "type": "MixingOperation", "conditions": "Ga Sb Ca Zn Sb"}, {"string": "grinding", "type": "GrindingOperation", "conditions": "ball-mill"}, {"string": "heating", "type": "HeatingOperation", "conditions": "873 2"}, {"string": "sintering", "type": "SinteringOperation", "conditions": "HP 110 973 180"}]}, {"doi": "10.1039/c3ta00844d", "target": {"composition": [{"formula": "Ca5Ga1.9Zn0.1Sb6", "elements": {"Ca": 5.0, "Ga": 1.9, "Zn": 0.1, "Sb": 6.0}, "amount": 1}]}, "material property": {"temperature (K)": 425.0, "seebeck_coefficient (\u03bcV/K)": 115.0, "electrical conductivity (S/m)": 30500.0, "thermal conductivity (W/mK)": 1.403, "power factor (W/mK2)": 0.0004033625, "ZT": 0.1221875}, "precursors": [{"composition": [{"formula": "Ga", "elements": {"Ga": 1.0}, "amount": 1}]}, {"composition": [{"formula": "Sb", "elements": {"Sb": 1.0}, "amount": 1}]}], "operations": [{"string": "mixing", "type": "MixingOperation", "conditions": "Ga Sb"}, {"string": "heating", "type": "HeatingOperation", "conditions": "973 12"}, {"string": "cooling", "type": "CoolingOperation", "conditions": "rapid"}, {"string": "grinding", "type": "GrindingOperation", "conditions": NaN}, {"string": "mixing", "type": "MixingOperation", "conditions": "Ga Sb Ca Zn Sb"}, {"string": "grinding", "type": "GrindingOperation", "conditions": "ball-mill"}, {"string": "heating", "type": "HeatingOperation", "conditions": "873 2"}, {"string": "sintering", "type": "SinteringOperation", "conditions": "HP 110 973 180"}]}, {"doi": "10.1039/c3ta00844d", "target": {"composition": [{"formula": "Ca5Ga2Sb6", "elements": {"Ca": 5.0, "Ga": 2.0, "Sb": 6.0}, "amount": 1}]}, "material property": {"temperature (K)": 624.0, "seebeck_coefficient (\u03bcV/K)": 112.7, "electrical conductivity (S/m)": 1466.0, "thermal conductivity (W/mK)": 1.032, "power factor (W/mK2)": 1.862009114e-05, "ZT": 0.01}, "precursors": [{"composition": [{"formula": "Ga", "elements": {"Ga": 1.0}, "amount": 1}]}, {"composition": [{"formula": "Sb", "elements": {"Sb": 1.0}, "amount": 1}]}], "operations": [{"string": "mixing", "type": "MixingOperation", "conditions": "Ga Sb"}, {"string": "heating", "type": "HeatingOperation", "conditions": "973 12"}, {"string": "cooling", "type": "CoolingOperation", "conditions": "rapid"}, {"string": "grinding", "type": "GrindingOperation", "conditions": NaN}, {"string": "mixing", "type": "MixingOperation", "conditions": "Ga Sb Ca Zn Sb"}, {"string": "grinding", "type": "GrindingOperation", "conditions": "ball-mill"}, {"string": "heating", "type": "HeatingOperation", "conditions": "873 2"}, {"string": "sintering", "type": "SinteringOperation", "conditions": "HP 110 973 180"}]}, {"doi": "10.1039/c3ta14532h", "target": {"composition": [{"formula": "Bi0.985Na0.015CuSeO", "elements": {"Bi": 0.985, "Na": 0.015, "Cu": 1.0, "Se": 1.0, "O": 1.0}, "amount": 1}]}, "material property": {"temperature (K)": 300.0, "seebeck_coefficient (\u03bcV/K)": 253.5, "electrical conductivity (S/m)": 12500.0, "thermal conductivity (W/mK)": 0.81, "power factor (W/mK2)": 0.000803278125, "ZT": 0.2975104166666666}, "precursors": [{"composition": [{"formula": "Bi2O3", "elements": {"Bi": 2.0, "O": 3.0}, "amount": 1}]}, {"composition": [{"formula": "Bi", "elements": {"Bi": 1.0}, "amount": 1}]}, {"composition": [{"formula": "Cu", "elements": {"Cu": 1.0}, "amount": 1}]}, {"composition": [{"formula": "Se", "elements": {"Se": 1.0}, "amount": 1}]}, {"composition": [{"formula": "Na2Se", "elements": {"Na": 2.0, "Se": 1.0}, "amount": 1}]}], "operations": [{"string": "mixing", "type": "MixingOperation", "conditions": "Bi2O3 Bi Cu Se Na2Se"}, {"string": "grinding", "type": "GrindingOperation", "conditions": "hand-grinding"}, {"string": "heating", "type": "HeatingOperation", "conditions": "573 15"}, {"string": "cooling", "type": "CoolingOperation", "conditions": NaN}, {"string": "grinding", "type": "GrindingOperation", "conditions": NaN}, {"string": "pressing", "type": "PressingOperation", "conditions": NaN}, {"string": "sintering", "type": "SinteringOperation", "conditions": "SPS 50 973 6"}]}, {"doi": "10.1039/c4dt03432e", "target": {"composition": [{"formula": "In4Pb0.01Sn0.03Se2.9Cl0.02", "elements": {"In": 4.0, "Pb": 0.01, "Sn": 0.03, "Se": 2.9, "Cl": 0.02}, "amount": 1}]}, "material property": {"temperature (K)": 323.0, "seebeck_coefficient (\u03bcV/K)": -205.0, "electrical conductivity (S/m)": 7453.0, "thermal conductivity (W/mK)": 0.9462, "power factor (W/mK2)": 0.000313212325, "ZT": 0.10691986997991966}, "precursors": [{"composition": [{"formula": "In", "elements": {"In": 1.0}, "amount": 1}]}, {"composition": [{"formula": "Pb", "elements": {"Pb": 1.0}, "amount": 1}]}, {"composition": [{"formula": "Sn", "elements": {"Sn": 1.0}, "amount": 1}]}, {"composition": [{"formula": "Se", "elements": {"Se": 1.0}, "amount": 1}]}, {"composition": [{"formula": "InCl3", "elements": {"In": 1.0, "Cl": 3.0}, "amount": 1}]}], "operations": [{"string": "mixing", "type": "MixingOperation", "conditions": "In Pb Sn Se InCl3"}, {"string": "heating", "type": "HeatingOperation", "conditions": "1123 24"}, {"string": "cooling", "type": "CoolingOperation", "conditions": "rapid"}, {"string": "sintering", "type": "SinteringOperation", "conditions": "HP 70 730 1"}, {"string": "heating", "type": "HeatingOperation", "conditions": "753 120"}]}, {"doi": "https://doi.org/10.1021/ja2091195", "target": {"composition": [{"formula": "BiCu0.90SeO", "elements": {"Bi": 1.0, "Cu": 0.9, "Se": 1.0, "O": 1.0}, "amount": 1}]}, "material property": {"temperature (K)": 323.0, "seebeck_coefficient (\u03bcV/K)": 166.0, "electrical conductivity (S/m)": 43.0, "thermal conductivity (W/mK)": 1.19, "power factor (W/mK2)": 1.1849079999999999e-06, "ZT": 0.0003216178857142857}, "precursors": [{"composition": [{"formula": "Bi2O3", "elements": {"Bi": 2.0, "O": 3.0}, "amount": 1}]}, {"composition": [{"formula": "Bi", "elements": {"Bi": 1.0}, "amount": 1}]}, {"composition": [{"formula": "Cu", "elements": {"Cu": 1.0}, "amount": 1}]}, {"composition": [{"formula": "Se", "elements": {"Se": 1.0}, "amount": 1}]}], "operations": [{"string": "mixing", "type": "MixingOperation", "conditions": "Bi2O3 Bi Cu Se"}, {"string": "heating", "type": "HeatingOperation", "conditions": "573 12"}, {"string": "cooling", "type": "CoolingOperation", "conditions": NaN}, {"string": "grinding", "type": "GrindingOperation", "conditions": NaN}, {"string": "heating", "type": "HeatingOperation", "conditions": "973 8"}, {"string": "cooling", "type": "CoolingOperation", "conditions": NaN}, {"string": "grinding", "type": "GrindingOperation", "conditions": "ball-mill"}, {"string": "sintering", "type": "SinteringOperation", "conditions": "SPS 50 973 6"}]}, {"doi": "https://doi.org/10.1021/ja2091195", "target": {"composition": [{"formula": "BiCu0.925SeO", "elements": {"Bi": 1.0, "Cu": 0.925, "Se": 1.0, "O": 1.0}, "amount": 1}]}, "material property": {"temperature (K)": 323.0, "seebeck_coefficient (\u03bcV/K)": 242.45, "electrical conductivity (S/m)": 2788.0, "thermal conductivity (W/mK)": 1.4, "power factor (W/mK2)": 0.00016388422296999999, "ZT": 0.03781043144236429}, "precursors": [{"composition": [{"formula": "Bi2O3", "elements": {"Bi": 2.0, "O": 3.0}, "amount": 1}]}, {"composition": [{"formula": "Bi", "elements": {"Bi": 1.0}, "amount": 1}]}, {"composition": [{"formula": "Cu", "elements": {"Cu": 1.0}, "amount": 1}]}, {"composition": [{"formula": "Se", "elements": {"Se": 1.0}, "amount": 1}]}], "operations": [{"string": "mixing", "type": "MixingOperation", "conditions": "Bi2O3 Bi Cu Se"}, {"string": "heating", "type": "HeatingOperation", "conditions": "573 12"}, {"string": "cooling", "type": "CoolingOperation", "conditions": NaN}, {"string": "grinding", "type": "GrindingOperation", "conditions": NaN}, {"string": "heating", "type": "HeatingOperation", "conditions": "973 8"}, {"string": "cooling", "type": "CoolingOperation", "conditions": NaN}, {"string": "grinding", "type": "GrindingOperation", "conditions": "ball-mill"}, {"string": "sintering", "type": "SinteringOperation", "conditions": "SPS 50 973 6"}]}, {"doi": "https://doi.org/10.1021/ja2091195", "target": {"composition": [{"formula": "BiCu0.975SeO", "elements": {"Bi": 1.0, "Cu": 0.975, "Se": 1.0, "O": 1.0}, "amount": 1}]}, "material property": {"temperature (K)": 323.0, "seebeck_coefficient (\u03bcV/K)": 167.59, "electrical conductivity (S/m)": 2330.0, "thermal conductivity (W/mK)": 0.787, "power factor (W/mK2)": 6.5441330873e-05, "ZT": 0.02685838611433164}, "precursors": [{"composition": [{"formula": "Bi2O3", "elements": {"Bi": 2.0, "O": 3.0}, "amount": 1}]}, {"composition": [{"formula": "Bi", "elements": {"Bi": 1.0}, "amount": 1}]}, {"composition": [{"formula": "Cu", "elements": {"Cu": 1.0}, "amount": 1}]}, {"composition": [{"formula": "Se", "elements": {"Se": 1.0}, "amount": 1}]}], "operations": [{"string": "mixing", "type": "MixingOperation", "conditions": "Bi2O3 Bi Cu Se"}, {"string": "heating", "type": "HeatingOperation", "conditions": "573 12"}, {"string": "cooling", "type": "CoolingOperation", "conditions": NaN}, {"string": "grinding", "type": "GrindingOperation", "conditions": NaN}, {"string": "heating", "type": "HeatingOperation", "conditions": "973 8"}, {"string": "cooling", "type": "CoolingOperation", "conditions": NaN}, {"string": "grinding", "type": "GrindingOperation", "conditions": "ball-mill"}, {"string": "sintering", "type": "SinteringOperation", "conditions": "SPS 50 973 6"}]}, {"doi": "10.1039/c4ee03042g", "target": {"composition": [{"formula": "FeNb0.80Ti0.20Sb", "elements": {"Fe": 1.0, "Nb": 0.8, "Ti": 0.2, "Sb": 1.0}, "amount": 1}]}, "material property": {"temperature (K)": 300.0, "seebeck_coefficient (\u03bcV/K)": 72.0,
