Repository: ngs00/spende

# Multimodal Graph-to-Sequence Encoder-Decoder for Learning Material Synthesis Processes of Thermoelectric Materials
Various calculation-based and data-driven methods have been proposed to discover high-performance thermoelectric materials for sustainable energy resources.
However, although several data-driven methods successfully discovered the chemical compositions of promising thermoelectric materials, the practical potential of the existing methods is still limited because there is a complex engineering problem between the discovered materials and the real-world material synthesis.

File: dataset/tmsr.json (part 4 of 24)
"electrical conductivity (S/m)": 460000.0, "thermal conductivity (W/mK)": 7.5, "power factor (W/mK2)": 0.00238464, "ZT": 0.0953856}, "precursors": [{"composition": [{"formula": "Fe", "elements": {"Fe": 1.0}, "amount": 1}]}, {"composition": [{"formula": "Nb", "elements": {"Nb": 1.0}, "amount": 1}]}, {"composition": [{"formula": "Ti", "elements": {"Ti": 1.0}, "amount": 1}]}, {"composition": [{"formula": "Sb", "elements": {"Sb": 1.0}, "amount": 1}]}], "operations": [{"string": "mixing", "type": "MixingOperation", "conditions": "Fe Nb Ti Sb"}, {"string": "heating", "type": "HeatingOperation", "conditions": "NaN 0.05"}, {"string": "cooling", "type": "CoolingOperation", "conditions": NaN}, {"string": "heating", "type": "HeatingOperation", "conditions": "NaN 0.05"}, {"string": "cooling", "type": "CoolingOperation", "conditions": NaN}, {"string": "heating", "type": "HeatingOperation", "conditions": "NaN 0.05"}, {"string": "cooling", "type": "CoolingOperation", "conditions": NaN}, {"string": "heating", "type": "HeatingOperation", "conditions": "NaN 0.05"}, {"string": "cooling", "type": "CoolingOperation", "conditions": NaN}, {"string": "grinding", "type": "GrindingOperation", "conditions": "mixer-mill"}, {"string": "sintering", "type": "SinteringOperation", "conditions": "SPS 65 1123 10"}, {"string": "heating", "type": "HeatingOperation", "conditions": "1023 48"}]}, {"doi": "10.1039/c4ee03042g", "target": {"composition": [{"formula": "FeNb0.88Ti0.12Sb", "elements": {"Fe": 1.0, "Nb": 0.88, "Ti": 0.12, "Sb": 1.0}, "amount": 1}]}, "material property": {"temperature (K)": 300.0, "seebeck_coefficient (\u03bcV/K)": 103.0, "electrical conductivity (S/m)": 430000.0, "thermal conductivity (W/mK)": 11.3, "power factor (W/mK2)": 0.00456187, "ZT": 0.12111159292035398}, "precursors": [{"composition": [{"formula": "Fe", "elements": {"Fe": 1.0}, "amount": 1}]}, {"composition": [{"formula": "Nb", "elements": {"Nb": 1.0}, "amount": 1}]}, {"composition": [{"formula": "Ti", "elements": {"Ti": 1.0}, "amount": 1}]}, {"composition": [{"formula": "Sb", "elements": {"Sb": 1.0}, "amount": 1}]}], "operations": [{"string": "mixing", "type": "MixingOperation", "conditions": "Fe Nb Ti Sb"}, {"string": "heating", "type": "HeatingOperation", "conditions": "NaN 0.05"}, {"string": "cooling", "type": "CoolingOperation", "conditions": NaN}, {"string": "heating", "type": "HeatingOperation", "conditions": "NaN 0.05"}, {"string": "cooling", "type": "CoolingOperation", "conditions": NaN}, {"string": "heating", "type": "HeatingOperation", "conditions": "NaN 0.05"}, {"string": "cooling", "type": "CoolingOperation", "conditions": NaN}, {"string": "heating", "type": "HeatingOperation", "conditions": "NaN 0.05"}, {"string": "cooling", "type": "CoolingOperation", "conditions": NaN}, {"string": "grinding", "type": "GrindingOperation", "conditions": "mixer-mill"}, {"string": "sintering", "type": "SinteringOperation", "conditions": "SPS 65 1123 10"}, {"string": "heating", "type": "HeatingOperation", "conditions": "1023 48"}]}, {"doi": "10.1039/c4ee03042g", "target": {"composition": [{"formula": "FeNb0.96Ti0.04Sb", "elements": {"Fe": 1.0, "Nb": 0.96, "Ti": 0.04, "Sb": 1.0}, "amount": 1}]}, "material property": {"temperature (K)": 300.0, "seebeck_coefficient (\u03bcV/K)": 153.0, "electrical conductivity (S/m)": 160000.0, "thermal conductivity (W/mK)": 15.0, "power factor (W/mK2)": 0.00374544, "ZT": 0.0749088}, "precursors": [{"composition": [{"formula": "Fe", "elements": {"Fe": 1.0}, "amount": 1}]}, {"composition": [{"formula": "Nb", "elements": {"Nb": 1.0}, "amount": 1}]}, {"composition": [{"formula": "Ti", "elements": {"Ti": 1.0}, "amount": 1}]}, {"composition": [{"formula": "Sb", "elements": {"Sb": 1.0}, "amount": 1}]}], "operations": [{"string": "mixing", "type": "MixingOperation", "conditions": "Fe Nb Ti Sb"}, {"string": "heating", "type": "HeatingOperation", "conditions": "NaN 0.05"}, {"string": "cooling", "type": "CoolingOperation", "conditions": NaN}, {"string": "heating", "type": "HeatingOperation", "conditions": "NaN 0.05"}, {"string": "cooling", "type": "CoolingOperation", "conditions": NaN}, {"string": "heating", "type": "HeatingOperation", "conditions": "NaN 0.05"}, {"string": "cooling", "type": "CoolingOperation", "conditions": NaN}, {"string": "heating", "type": "HeatingOperation", "conditions": "NaN 0.05"}, {"string": "cooling", "type": "CoolingOperation", "conditions": NaN}, {"string": "grinding", "type": "GrindingOperation", "conditions": "mixer-mill"}, {"string": "sintering", "type": "SinteringOperation", "conditions": "SPS 65 1123 10"}, {"string": "heating", "type": "HeatingOperation", "conditions": "1023 48"}]}, {"doi": "10.1039/c4ta05530f", "target": {"composition": [{"formula": "AgSn15.0BiTe17.0", "elements": {"Ag": 1.0, "Sn": 15.0, "Bi": 1.0, "Te": 17.0}, "amount": 1}]}, "material property": {"temperature (K)": 300.0, "seebeck_coefficient (\u03bcV/K)": 65.86, "electrical conductivity (S/m)": 204810.0, "thermal conductivity (W/mK)": 2.6, "power factor (W/mK2)": 0.000888371485476, "ZT": 0.10250440217030769}, "precursors": [{"composition": [{"formula": "Ag", "elements": {"Ag": 1.0}, "amount": 1}]}, {"composition": [{"formula": "Sn", "elements": {"Sn": 1.0}, "amount": 1}]}, {"composition": [{"formula": "Bi", "elements": {"Bi": 1.0}, "amount": 1}]}, {"composition": [{"formula": "Te", "elements": {"Te": 1.0}, "amount": 1}]}], "operations": [{"string": "mixing", "type": "MixingOperation", "conditions": "Ag Sn Bi Te"}, {"string": "heating", "type": "HeatingOperation", "conditions": "1273 6"}, {"string": "heating", "type": "HeatingOperation", "conditions": "1073 4"}, {"string": "cooling", "type": "CoolingOperation", "conditions": "slow"}, {"string": "grinding", "type": "GrindingOperation", "conditions": NaN}, {"string": "sintering", "type": "SinteringOperation", "conditions": "SPS 40 723 5"}]}, {"doi": "10.1039/c4ta05530f", "target": {"composition": [{"formula": "AgSn25.0BiTe27.0", "elements": {"Ag": 1.0, "Sn": 25.0, "Bi": 1.0, "Te": 27.0}, "amount": 1}]}, "material property": {"temperature (K)": 300.0, "seebeck_coefficient (\u03bcV/K)": 46.0, "electrical conductivity (S/m)": 254808.0, "thermal conductivity (W/mK)": 3.41, "power factor (W/mK2)": 0.000539173728, "ZT": 0.047434638826979465}, "precursors": [{"composition": [{"formula": "Ag", "elements": {"Ag": 1.0}, "amount": 1}]}, {"composition": [{"formula": "Sn", "elements": {"Sn": 1.0}, "amount": 1}]}, {"composition": [{"formula": "Bi", "elements": {"Bi": 1.0}, "amount": 1}]}, {"composition": [{"formula": "Te", "elements": {"Te": 1.0}, "amount": 1}]}], "operations": [{"string": "mixing", "type": "MixingOperation", "conditions": "Ag Sn Bi Te"}, {"string": "heating", "type": "HeatingOperation", "conditions": "1273 6"}, {"string": "heating", "type": "HeatingOperation", "conditions": "1073 4"}, {"string": "cooling", "type": "CoolingOperation", "conditions": "slow"}, {"string": "grinding", "type": "GrindingOperation", "conditions": NaN}, {"string": "sintering", "type": "SinteringOperation", "conditions": "SPS 40 723 5"}]}, {"doi": "10.1039/c4ta05530f", "target": {"composition": [{"formula": "AgSn5.0BiTe7.0", "elements": {"Ag": 1.0, "Sn": 5.0, "Bi": 1.0, "Te": 7.0}, "amount": 1}]}, "material property": {"temperature (K)": 300.0, "seebeck_coefficient (\u03bcV/K)": 112.0, "electrical conductivity (S/m)": 100000.0, "thermal conductivity (W/mK)": 1.61, "power factor (W/mK2)": 0.0012544, "ZT": 0.2337391304347826}, "precursors": [{"composition": [{"formula": "Ag", "elements": {"Ag": 1.0}, "amount": 1}]}, {"composition": [{"formula": "Sn", "elements": {"Sn": 1.0}, "amount": 1}]}, {"composition": [{"formula": "Bi", "elements": {"Bi": 1.0}, "amount": 1}]}, {"composition": [{"formula": "Te", "elements": {"Te": 1.0}, "amount": 1}]}], "operations": [{"string": "mixing", "type": "MixingOperation", "conditions": "Ag Sn Bi Te"}, {"string": "heating", "type": "HeatingOperation", "conditions": "1273 6"}, {"string": "heating", "type": "HeatingOperation", "conditions": "1073 4"}, {"string": "cooling", "type": "CoolingOperation", "conditions": "slow"}, {"string": "grinding", "type": "GrindingOperation", "conditions": NaN}, {"string": "sintering", "type": "SinteringOperation", "conditions": "SPS 40 723 5"}]}, {"doi": "10.1039/c4ta05530f", "target": {"composition": [{"formula": "SnTe", "elements": {"Sn": 1.0, "Te": 1.0}, "amount": 1}]}, "material property": {"temperature (K)": 300.0, "seebeck_coefficient (\u03bcV/K)": 34.86, "electrical conductivity (S/m)": 777885.0, "thermal conductivity (W/mK)": 7.95, "power factor (W/mK2)": 0.0009453010985459999, "ZT": 0.03567173956777358}, "precursors": [{"composition": [{"formula": "Ag", "elements": {"Ag": 1.0}, "amount": 1}]}, {"composition": [{"formula": "Sn", "elements": {"Sn": 1.0}, "amount": 1}]}], "operations": [{"string": "mixing", "type": "MixingOperation", "conditions": "Ag Sn"}, {"string": "heating", "type": "HeatingOperation", "conditions": "1273 6"}, {"string": "heating", "type": "HeatingOperation", "conditions": "1073 4"}, {"string": "cooling", "type": "CoolingOperation", "conditions": "slow"}, {"string": "grinding", "type": "GrindingOperation", "conditions": NaN}, {"string": "sintering", "type": "SinteringOperation", "conditions": "SPS 40 723 5"}]}, {"doi": "10.1039/c6ta03126a", "target": {"composition": [{"formula": "Zn0.85Cd0.15Sc0.02O1.03", "elements": {"Zn": 0.85, "Cd": 0.15, "Sc": 0.02, "O": 1.03}, "amount": 1}]}, "material property": {"temperature (K)": 300.0, "seebeck_coefficient (\u03bcV/K)": -49.4, "electrical conductivity (S/m)": 19430.0, "thermal conductivity (W/mK)": 7.58, "power factor (W/mK2)": 4.74161948e-05, "ZT": 0.001876630401055409}, "precursors": [{"composition": [{"formula": "ZnO", "elements": {"Zn": 1.0, "O": 1.0}, "amount": 1}]}, {"composition": [{"formula": "CdO", "elements": {"Cd": 1.0, "O": 1.0}, "amount": 1}]}, {"composition": [{"formula": "Sc2O3", "elements": {"Sc": 2.0, "O": 3.0}, "amount": 1}]}], "operations": [{"string": "mixing", "type": "MixingOperation", "conditions": "ZnO CdO Sc2O3"}, {"string": "grinding", "type": "GrindingOperation", "conditions": "ball-mill"}, {"string": "pressing", "type": "PressingOperation", "conditions": 65}, {"string": "pressing", "type": "PressingOperation", "conditions": 5000}, {"string": "heating", "type": "HeatingOperation", "conditions": "1123 24"}, {"string": "heating", "type": "HeatingOperation", "conditions": "1573 5"}]}, {"doi": "10.1039/c6ta03126a", "target": {"composition": [{"formula": "Zn0.875Cd0.125Sc0.02O1.03", "elements": {"Zn": 0.875, "Cd": 0.125, "Sc": 0.02, "O": 1.03}, "amount": 1}]}, "material property": {"temperature (K)": 300.0, "seebeck_coefficient (\u03bcV/K)": -73.5, "electrical conductivity (S/m)": 42857.0, "thermal conductivity (W/mK)": 6.75, "power factor (W/mK2)": 0.00023152422825, "ZT": 0.0102899657}, "precursors": [{"composition": [{"formula": "ZnO", "elements": {"Zn": 1.0, "O": 1.0}, "amount": 1}]}, {"composition": [{"formula": "CdO", "elements": {"Cd": 1.0, "O": 1.0}, "amount": 1}]}, {"composition": [{"formula": "Sc2O3", "elements": {"Sc": 2.0, "O": 3.0}, "amount": 1}]}], "operations": [{"string": "mixing", "type": "MixingOperation", "conditions": "ZnO CdO Sc2O3"}, {"string": "grinding", "type": "GrindingOperation", "conditions": "ball-mill"}, {"string": "pressing", "type": "PressingOperation", "conditions": 65}, {"string": "pressing", "type": "PressingOperation", "conditions": 5000}, {"string": "heating", "type": "HeatingOperation", "conditions": "1123 24"}, {"string": "heating", "type": "HeatingOperation", "conditions": "1573 5"}]}, {"doi": "10.1039/c6ta03126a", "target": {"composition": [{"formula": "Zn0.95Cd0.05Sc0.02O1.03", "elements": {"Zn": 0.95, "Cd": 0.05, "Sc": 0.02, "O": 1.03}, "amount": 1}]}, "material property": {"temperature (K)": 300.0, "seebeck_coefficient (\u03bcV/K)": -60.0, "electrical conductivity (S/m)": 18000.0, "thermal conductivity (W/mK)": 11.5, "power factor (W/mK2)": 6.48e-05, "ZT": 0.0016904347826086957}, "precursors": [{"composition": [{"formula": "ZnO", "elements": {"Zn": 1.0, "O": 1.0}, "amount": 1}]}, {"composition": [{"formula": "CdO", "elements": {"Cd": 1.0, "O": 1.0}, "amount": 1}]}, {"composition": [{"formula": "Sc2O3", "elements": {"Sc": 2.0, "O": 3.0}, "amount": 1}]}], "operations": [{"string": "mixing", "type": "MixingOperation", "conditions": "ZnO CdO Sc2O3"}, {"string": "grinding", "type": "GrindingOperation", "conditions": "ball-mill"}, {"string": "pressing", "type": "PressingOperation", "conditions": 65}, {"string": "pressing", "type": "PressingOperation", "conditions": 5000}, {"string": "heating", "type": "HeatingOperation", "conditions": "1123 24"}, {"string": "heating", "type": "HeatingOperation", "conditions": "1573 5"}]}, {"doi": "10.1039/c6ta03126a", "target": {"composition": [{"formula": "Zn0.9Cd0.1Sc0.006O1.009", "elements": {"Zn": 0.9, "Cd": 0.1, "Sc": 0.006, "O": 1.009}, "amount": 1}]}, "material property": {"temperature (K)": 300.0, "seebeck_coefficient (\u03bcV/K)": -77.0, "electrical conductivity (S/m)": 56145.0, "thermal conductivity (W/mK)": 8.44, "power factor (W/mK2)": 0.000332883705, "ZT": 0.011832359182464456}, "precursors": [{"composition": [{"formula": "ZnO", "elements": {"Zn": 1.0, "O": 1.0}, "amount": 1}]}, {"composition": [{"formula": "CdO", "elements": {"Cd": 1.0, "O": 1.0}, "amount": 1}]}, {"composition": [{"formula": "Sc2O3", "elements": {"Sc": 2.0, "O": 3.0}, "amount": 1}]}], "operations": [{"string": "mixing", "type": "MixingOperation", "conditions": "ZnO CdO Sc2O3"}, {"string": "grinding", "type": "GrindingOperation", "conditions": "ball-mill"}, {"string": "pressing", "type": "PressingOperation", "conditions": 65}, {"string": "pressing", "type": "PressingOperation", "conditions": 5000}, {"string": "heating", "type": "HeatingOperation", "conditions": "1123 24"}, {"string": "heating", "type": "HeatingOperation", "conditions": "1573 5"}]}, {"doi": "10.1039/c6ta03126a", "target": {"composition": [{"formula": "Zn0.9Cd0.1Sc0.01O1.015", "elements": {"Zn": 0.9, "Cd": 0.1, "Sc": 0.01, "O": 1.015}, "amount": 1}]}, "material property": {"temperature (K)": 300.0, "seebeck_coefficient (\u03bcV/K)": -73.6, "electrical conductivity (S/m)": 62187.0, "thermal conductivity (W/mK)": 8.17, "power factor (W/mK2)": 0.0003368644915199999, "ZT": 0.01236956517209302}, "precursors": [{"composition": [{"formula": "ZnO", "elements": {"Zn": 1.0, "O": 1.0}, "amount": 1}]}, {"composition": [{"formula": "CdO", "elements": {"Cd": 1.0, "O": 1.0}, "amount": 1}]}, {"composition": [{"formula": "Sc2O3", "elements": {"Sc": 2.0, "O": 3.0}, "amount": 1}]}], "operations": [{"string": "mixing", "type": "MixingOperation", "conditions": "ZnO CdO Sc2O3"}, {"string": "grinding", "type": "GrindingOperation", "conditions": "ball-mill"}, {"string": "pressing", "type": "PressingOperation", "conditions": 65}, {"string": "pressing", "type": "PressingOperation", "conditions": 5000}, {"string": "heating", "type": "HeatingOperation", "conditions": "1123 24"}, {"string": "heating", "type": "HeatingOperation", "conditions": "1573 5"}]}, {"doi": "10.1039/c6ta03126a", "target": {"composition": [{"formula": "Zn0.9Cd0.1Sc0.02O1.03", "elements": {"Zn": 0.9, "Cd": 0.1, "Sc": 0.02, "O": 1.03}, "amount": 1}]}, "material property": {"temperature (K)": 300.0, "seebeck_coefficient (\u03bcV/K)": -70.6, "electrical conductivity (S/m)": 59430.0, "thermal conductivity (W/mK)": 7.83, "power factor (W/mK2)": 0.00029622051479999997, "ZT": 0.011349445011494251}, "precursors": [{"composition": [{"formula": "ZnO", "elements": {"Zn": 1.0, "O": 1.0}, "amount": 1}]}, {"composition": [{"formula": "CdO", "elements": {"Cd": 1.0, "O": 1.0}, "amount": 1}]}, {"composition": [{"formula": "Sc2O3", "elements": {"Sc": 2.0, "O": 3.0}, "amount": 1}]}], "operations": [{"string": "mixing", "type": "MixingOperation", "conditions": "ZnO CdO Sc2O3"}, {"string": "grinding", "type": "GrindingOperation", "conditions": "ball-mill"}, {"string": "pressing", "type": "PressingOperation", "conditions": 65}, {"string": "pressing", "type": "PressingOperation", "conditions": 5000}, {"string": "heating", "type": "HeatingOperation", "conditions": "1123 24"}, {"string": "heating", "type": "HeatingOperation", "conditions": "1573 5"}]}, {"doi": "10.1039/c6ta03126a", "target": {"composition": [{"formula": "Zn0.9Cd0.1Sc0.03O1.045", "elements": {"Zn": 0.9, "Cd": 0.1, "Sc": 0.03, "O": 1.045}, "amount": 1}]}, "material property": {"temperature (K)": 300.0, "seebeck_coefficient (\u03bcV/K)": -76.3, "electrical conductivity (S/m)": 55100.0, "thermal conductivity (W/mK)": 7.91, "power factor (W/mK2)": 0.000320775119, "ZT": 0.012165933716814159}, "precursors": [{"composition": [{"formula": "ZnO", "elements": {"Zn": 1.0, "O": 1.0}, "amount": 1}]}, {"composition": [{"formula": "CdO", "elements": {"Cd": 1.0, "O": 1.0}, "amount": 1}]}, {"composition": [{"formula": "Sc2O3", "elements": {"Sc": 2.0, "O": 3.0}, "amount": 1}]}], "operations": [{"string": "mixing", "type": "MixingOperation", "conditions": "ZnO CdO Sc2O3"}, {"string": "grinding", "type": "GrindingOperation", "conditions": "ball-mill"}, {"string": "pressing", "type": "PressingOperation", "conditions": 65}, {"string": "pressing", "type": "PressingOperation", "conditions": 5000}, {"string": "heating", "type": "HeatingOperation", "conditions": "1123 24"}, {"string": "heating", "type": "HeatingOperation", "conditions": "1573 5"}]}, {"doi": "10.1039/c6ta03126a", "target": {"composition": [{"formula": "Zn0.9Cd0.1Sc0.04O1.06", "elements": {"Zn": 0.9, "Cd": 0.1, "Sc": 0.04, "O": 1.06}, "amount": 1}]}, "material property": {"temperature (K)": 300.0, "seebeck_coefficient (\u03bcV/K)": -84.3, "electrical conductivity (S/m)": 46667.0, "thermal conductivity (W/mK)": 8.0, "power factor (W/mK2)": 0.00033163856882999996, "ZT": 0.012436446331125}, "precursors": [{"composition": [{"formula": "ZnO", "elements": {"Zn": 1.0, "O": 1.0}, "amount": 1}]}, {"composition": [{"formula": "CdO", "elements": {"Cd": 1.0, "O": 1.0}, "amount": 1}]}, {"composition": [{"formula": "Sc2O3", "elements": {"Sc": 2.0, "O": 3.0}, "amount": 1}]}], "operations": [{"string": "mixing", "type": "MixingOperation", "conditions": "ZnO CdO Sc2O3"}, {"string": "grinding", "type": "GrindingOperation", "conditions": "ball-mill"}, {"string": "pressing", "type": "PressingOperation", "conditions": 65}, {"string": "pressing", "type": "PressingOperation", "conditions": 5000}, {"string": "heating", "type": "HeatingOperation", "conditions": "1123 24"}, {"string": "heating", "type": "HeatingOperation", "conditions": "1573 5"}]}, {"doi": "10.1039/c6ta03126a", "target": {"composition": [{"formula": "ZnSc0.02O1.03", "elements": {"Zn": 1.0, "Sc": 0.02, "O": 1.03}, "amount": 1}]}, "material property": {"temperature (K)": 300.0, "seebeck_coefficient (\u03bcV/K)": -165.0, "electrical conductivity (S/m)": 2800.0, "thermal conductivity (W/mK)": 52.167, "power factor (W/mK2)": 7.623e-05, "ZT": 0.00043838058542756915}, "precursors": [{"composition": [{"formula": "ZnO", "elements": {"Zn": 1.0, "O": 1.0}, "amount": 1}]}, {"composition": [{"formula": "Sc2O3", "elements": {"Sc": 2.0, "O": 3.0}, "amount": 1}]}], "operations": [{"string": "mixing", "type": "MixingOperation", "conditions": "ZnO Sc2O3"}, {"string": "grinding", "type": "GrindingOperation", "conditions": "ball-mill"}, {"string": "pressing", "type": "PressingOperation", "conditions": 65}, {"string": "pressing", "type": "PressingOperation", "conditions": 5000}, {"string": "heating", "type": "HeatingOperation", "conditions": "1123 24"}, {"string": "heating", "type": "HeatingOperation", "conditions": "1573 5"}]}, {"doi": "10.1039/c6ta11120c", "target": {"composition": [{"formula": "CuGa0.97Mn0.03Te2", "elements": {"Cu": 1.0, "Ga": 0.97, "Mn": 0.03, "Te": 2.0}, "amount": 1}]}, "material property": {"temperature (K)": 325.0, "seebeck_coefficient (\u03bcV/K)": 172.0, "electrical conductivity (S/m)": 25200.0, "thermal conductivity (W/mK)": 6.142, "power factor (W/mK2)": 0.0007455167999999999, "ZT": 0.03944854444806251}, "precursors": [{"composition": [{"formula": "Cu", "elements": {"Cu": 1.0}, "amount": 1}]}, {"composition": [{"formula": "Ga", "elements": {"Ga": 1.0}, "amount": 1}]}, {"composition": [{"formula": "Te", "elements": {"Te": 1.0}, "amount": 1}]}, {"composition": [{"formula": "Mn", "elements": {"Mn": 1.0}, "amount": 1}]}], "operations": [{"string": "mixing", "type": "MixingOperation", "conditions": "Cu Ga Te Mn"}, {"string": "heating", "type": "HeatingOperation", "conditions": "1173 12"}, {"string": "heating", "type": "HeatingOperation", "conditions": "873 12"}, {"string": "cooling", "type": "CoolingOperation", "conditions": "slow"}, {"string": "grinding", "type": "GrindingOperation", "conditions": "hand-grinding"}, {"string": "sintering", "type": "SinteringOperation", "conditions": "SPS 50 823 NaN"}]}, {"doi": "10.1039/c6ta11120c", "target": {"composition": [{"formula": "CuGa0.98Mn0.02Te2", "elements": {"Cu": 1.0, "Ga": 0.98, "Mn": 0.02, "Te": 2.0}, "amount": 1}]}, "material property": {"temperature (K)": 425.0, "seebeck_coefficient (\u03bcV/K)": 278.8, "electrical conductivity (S/m)": 10439.0, "thermal conductivity (W/mK)": 4.532, "power factor (W/mK2)": 0.00081141762416, "ZT": 0.07609278249514563}, "precursors": [{"composition": [{"formula": "Cu", "elements": {"Cu": 1.0}, "amount": 1}]}, {"composition": [{"formula": "Ga", "elements": {"Ga": 1.0}, "amount": 1}]}, {"composition": [{"formula": "Te", "elements": {"Te": 1.0}, "amount": 1}]}, {"composition": [{"formula": "Mn", "elements": {"Mn": 1.0}, "amount": 1}]}], "operations": [{"string": "mixing", "type": "MixingOperation", "conditions": "Cu Ga Te Mn"}, {"string": "heating", "type": "HeatingOperation", "conditions": "1173 12"}, {"string": "heating", "type": "HeatingOperation", "conditions": "873 12"}, {"string": "cooling", "type": "CoolingOperation", "conditions": "slow"}, {"string": "grinding", "type": "GrindingOperation", "conditions": "hand-grinding"}, {"string": "sintering", "type": "SinteringOperation", "conditions": "SPS 50 823 NaN"}]}, {"doi": "10.1039/c6ta11120c", "target": {"composition": [{"formula": "CuGa0.99Mn0.01Te2", "elements": {"Cu": 1.0, "Ga": 0.99, "Mn": 0.01, "Te": 2.0}, "amount": 1}]}, "material property": {"temperature (K)": 325.0, "seebeck_coefficient (\u03bcV/K)": 332.0, "electrical conductivity (S/m)": 6053.0, "thermal conductivity (W/mK)": 5.383, "power factor (W/mK2)": 0.000667185872, "ZT": 0.04028151744380457}, "precursors": [{"composition": [{"formula": "Cu", "elements": {"Cu": 1.0}, "amount": 1}]}, {"composition": [{"formula": "Ga", "elements": {"Ga": 1.0}, "amount": 1}]}, {"composition": [{"formula": "Te", "elements": {"Te": 1.0}, "amount": 1}]}, {"composition": [{"formula": "Mn", "elements": {"Mn": 1.0}, "amount": 1}]}], "operations": [{"string": "mixing", "type": "MixingOperation", "conditions": "Cu Ga Te Mn"}, {"string": "heating", "type": "HeatingOperation", "conditions": "1173 12"}, {"string": "heating", "type": "HeatingOperation", "conditions": "873 12"}, {"string": "cooling", "type": "CoolingOperation", "conditions": "slow"}, {"string": "grinding", "type": "GrindingOperation", "conditions": "hand-grinding"}, {"string": "sintering", "type": "SinteringOperation", "conditions": "SPS 50 823 NaN"}]}, {"doi": "10.1039/c6ta11120c", "target": {"composition": [{"formula": "CuGaTe2", "elements": {"Cu": 1.0, "Ga": 1.0, "Te": 2.0}, "amount": 1}]}, "material property": {"temperature (K)": 325.0, "seebeck_coefficient (\u03bcV/K)": 364.0, "electrical conductivity (S/m)": 2300.0, "thermal conductivity (W/mK)": 6.9645, "power factor (W/mK2)": 0.0003047408, "ZT": 0.014220799770263479}, "precursors": [{"composition": [{"formula": "Cu", "elements": {"Cu": 1.0}, "amount": 1}]}, {"composition": [{"formula": "Ga", "elements": {"Ga": 1.0}, "amount": 1}]}, {"composition": [{"formula": "Te", "elements": {"Te": 1.0}, "amount": 1}]}], "operations": [{"string": "mixing", "type": "MixingOperation", "conditions": "Cu Ga Te"}, {"string": "heating", "type": "HeatingOperation", "conditions": "1173 12"}, {"string": "heating", "type": "HeatingOperation", "conditions": "873 12"}, {"string": "cooling", "type": "CoolingOperation", "conditions": "slow"}, {"string": "grinding", "type": "GrindingOperation", "conditions": "hand-grinding"}, {"string": "sintering", "type": "SinteringOperation", "conditions": "SPS 50 823 NaN"}]}, {"doi": "10.1039/c7cp04931e", "target": {"composition": [{"formula": "(Sn0.8Ge0.2)0.82Mn0.18Te", "elements": {"Ge": 0.164, "Mn": 0.18, "Sn": 0.656, "Te": 1.0}, "amount": 1}]}, "material property": {"temperature (K)": 300.0, "seebeck_coefficient (\u03bcV/K)": 60.3, "electrical conductivity (S/m)": 169300.0, "thermal conductivity (W/mK)": 2.134, "power factor (W/mK2)": 0.000615590037, "ZT": 0.0855}, "precursors": [{"composition": [{"formula": "Sn", "elements": {"Sn": 1.0}, "amount": 1}]}, {"composition": [{"formula": "Ge", "elements": {"Ge": 1.0}, "amount": 1}]}, {"composition": [{"formula": "Mn", "elements": {"Mn": 1.0}, "amount": 1}]}, {"composition": [{"formula": "Te", "elements": {"Te": 1.0}, "amount": 1}]}], "operations": [{"string": "mixing", "type": "MixingOperation", "conditions": "Sn Ge Mn Te"}, {"string": "heating", "type": "HeatingOperation", "conditions": "1323 48"}, {"string": "cooling", "type": "CoolingOperation", "conditions": "rapid"}, {"string": "grinding", "type": "GrindingOperation", "conditions": "hand-grinding"}, {"string": "sintering", "type": "SinteringOperation", "conditions": "SPS 48 850 5"}]}, {"doi": "10.1039/c7cp04931e", "target": {"composition": [{"formula": "(Sn0.8Ge0.2)0.85Mn0.15Te", "elements": {"Ge": 0.17, "Mn": 0.15, "Sn": 0.68, "Te": 1.0}, "amount": 1}]}, "material property": {"temperature (K)": 373.0, "seebeck_coefficient (\u03bcV/K)": 67.7, "electrical conductivity (S/m)": 179000.0, "thermal conductivity (W/mK)": 1.975, "power factor (W/mK2)": 0.00082040891, "ZT": 0.1565}, "precursors": [{"composition": [{"formula": "Sn", "elements": {"Sn": 1.0}, "amount": 1}]}, {"composition": [{"formula": "Ge", "elements": {"Ge": 1.0}, "amount": 1}]}, {"composition": [{"formula": "Mn", "elements": {"Mn": 1.0}, "amount": 1}]}, {"composition": [{"formula": "Te", "elements": {"Te": 1.0}, "amount": 1}]}], "operations": [{"string": "mixing", "type": "MixingOperation", "conditions": "Sn Ge Mn Te"}, {"string": "heating", "type": "HeatingOperation", "conditions": "1323 48"}, {"string": "cooling", "type": "CoolingOperation", "conditions": "rapid"}, {"string": "grinding", "type": "GrindingOperation", "conditions": "hand-grinding"}, {"string": "sintering", "type": "SinteringOperation", "conditions": "SPS 48 850 5"}]}, {"doi": "10.1039/c7cp04931e", "target": {"composition": [{"formula": "(Sn0.8Ge0.2)0.88Mn0.12Te", "elements": {"Ge": 0.17600000000000002, "Mn": 0.12, "Sn": 0.7040000000000001, "Te": 1.0}, "amount": 1}]}, "material property": {"temperature (K)": 298.0, "seebeck_coefficient (\u03bcV/K)": 50.0, "electrical conductivity (S/m)": 226695.0, "thermal conductivity (W/mK)": 2.559, "power factor (W/mK2)": 0.0005667374999999999, "ZT": 0.06599756740914418}, "precursors": [{"composition": [{"formula": "Sn", "elements": {"Sn": 1.0}, "amount": 1}]}, {"composition": [{"formula": "Ge", "elements": {"Ge": 1.0}, "amount": 1}]}, {"composition": [{"formula": "Mn", "elements": {"Mn": 1.0}, "amount": 1}]}, {"composition": [{"formula": "Te", "elements": {"Te": 1.0}, "amount": 1}]}], "operations": [{"string": "mixing", "type": "MixingOperation", "conditions": "Sn Ge Mn Te"}, {"string": "heating", "type": "HeatingOperation", "conditions": "1323 48"}, {"string": "cooling", "type": "CoolingOperation", "conditions": "rapid"}, {"string": "grinding", "type": "GrindingOperation", "conditions": "hand-grinding"}, {"string": "sintering", "type": "SinteringOperation", "conditions": "SPS 48 850 5"}]}, {"doi": "10.1039/c7cp04931e", "target": {"composition": [{"formula": "(Sn0.8Ge0.2)0.8Mn0.2Te", "elements": {"Ge": 0.16000000000000003, "Mn": 0.2, "Sn": 0.6400000000000001, "Te": 1.0}, "amount": 1}]}, "material property": {"temperature (K)": 298.0, "seebeck_coefficient (\u03bcV/K)": 60.2, "electrical conductivity (S/m)": 161000.0, "thermal conductivity (W/mK)": 2.227, "power factor (W/mK2)": 0.0005834704400000001, "ZT": 0.07807552362819939}, "precursors": [{"composition": [{"formula": "Sn", "elements": {"Sn": 1.0}, "amount": 1}]}, {"composition": [{"formula": "Ge", "elements": {"Ge": 1.0}, "amount": 1}]}, {"composition": [{"formula": "Mn", "elements": {"Mn": 1.0}, "amount": 1}]}, {"composition": [{"formula": "Te", "elements": {"Te": 1.0}, "amount": 1}]}], "operations": [{"string": "mixing", "type": "MixingOperation", "conditions": "Sn Ge Mn Te"}, {"string": "heating", "type": "HeatingOperation", "conditions": "1323 48"}, {"string": "cooling", "type": "CoolingOperation", "conditions": "rapid"}, {"string": "grinding", "type": "GrindingOperation", "conditions": "hand-grinding"}, {"string": "sintering", "type": "SinteringOperation", "conditions": "SPS 48 850 5"}]}, {"doi": "10.1039/c7cp04931e", "target": {"composition": [{"formula": "(Sn0.8Ge0.2)0.91Mn0.09Te", "elements": {"Ge": 0.18200000000000002, "Mn": 0.09, "Sn": 0.7280000000000001, "Te": 1.0}, "amount": 1}]}, "material property": {"temperature (K)": 373.0, "seebeck_coefficient (\u03bcV/K)": 57.4, "electrical conductivity (S/m)": 220164.0, "thermal conductivity (W/mK)": 2.52756, "power factor (W/mK2)": 0.00072538754064, "ZT": 0.10704772692190097}, "precursors": [{"composition": [{"formula": "Sn", "elements": {"Sn": 1.0}, "amount": 1}]}, {"composition": [{"formula": "Ge", "elements": {"Ge": 1.0}, "amount": 1}]}, {"composition": [{"formula": "Mn", "elements": {"Mn": 1.0}, "amount": 1}]}, {"composition": [{"formula": "Te", "elements": {"Te": 1.0}, "amount": 1}]}], "operations": [{"string": "mixing", "type": "MixingOperation", "conditions": "Sn Ge Mn Te"}, {"string": "heating", "type": "HeatingOperation", "conditions": "1323 48"}, {"string": "cooling", "type": "CoolingOperation", "conditions": "rapid"}, {"string": "grinding", "type": "GrindingOperation", "conditions": "hand-grinding"}, {"string": "sintering", "type": "SinteringOperation", "conditions": "SPS 48 850 5"}]}, {"doi": "10.1039/c7cp04931e", "target": {"composition": [{"formula": "(Sn0.8Ge0.2)0.94Mn0.06Te", "elements": {"Ge": 0.188, "Mn": 0.06, "Sn": 0.752, "Te": 1.0}, "amount": 1}]}, "material property": {"temperature (K)": 373.0, "seebeck_coefficient (\u03bcV/K)": 54.6, "electrical conductivity (S/m)": 252358.0, "thermal conductivity (W/mK)": 2.875, "power factor (W/mK2)": 0.0007523195752800001, "ZT": 0.09760528750589217}, "precursors": [{"composition": [{"formula": "Sn", "elements": {"Sn": 1.0}, "amount": 1}]}, {"composition": [{"formula": "Ge", "elements": {"Ge": 1.0}, "amount": 1}]}, {"composition": [{"formula": "Mn", "elements": {"Mn": 1.0}, "amount": 1}]}, {"composition": [{"formula": "Te", "elements": {"Te": 1.0}, "amount": 1}]}], "operations": [{"string": "mixing", "type": "MixingOperation", "conditions": "Sn Ge Mn Te"}, {"string": "heating", "type": "HeatingOperation", "conditions": "1323 48"}, {"string": "cooling", "type": "CoolingOperation", "conditions": "rapid"}, {"string": "grinding", "type": "GrindingOperation", "conditions": "hand-grinding"}, {"string": "sintering", "type": "SinteringOperation", "conditions": "SPS 48 850 5"}]}, {"doi": "10.1039/c7cp04931e", "target": {"composition": [{"formula": "(Sn0.8Ge0.2)0.97Mn0.03Te", "elements": {"Ge": 0.194, "Mn": 0.03, "Sn": 0.776, "Te": 1.0}, "amount": 1}]}, "material property": {"temperature (K)": 573.0, "seebeck_coefficient (\u03bcV/K)": 82.0, "electrical conductivity (S/m)": 203400.0, "thermal conductivity (W/mK)": 2.984, "power factor (W/mK2)": 0.0013676616, "ZT": 0.25968}, "precursors": [{"composition": [{"formula": "Sn", "elements": {"Sn": 1.0}, "amount": 1}]}, {"composition": [{"formula": "Ge", "elements": {"Ge": 1.0}, "amount": 1}]}, {"composition": [{"formula": "Mn", "elements": {"Mn": 1.0}, "amount": 1}]}, {"composition": [{"formula": "Te", "elements": {"Te": 1.0}, "amount": 1}]}], "operations": [{"string": "mixing", "type": "MixingOperation", "conditions": "Sn Ge Mn Te"}, {"string": "heating", "type": "HeatingOperation", "conditions": "1323 48"}, {"string": "cooling", "type": "CoolingOperation", "conditions": "rapid"}, {"string": "grinding", "type": "GrindingOperation", "conditions": "hand-grinding"}, {"string": "sintering", "type": "SinteringOperation", "conditions": "SPS 48 850 5"}]}, {"doi": "10.1039/c7cp04931e", "target": {"composition": [{"formula": "Sn0.8Ge0.2Te", "elements": {"Sn": 0.8, "Ge": 0.2, "Te": 1.0}, "amount": 1}]}, "material property": {"temperature (K)": 373.0, "seebeck_coefficient (\u03bcV/K)": 44.7, "electrical conductivity (S/m)": 410900.0, "thermal conductivity (W/mK)": 4.84, "power factor (W/mK2)": 0.0008210151810000001, "ZT": 0.0645}, "precursors": [{"composition": [{"formula": "Sn", "elements": {"Sn": 1.0}, "amount": 1}]}, {"composition": [{"formula": "Ge", "elements": {"Ge": 1.0}, "amount": 1}]}, {"composition": [{"formula": "Te", "elements": {"Te": 1.0}, "amount": 1}]}], "operations": [{"string": "mixing", "type": "MixingOperation", "conditions": "Sn Ge Te"}, {"string": "heating", "type": "HeatingOperation", "conditions": "1323 48"}, {"string": "cooling", "type": "CoolingOperation", "conditions": "rapid"}, {"string": "grinding", "type": "GrindingOperation", "conditions": "hand-grinding"}, {"string": "sintering", "type": "SinteringOperation", "conditions": "SPS 48 850 5"}]}, {"doi": "10.1039/C9EE00317G", "target": {"composition": [{"formula": "Ge0.99Te", "elements": {"Ge": 0.99, "Te": 1.0}, "amount": 1}]}, "material property": {"temperature (K)": 323.0, "seebeck_coefficient (\u03bcV/K)": 40.54, "electrical conductivity (S/m)": 699510.0, "thermal conductivity (W/mK)": 5.7, "power factor (W/mK2)": 0.0011496388091159998, "ZT": 0.06514619918324}, "precursors": [{"composition": [{"formula": "Ge", "elements": {"Ge": 1.0}, "amount": 1}]}, {"composition": [{"formula": "Te", "elements": {"Te": 1.0}, "amount": 1}]}], "operations": [{"string": "mixing", "type": "MixingOperation", "conditions": "Ge Te"}, {"string": "grinding", "type": "GrindingOperation", "conditions": "ball-mill"}, {"string": "sintering", "type": "SinteringOperation", "conditions": "SPS 60 723 5"}]}, {"doi": "10.1039/C9EE00317G", "target": {"composition": [{"formula": "Ge1.04Te", "elements": {"Ge": 1.04, "Te": 1.0}, "amount": 1}]}, "material property": {"temperature (K)": 323.0, "seebeck_coefficient (\u03bcV/K)": 72.0, "electrical conductivity (S/m)": 463000.0, "thermal conductivity (W/mK)": 5.24, "power factor (W/mK2)": 0.0024001919999999998, "ZT": 0.17}, "precursors": [{"composition": [{"formula": "Ge", "elements": {"Ge": 1.0}, "amount": 1}]}, {"composition": [{"formula": "Te", "elements": {"Te": 1.0}, "amount": 1}]}], "operations": [{"string": "mixing", "type": "MixingOperation", "conditions": "Ge Te"}, {"string": "grinding", "type": "GrindingOperation", "conditions": "ball-mill"}, {"string": "sintering", "type": "SinteringOperation", "conditions": "SPS 60 723 5"}]}, {"doi": "10.1039/C9EE00317G", "target": {"composition": [{"formula": "GeTe", "elements": {"Ge": 1.0, "Te": 1.0}, "amount": 1}]}, "material property": {"temperature (K)": 323.0, "seebeck_coefficient (\u03bcV/K)": 49.0, "electrical conductivity (S/m)": 586777.0, "thermal conductivity (W/mK)": 5.7, "power factor (W/mK2)": 0.0014088515769999999, "ZT": 0.07983492269666667}, "precursors": [{"composition": [{"formula": "Ge", "elements": {"Ge": 1.0}, "amount": 1}]}, {"composition": [{"formula": "Te", "elements": {"Te": 1.0}, "amount": 1}]}], "operations": [{"string": "mixing", "type": "MixingOperation", "conditions": "Ge Te"}, {"string": "grinding", "type": "GrindingOperation", "conditions": "ball-mill"}, {"string": "sintering", "type": "SinteringOperation", "conditions": "SPS 60 723 5"}]}, {"doi": "10.1039/c9ta05115e", "target": {"composition": [{"formula": "Cu2.82Ag0.18SbSe4", "elements": {"Cu": 2.82, "Ag": 0.18, "Sb": 1.0, "Se": 4.0}, "amount": 1}]}, "material property": {"temperature (K)": 298.0, "seebeck_coefficient (\u03bcV/K)": 329.0, "electrical conductivity (S/m)": 11329.0, "thermal conductivity (W/mK)": 1.75, "power factor (W/mK2)": 0.001226262289, "ZT": 0.208814949784}, "precursors": [{"composition": [{"formula": "Cu", "elements": {"Cu": 1.0}, "amount": 1}]}, {"composition": [{"formula": "Ag", "elements": {"Ag": 1.0}, "amount": 1}]}, {"composition": [{"formula": "Sb", "elements": {"Sb": 1.0}, "amount": 1}]}, {"composition": [{"formula": "Se", "elements": {"Se": 1.0}, "amount": 1}]}], "operations": [{"string": "mixing", "type": "MixingOperation", "conditions": "Cu Ag Sb Se"}, {"string": "heating", "type": "HeatingOperation", "conditions": "1173 12"}, {"string": "cooling", "type": "CoolingOperation", "conditions": "rapid"}, {"string": "heating", "type": "HeatingOperation", "conditions": "573 48"}, {"string": "grinding", "type": "GrindingOperation", "conditions": "ball-mill"}, {"string": "sintering", "type": "SinteringOperation", "conditions": "SPS 50 673 5"}]}, {"doi": "10.1039/c9ta05115e", "target": {"composition": [{"formula": "Cu2.88Ag0.12SbSe4", "elements": {"Cu": 2.88, "Ag": 0.12, "Sb": 1.0, "Se": 4.0}, "amount": 1}]}, "material property": {"temperature (K)": 298.0, "seebeck_coefficient (\u03bcV/K)": 338.0, "electrical conductivity (S/m)": 13611.0, "thermal conductivity (W/mK)": 2.0, "power factor (W/mK2)": 0.001554975084, "ZT": 0.231691287516}, "precursors": [{"composition": [{"formula": "Cu", "elements": {"Cu": 1.0}, "amount": 1}]}, {"composition": [{"formula": "Ag", "elements": {"Ag": 1.0}, "amount": 1}]}, {"composition": [{"formula": "Sb", "elements": {"Sb": 1.0}, "amount": 1}]}, {"composition": [{"formula": "Se", "elements": {"Se": 1.0}, "amount": 1}]}], "operations": [{"string": "mixing", "type": "MixingOperation", "conditions": "Cu Ag Sb Se"}, {"string": "heating", "type": "HeatingOperation", "conditions": "1173 12"}, {"string": "cooling", "type": "CoolingOperation", "conditions": "rapid"}, {"string": "heating", "type": "HeatingOperation", "conditions": "573 48"}, {"string": "grinding", "type": "GrindingOperation", "conditions": "ball-mill"}, {"string": "sintering", "type": "SinteringOperation", "conditions": "SPS 50 673 5"}]}, {"doi": "10.1039/c9ta05115e", "target": {"composition": [{"formula": "Cu2.94Ag0.06SbSe4", "elements": {"Cu": 2.94, "Ag": 0.06, "Sb": 1.0, "Se": 4.0}, "amount": 1}]}, "material property": {"temperature (K)": 298.0, "seebeck_coefficient (\u03bcV/K)": 397.0, "electrical conductivity (S/m)": 6784.0, "thermal conductivity (W/mK)": 2.23, "power factor (W/mK2)": 0.001069219456, "ZT": 0.14288224120538115}, "precursors": [{"composition": [{"formula": "Cu", "elements": {"Cu": 1.0}, "amount": 1}]}, {"composition": [{"formula": "Ag", "elements": {"Ag": 1.0}, "amount": 1}]}, {"composition": [{"formula": "Sb", "elements": {"Sb": 1.0}, "amount": 1}]}, {"composition": [{"formula": "Se", "elements": {"Se": 1.0}, "amount": 1}]}], "operations": [{"string": "mixing", "type": "MixingOperation", "conditions": "Cu Ag Sb Se"}, {"string": "heating", "type": "HeatingOperation", "conditions": "1173 12"}, {"string": "cooling", "type": "CoolingOperation", "conditions": "rapid"}, {"string": "heating", "type": "HeatingOperation", "conditions": "573 48"}, {"string": "grinding", "type": "GrindingOperation", "conditions": "ball-mill"}, {"string": "sintering", "type": "SinteringOperation", "conditions": "SPS 50 673 5"}]}, {"doi": "10.1039/c9ta05115e", "target": {"composition": [{"formula": "Cu3.0SbSe4", "elements": {"Cu": 3.0, "Sb": 1.0, "Se": 4.0}, "amount": 1}]}, "material property": {"temperature (K)": 298.0, "seebeck_coefficient (\u03bcV/K)": 479.0, "electrical conductivity (S/m)": 2546.0, "thermal conductivity (W/mK)": 2.75, "power factor (W/mK2)": 0.000584156786, "ZT": 0.06330135353745454}, "precursors": [{"composition": [{"formula": "Cu", "elements": {"Cu": 1.0}, "amount": 1}]}, {"composition": [{"formula": "Sb", "elements":
