Repository: ngs00/spende

# Multimodal Graph-to-Sequence Encoder-Decoder for Learning Material Synthesis Processes of Thermoelectric Materials
Various calculation-based and data-driven methods have been proposed to discover high-performance thermoelectric materials for sustainable energy resources.
However, although several data-driven methods successfully discovered the chemical compositions of promising thermoelectric materials, the practical potential of the existing methods is still limited because there is a complex engineering problem between the discovered materials and the real-world material synthesis.

File: dataset/tmsr.json (part 5 of 24)
{"Sb": 1.0}, "amount": 1}]}, {"composition": [{"formula": "Se", "elements": {"Se": 1.0}, "amount": 1}]}], "operations": [{"string": "mixing", "type": "MixingOperation", "conditions": "Cu Sb Se"}, {"string": "heating", "type": "HeatingOperation", "conditions": "1173 12"}, {"string": "cooling", "type": "CoolingOperation", "conditions": "rapid"}, {"string": "heating", "type": "HeatingOperation", "conditions": "573 48"}, {"string": "grinding", "type": "GrindingOperation", "conditions": "ball-mill"}, {"string": "sintering", "type": "SinteringOperation", "conditions": "SPS 50 673 5"}]}, {"doi": "10.1039/d0ra04065g", "target": {"composition": [{"formula": "Bi1.2Sb0.8Se2.76Cl0.24", "elements": {"Bi": 1.2, "Sb": 0.8, "Se": 2.76, "Cl": 0.24}, "amount": 1}]}, "material property": {"temperature (K)": 300.0, "seebeck_coefficient (\u03bcV/K)": -89.0, "electrical conductivity (S/m)": 39724.0, "thermal conductivity (W/mK)": 0.72, "power factor (W/mK2)": 0.000314653804, "ZT": 0.13110575166666666}, "precursors": [{"composition": [{"formula": "Bi", "elements": {"Bi": 1.0}, "amount": 1}]}, {"composition": [{"formula": "Sb", "elements": {"Sb": 1.0}, "amount": 1}]}, {"composition": [{"formula": "Se", "elements": {"Se": 1.0}, "amount": 1}]}, {"composition": [{"formula": "SbCl3", "elements": {"Sb": 1.0, "Cl": 3.0}, "amount": 1}]}], "operations": [{"string": "mixing", "type": "MixingOperation", "conditions": "Bi Sb Se SbCl3"}, {"string": "heating", "type": "HeatingOperation", "conditions": "1173 12"}, {"string": "cooling", "type": "CoolingOperation", "conditions": "rapid"}, {"string": "heating", "type": "HeatingOperation", "conditions": "673 48"}, {"string": "grinding", "type": "GrindingOperation", "conditions": "ball-mill"}, {"string": "sintering", "type": "SinteringOperation", "conditions": "SPS 40 773 2"}]}, {"doi": "10.1039/d0ra04065g", "target": {"composition": [{"formula": "Bi1.2Sb0.8Se2.82Cl0.18", "elements": {"Bi": 1.2, "Sb": 0.8, "Se": 2.82, "Cl": 0.18}, "amount": 1}]}, "material property": {"temperature (K)": 300.0, "seebeck_coefficient (\u03bcV/K)": -92.0, "electrical conductivity (S/m)": 36263.0, "thermal conductivity (W/mK)": 0.83, "power factor (W/mK2)": 0.000306930032, "ZT": 0.11093856578313253}, "precursors": [{"composition": [{"formula": "Bi", "elements": {"Bi": 1.0}, "amount": 1}]}, {"composition": [{"formula": "Sb", "elements": {"Sb": 1.0}, "amount": 1}]}, {"composition": [{"formula": "Se", "elements": {"Se": 1.0}, "amount": 1}]}, {"composition": [{"formula": "SbCl3", "elements": {"Sb": 1.0, "Cl": 3.0}, "amount": 1}]}], "operations": [{"string": "mixing", "type": "MixingOperation", "conditions": "Bi Sb Se SbCl3"}, {"string": "heating", "type": "HeatingOperation", "conditions": "1173 12"}, {"string": "cooling", "type": "CoolingOperation", "conditions": "rapid"}, {"string": "heating", "type": "HeatingOperation", "conditions": "673 48"}, {"string": "grinding", "type": "GrindingOperation", "conditions": "ball-mill"}, {"string": "sintering", "type": "SinteringOperation", "conditions": "SPS 40 773 2"}]}, {"doi": "10.1039/d0ra04065g", "target": {"composition": [{"formula": "Bi1.2Sb0.8Se2.88Cl0.12", "elements": {"Bi": 1.2, "Sb": 0.8, "Se": 2.88, "Cl": 0.12}, "amount": 1}]}, "material property": {"temperature (K)": 300.0, "seebeck_coefficient (\u03bcV/K)": -97.0, "electrical conductivity (S/m)": 29670.0, "thermal conductivity (W/mK)": 0.82, "power factor (W/mK2)": 0.00027916503, "ZT": 0.10213354756097562}, "precursors": [{"composition": [{"formula": "Bi", "elements": {"Bi": 1.0}, "amount": 1}]}, {"composition": [{"formula": "Sb", "elements": {"Sb": 1.0}, "amount": 1}]}, {"composition": [{"formula": "Se", "elements": {"Se": 1.0}, "amount": 1}]}, {"composition": [{"formula": "SbCl3", "elements": {"Sb": 1.0, "Cl": 3.0}, "amount": 1}]}], "operations": [{"string": "mixing", "type": "MixingOperation", "conditions": "Bi Sb Se SbCl3"}, {"string": "heating", "type": "HeatingOperation", "conditions": "1173 12"}, {"string": "cooling", "type": "CoolingOperation", "conditions": "rapid"}, {"string": "heating", "type": "HeatingOperation", "conditions": "673 48"}, {"string": "grinding", "type": "GrindingOperation", "conditions": "ball-mill"}, {"string": "sintering", "type": "SinteringOperation", "conditions": "SPS 40 773 2"}]}, {"doi": "10.1039/d0ra04065g", "target": {"composition": [{"formula": "BiSbSe2.76Cl0.24", "elements": {"Bi": 1.0, "Sb": 1.0, "Se": 2.76, "Cl": 0.24}, "amount": 1}]}, "material property": {"temperature (K)": 300.0, "seebeck_coefficient (\u03bcV/K)": -132.0, "electrical conductivity (S/m)": 13260.0, "thermal conductivity (W/mK)": 0.58, "power factor (W/mK2)": 0.00023104224, "ZT": 0.11950460689655172}, "precursors": [{"composition": [{"formula": "Bi", "elements": {"Bi": 1.0}, "amount": 1}]}, {"composition": [{"formula": "Sb", "elements": {"Sb": 1.0}, "amount": 1}]}, {"composition": [{"formula": "Se", "elements": {"Se": 1.0}, "amount": 1}]}, {"composition": [{"formula": "SbCl3", "elements": {"Sb": 1.0, "Cl": 3.0}, "amount": 1}]}], "operations": [{"string": "mixing", "type": "MixingOperation", "conditions": "Bi Sb Se SbCl3"}, {"string": "heating", "type": "HeatingOperation", "conditions": "1173 12"}, {"string": "cooling", "type": "CoolingOperation", "conditions": "rapid"}, {"string": "heating", "type": "HeatingOperation", "conditions": "673 48"}, {"string": "grinding", "type": "GrindingOperation", "conditions": "ball-mill"}, {"string": "sintering", "type": "SinteringOperation", "conditions": "SPS 40 773 2"}]}, {"doi": "10.1039/d0ra04065g", "target": {"composition": [{"formula": "BiSbSe2.82Cl0.18", "elements": {"Bi": 1.0, "Sb": 1.0, "Se": 2.82, "Cl": 0.18}, "amount": 1}]}, "material property": {"temperature (K)": 300.0, "seebeck_coefficient (\u03bcV/K)": -125.0, "electrical conductivity (S/m)": 18010.0, "thermal conductivity (W/mK)": 0.62, "power factor (W/mK2)": 0.00028140624999999997, "ZT": 0.13616431451612904}, "precursors": [{"composition": [{"formula": "Bi", "elements": {"Bi": 1.0}, "amount": 1}]}, {"composition": [{"formula": "Sb", "elements": {"Sb": 1.0}, "amount": 1}]}, {"composition": [{"formula": "Se", "elements": {"Se": 1.0}, "amount": 1}]}, {"composition": [{"formula": "SbCl3", "elements": {"Sb": 1.0, "Cl": 3.0}, "amount": 1}]}], "operations": [{"string": "mixing", "type": "MixingOperation", "conditions": "Bi Sb Se SbCl3"}, {"string": "heating", "type": "HeatingOperation", "conditions": "1173 12"}, {"string": "cooling", "type": "CoolingOperation", "conditions": "rapid"}, {"string": "heating", "type": "HeatingOperation", "conditions": "673 48"}, {"string": "grinding", "type": "GrindingOperation", "conditions": "ball-mill"}, {"string": "sintering", "type": "SinteringOperation", "conditions": "SPS 40 773 2"}]}, {"doi": "10.1039/d0ra04065g", "target": {"composition": [{"formula": "BiSbSe2.88Cl0.12", "elements": {"Bi": 1.0, "Sb": 1.0, "Se": 2.88, "Cl": 0.12}, "amount": 1}]}, "material property": {"temperature (K)": 300.0, "seebeck_coefficient (\u03bcV/K)": -165.0, "electrical conductivity (S/m)": 7735.0, "thermal conductivity (W/mK)": 0.56, "power factor (W/mK2)": 0.000210585375, "ZT": 0.11281359374999998}, "precursors": [{"composition": [{"formula": "Bi", "elements": {"Bi": 1.0}, "amount": 1}]}, {"composition": [{"formula": "Sb", "elements": {"Sb": 1.0}, "amount": 1}]}, {"composition": [{"formula": "Se", "elements": {"Se": 1.0}, "amount": 1}]}, {"composition": [{"formula": "SbCl3", "elements": {"Sb": 1.0, "Cl": 3.0}, "amount": 1}]}], "operations": [{"string": "mixing", "type": "MixingOperation", "conditions": "Bi Sb Se SbCl3"}, {"string": "heating", "type": "HeatingOperation", "conditions": "1173 12"}, {"string": "cooling", "type": "CoolingOperation", "conditions": "rapid"}, {"string": "heating", "type": "HeatingOperation", "conditions": "673 48"}, {"string": "grinding", "type": "GrindingOperation", "conditions": "ball-mill"}, {"string": "sintering", "type": "SinteringOperation", "conditions": "SPS 40 773 2"}]}, {"doi": "10.1063/1.2194187", "target": {"composition": [{"formula": "Sr14.1Ga29.6Ge56.3", "elements": {"Sr": 14.1, "Ga": 29.6, "Ge": 56.3}, "amount": 1}]}, "material property": {"temperature (K)": 367.0, "seebeck_coefficient (\u03bcV/K)": -125.7, "electrical conductivity (S/m)": 61474.0, "thermal conductivity (W/mK)": 1.465, "power factor (W/mK2)": 0.00097131932226, "ZT": 0.24}, "precursors": [{"composition": [{"formula": "Sr", "elements": {"Sr": 1.0}, "amount": 1}]}, {"composition": [{"formula": "Ga", "elements": {"Ga": 1.0}, "amount": 1}]}, {"composition": [{"formula": "Ge", "elements": {"Ge": 1.0}, "amount": 1}]}], "operations": [{"string": "mixing", "type": "MixingOperation", "conditions": "Sr Ga Ge"}, {"string": "heating", "type": "HeatingOperation", "conditions": "NaN NaN"}, {"string": "cooling", "type": "CoolingOperation", "conditions": NaN}, {"string": "heating", "type": "HeatingOperation", "conditions": "NaN NaN"}, {"string": "cooling", "type": "CoolingOperation", "conditions": NaN}, {"string": "grinding", "type": "GrindingOperation", "conditions": NaN}, {"string": "sintering", "type": "SinteringOperation", "conditions": "SPS 40 918 30"}]}, {"doi": "10.1063/1.2194187", "target": {"composition": [{"formula": "Sr14.5Ga29.2Ge56.3", "elements": {"Sr": 14.5, "Ga": 29.2, "Ge": 56.3}, "amount": 1}]}, "material property": {"temperature (K)": 367.0, "seebeck_coefficient (\u03bcV/K)": -113.89, "electrical conductivity (S/m)": 81502.0, "thermal conductivity (W/mK)": 1.6, "power factor (W/mK2)": 0.0010571569080142, "ZT": 0.24248536577575708}, "precursors": [{"composition": [{"formula": "Sr", "elements": {"Sr": 1.0}, "amount": 1}]}, {"composition": [{"formula": "Ga", "elements": {"Ga": 1.0}, "amount": 1}]}, {"composition": [{"formula": "Ge", "elements": {"Ge": 1.0}, "amount": 1}]}], "operations": [{"string": "mixing", "type": "MixingOperation", "conditions": "Sr Ga Ge"}, {"string": "heating", "type": "HeatingOperation", "conditions": "NaN NaN"}, {"string": "cooling", "type": "CoolingOperation", "conditions": NaN}, {"string": "heating", "type": "HeatingOperation", "conditions": "NaN NaN"}, {"string": "cooling", "type": "CoolingOperation", "conditions": NaN}, {"string": "grinding", "type": "GrindingOperation", "conditions": NaN}, {"string": "sintering", "type": "SinteringOperation", "conditions": "SPS 40 918 30"}]}, {"doi": "10.1063/1.2194187", "target": {"composition": [{"formula": "Sr14.7Ga28.7Ge56.6", "elements": {"Sr": 14.7, "Ga": 28.7, "Ge": 56.6}, "amount": 1}]}, "material property": {"temperature (K)": 563.0, "seebeck_coefficient (\u03bcV/K)": -124.0, "electrical conductivity (S/m)": 78042.0, "thermal conductivity (W/mK)": 1.742, "power factor (W/mK2)": 0.0011999737919999999, "ZT": 0.3878216101584386}, "precursors": [{"composition": [{"formula": "Sr", "elements": {"Sr": 1.0}, "amount": 1}]}, {"composition": [{"formula": "Ga", "elements": {"Ga": 1.0}, "amount": 1}]}, {"composition": [{"formula": "Ge", "elements": {"Ge": 1.0}, "amount": 1}]}], "operations": [{"string": "mixing", "type": "MixingOperation", "conditions": "Sr Ga Ge"}, {"string": "heating", "type": "HeatingOperation", "conditions": "NaN NaN"}, {"string": "cooling", "type": "CoolingOperation", "conditions": NaN}, {"string": "heating", "type": "HeatingOperation", "conditions": "NaN NaN"}, {"string": "cooling", "type": "CoolingOperation", "conditions": NaN}, {"string": "grinding", "type": "GrindingOperation", "conditions": NaN}, {"string": "sintering", "type": "SinteringOperation", "conditions": "SPS 40 918 30"}]}, {"doi": "10.1063/1.2194187", "target": {"composition": [{"formula": "Sr14.8Ga28.6Ge56.6", "elements": {"Sr": 14.8, "Ga": 28.6, "Ge": 56.6}, "amount": 1}]}, "material property": {"temperature (K)": 408.0, "seebeck_coefficient (\u03bcV/K)": -87.3, "electrical conductivity (S/m)": 108391.0, "thermal conductivity (W/mK)": 2.151, "power factor (W/mK2)": 0.0008260792443899998, "ZT": 0.15669006588150627}, "precursors": [{"composition": [{"formula": "Sr", "elements": {"Sr": 1.0}, "amount": 1}]}, {"composition": [{"formula": "Ga", "elements": {"Ga": 1.0}, "amount": 1}]}, {"composition": [{"formula": "Ge", "elements": {"Ge": 1.0}, "amount": 1}]}], "operations": [{"string": "mixing", "type": "MixingOperation", "conditions": "Sr Ga Ge"}, {"string": "heating", "type": "HeatingOperation", "conditions": "NaN NaN"}, {"string": "cooling", "type": "CoolingOperation", "conditions": NaN}, {"string": "heating", "type": "HeatingOperation", "conditions": "NaN NaN"}, {"string": "cooling", "type": "CoolingOperation", "conditions": NaN}, {"string": "grinding", "type": "GrindingOperation", "conditions": NaN}, {"string": "sintering", "type": "SinteringOperation", "conditions": "SPS 40 918 30"}]}, {"doi": "10.1063/1.2194187", "target": {"composition": [{"formula": "Sr15Ga29.5Ge55.6", "elements": {"Sr": 15.0, "Ga": 29.5, "Ge": 55.6}, "amount": 1}]}, "material property": {"temperature (K)": 375.0, "seebeck_coefficient (\u03bcV/K)": -167.0, "electrical conductivity (S/m)": 35082.0, "thermal conductivity (W/mK)": 1.022, "power factor (W/mK2)": 0.000978401898, "ZT": 0.363}, "precursors": [{"composition": [{"formula": "Sr", "elements": {"Sr": 1.0}, "amount": 1}]}, {"composition": [{"formula": "Ga", "elements": {"Ga": 1.0}, "amount": 1}]}, {"composition": [{"formula": "Ge", "elements": {"Ge": 1.0}, "amount": 1}]}], "operations": [{"string": "mixing", "type": "MixingOperation", "conditions": "Sr Ga Ge"}, {"string": "heating", "type": "HeatingOperation", "conditions": "NaN NaN"}, {"string": "cooling", "type": "CoolingOperation", "conditions": NaN}, {"string": "heating", "type": "HeatingOperation", "conditions": "NaN NaN"}, {"string": "cooling", "type": "CoolingOperation", "conditions": NaN}, {"string": "grinding", "type": "GrindingOperation", "conditions": NaN}, {"string": "sintering", "type": "SinteringOperation", "conditions": "SPS 40 918 30"}]}, {"doi": "10.1063/1.5099291", "target": {"composition": [{"formula": "BaCu3.96S3.0", "elements": {"Ba": 1.0, "Cu": 3.96, "S": 3.0}, "amount": 1}]}, "material property": {"temperature (K)": 300.0, "seebeck_coefficient (\u03bcV/K)": 55.0, "electrical conductivity (S/m)": 26856.0, "thermal conductivity (W/mK)": 0.6848, "power factor (W/mK2)": 8.12394e-05, "ZT": 0.03558969042056075}, "precursors": [{"composition": [{"formula": "Cu2S", "elements": {"Cu": 2.0, "S": 1.0}, "amount": 1}]}, {"composition": [{"formula": "BaS", "elements": {"Ba": 1.0, "S": 1.0}, "amount": 1}]}, {"composition": [{"formula": "S", "elements": {"S": 1.0}, "amount": 1}]}], "operations": [{"string": "mixing", "type": "MixingOperation", "conditions": "Cu2S BaS S"}, {"string": "heating", "type": "HeatingOperation", "conditions": "810 48"}, {"string": "cooling", "type": "CoolingOperation", "conditions": NaN}, {"string": "grinding", "type": "GrindingOperation", "conditions": NaN}, {"string": "sintering", "type": "SinteringOperation", "conditions": "SPS 60 773 10"}]}, {"doi": "10.1063/1.5099291", "target": {"composition": [{"formula": "BaCu4.0S3.0", "elements": {"Ba": 1.0, "Cu": 4.0, "S": 3.0}, "amount": 1}]}, "material property": {"temperature (K)": 300.0, "seebeck_coefficient (\u03bcV/K)": 65.4, "electrical conductivity (S/m)": 15464.0, "thermal conductivity (W/mK)": 0.7, "power factor (W/mK2)": 6.614200224e-05, "ZT": 0.028346572388571432}, "precursors": [{"composition": [{"formula": "Cu2S", "elements": {"Cu": 2.0, "S": 1.0}, "amount": 1}]}, {"composition": [{"formula": "BaS", "elements": {"Ba": 1.0, "S": 1.0}, "amount": 1}]}, {"composition": [{"formula": "S", "elements": {"S": 1.0}, "amount": 1}]}], "operations": [{"string": "mixing", "type": "MixingOperation", "conditions": "Cu2S BaS S"}, {"string": "heating", "type": "HeatingOperation", "conditions": "810 48"}, {"string": "cooling", "type": "CoolingOperation", "conditions": NaN}, {"string": "grinding", "type": "GrindingOperation", "conditions": NaN}, {"string": "sintering", "type": "SinteringOperation", "conditions": "SPS 60 773 10"}]}, {"doi": "10.1103/PhysRevB.87.115206", "target": {"composition": [{"formula": "Ba8.02Cu4.98Si35Ge5.99", "elements": {"Ba": 8.02, "Cu": 4.98, "Si": 35.0, "Ge": 5.99}, "amount": 1}]}, "material property": {"temperature (K)": 417.0, "seebeck_coefficient (\u03bcV/K)": -58.0, "electrical conductivity (S/m)": 131400.0, "thermal conductivity (W/mK)": 2.17, "power factor (W/mK2)": 0.00044202959999999997, "ZT": 0.0827}, "precursors": [{"composition": [{"formula": "Ba", "elements": {"Ba": 1.0}, "amount": 1}]}, {"composition": [{"formula": "Cu", "elements": {"Cu": 1.0}, "amount": 1}]}, {"composition": [{"formula": "Si", "elements": {"Si": 1.0}, "amount": 1}]}, {"composition": [{"formula": "Ge", "elements": {"Ge": 1.0}, "amount": 1}]}], "operations": [{"string": "mixing", "type": "MixingOperation", "conditions": "Ba Cu Si Ge"}, {"string": "heating", "type": "HeatingOperation", "conditions": "1073 360"}, {"string": "cooling", "type": "CoolingOperation", "conditions": NaN}, {"string": "grinding", "type": "GrindingOperation", "conditions": "ball-mill"}, {"string": "sintering", "type": "SinteringOperation", "conditions": "HP 56 1073 2"}]}, {"doi": "10.1103/PhysRevB.87.115206", "target": {"composition": [{"formula": "Ba8.02Cu5.04Si6Ge34.93", "elements": {"Ba": 8.02, "Cu": 5.04, "Si": 6.0, "Ge": 34.93}, "amount": 1}]}, "material property": {"temperature (K)": 566.0, "seebeck_coefficient (\u03bcV/K)": -107.0, "electrical conductivity (S/m)": 60700.0, "thermal conductivity (W/mK)": 1.4, "power factor (W/mK2)": 0.0006949543, "ZT": 0.282}, "precursors": [{"composition": [{"formula": "Ba", "elements": {"Ba": 1.0}, "amount": 1}]}, {"composition": [{"formula": "Cu", "elements": {"Cu": 1.0}, "amount": 1}]}, {"composition": [{"formula": "Si", "elements": {"Si": 1.0}, "amount": 1}]}, {"composition": [{"formula": "Ge", "elements": {"Ge": 1.0}, "amount": 1}]}], "operations": [{"string": "mixing", "type": "MixingOperation", "conditions": "Ba Cu Si Ge"}, {"string": "heating", "type": "HeatingOperation", "conditions": "1073 360"}, {"string": "cooling", "type": "CoolingOperation", "conditions": NaN}, {"string": "grinding", "type": "GrindingOperation", "conditions": "ball-mill"}, {"string": "sintering", "type": "SinteringOperation", "conditions": "HP 56 1073 2"}]}, {"doi": "10.1103/PhysRevB.87.115206", "target": {"composition": [{"formula": "Ba8.03Cu5Ge40.97", "elements": {"Ba": 8.03, "Cu": 5.0, "Ge": 40.97}, "amount": 1}]}, "material property": {"temperature (K)": 415.0, "seebeck_coefficient (\u03bcV/K)": -113.73, "electrical conductivity (S/m)": 45700.0, "thermal conductivity (W/mK)": 1.32, "power factor (W/mK2)": 0.0005911072395300001, "ZT": 0.1858405336401137}, "precursors": [{"composition": [{"formula": "Ba", "elements": {"Ba": 1.0}, "amount": 1}]}, {"composition": [{"formula": "Cu", "elements": {"Cu": 1.0}, "amount": 1}]}, {"composition": [{"formula": "Ge", "elements": {"Ge": 1.0}, "amount": 1}]}], "operations": [{"string": "mixing", "type": "MixingOperation", "conditions": "Ba Cu Ge"}, {"string": "heating", "type": "HeatingOperation", "conditions": "1073 360"}, {"string": "cooling", "type": "CoolingOperation", "conditions": NaN}, {"string": "grinding", "type": "GrindingOperation", "conditions": "ball-mill"}, {"string": "sintering", "type": "SinteringOperation", "conditions": "HP 56 1073 2"}]}, {"doi": "10.1103/PhysRevB.87.115206", "target": {"composition": [{"formula": "Ba8.04Cu4.99Si18Ge22.98", "elements": {"Ba": 8.04, "Cu": 4.99, "Si": 18.0, "Ge": 22.98}, "amount": 1}]}, "material property": {"temperature (K)": 760.0, "seebeck_coefficient (\u03bcV/K)": -116.6, "electrical conductivity (S/m)": 27550.0, "thermal conductivity (W/mK)": 1.87, "power factor (W/mK2)": 0.000374557678, "ZT": 0.152}, "precursors": [{"composition": [{"formula": "Ba", "elements": {"Ba": 1.0}, "amount": 1}]}, {"composition": [{"formula": "Cu", "elements": {"Cu": 1.0}, "amount": 1}]}, {"composition": [{"formula": "Si", "elements": {"Si": 1.0}, "amount": 1}]}, {"composition": [{"formula": "Ge", "elements": {"Ge": 1.0}, "amount": 1}]}], "operations": [{"string": "mixing", "type": "MixingOperation", "conditions": "Ba Cu Si Ge"}, {"string": "heating", "type": "HeatingOperation", "conditions": "1073 360"}, {"string": "cooling", "type": "CoolingOperation", "conditions": NaN}, {"string": "grinding", "type": "GrindingOperation", "conditions": "ball-mill"}, {"string": "sintering", "type": "SinteringOperation", "conditions": "HP 56 1073 2"}]}, {"doi": "10.1103/PhysRevB.87.115206", "target": {"composition": [{"formula": "Ba8.04Cu4.9Si3.23Ge37.83", "elements": {"Ba": 8.04, "Cu": 4.9, "Si": 3.23, "Ge": 37.83}, "amount": 1}]}, "material property": {"temperature (K)": 417.0, "seebeck_coefficient (\u03bcV/K)": -80.8, "electrical conductivity (S/m)": 85500.0, "thermal conductivity (W/mK)": 1.563, "power factor (W/mK2)": 0.00055819872, "ZT": 0.1489244185796545}, "precursors": [{"composition": [{"formula": "Ba", "elements": {"Ba": 1.0}, "amount": 1}]}, {"composition": [{"formula": "Cu", "elements": {"Cu": 1.0}, "amount": 1}]}, {"composition": [{"formula": "Si", "elements": {"Si": 1.0}, "amount": 1}]}, {"composition": [{"formula": "Ge", "elements": {"Ge": 1.0}, "amount": 1}]}], "operations": [{"string": "mixing", "type": "MixingOperation", "conditions": "Ba Cu Si Ge"}, {"string": "heating", "type": "HeatingOperation", "conditions": "1073 360"}, {"string": "cooling", "type": "CoolingOperation", "conditions": NaN}, {"string": "grinding", "type": "GrindingOperation", "conditions": "ball-mill"}, {"string": "sintering", "type": "SinteringOperation", "conditions": "HP 56 1073 2"}]}, {"doi": "10.1103/PhysRevB.87.115206", "target": {"composition": [{"formula": "Ba8.07Cu4.89Si41.03", "elements": {"Ba": 8.07, "Cu": 4.89, "Si": 41.03}, "amount": 1}]}, "material property": {"temperature (K)": 417.0, "seebeck_coefficient (\u03bcV/K)": -54.3, "electrical conductivity (S/m)": 150300.0, "thermal conductivity (W/mK)": 2.861, "power factor (W/mK2)": 0.00044315804699999995, "ZT": 0.0638}, "precursors": [{"composition": [{"formula": "Ba", "elements": {"Ba": 1.0}, "amount": 1}]}, {"composition": [{"formula": "Cu", "elements": {"Cu": 1.0}, "amount": 1}]}, {"composition": [{"formula": "Si", "elements": {"Si": 1.0}, "amount": 1}]}], "operations": [{"string": "mixing", "type": "MixingOperation", "conditions": "Ba Cu Si"}, {"string": "heating", "type": "HeatingOperation", "conditions": "1073 360"}, {"string": "cooling", "type": "CoolingOperation", "conditions": NaN}, {"string": "grinding", "type": "GrindingOperation", "conditions": "ball-mill"}, {"string": "sintering", "type": "SinteringOperation", "conditions": "HP 56 1073 2"}]}, {"doi": "10.1103/PhysRevB.87.115206", "target": {"composition": [{"formula": "Ba8Cu5.04Si13.01Ge27.96", "elements": {"Ba": 8.0, "Cu": 5.04, "Si": 13.01, "Ge": 27.96}, "amount": 1}]}, "material property": {"temperature (K)": 417.0, "seebeck_coefficient (\u03bcV/K)": -83.0, "electrical conductivity (S/m)": 80226.0, "thermal conductivity (W/mK)": 1.873, "power factor (W/mK2)": 0.000552676914, "ZT": 0.122}, "precursors": [{"composition": [{"formula": "Ba", "elements": {"Ba": 1.0}, "amount": 1}]}, {"composition": [{"formula": "Cu", "elements": {"Cu": 1.0}, "amount": 1}]}, {"composition": [{"formula": "Si", "elements": {"Si": 1.0}, "amount": 1}]}, {"composition": [{"formula": "Ge", "elements": {"Ge": 1.0}, "amount": 1}]}], "operations": [{"string": "mixing", "type": "MixingOperation", "conditions": "Ba Cu Si Ge"}, {"string": "heating", "type": "HeatingOperation", "conditions": "1073 360"}, {"string": "cooling", "type": "CoolingOperation", "conditions": NaN}, {"string": "grinding", "type": "GrindingOperation", "conditions": "ball-mill"}, {"string": "sintering", "type": "SinteringOperation", "conditions": "HP 56 1073 2"}]}, {"doi": "10.1103/PhysRevB.87.115206", "target": {"composition": [{"formula": "Ba8Cu5.18Si9.98Ge30.85", "elements": {"Ba": 8.0, "Cu": 5.18, "Si": 9.98, "Ge": 30.85}, "amount": 1}]}, "material property": {"temperature (K)": 415.0, "seebeck_coefficient (\u03bcV/K)": -90.4, "electrical conductivity (S/m)": 69900.0, "thermal conductivity (W/mK)": 1.67, "power factor (W/mK2)": 0.000571233984, "ZT": 0.14195335530538924}, "precursors": [{"composition": [{"formula": "Ba", "elements": {"Ba": 1.0}, "amount": 1}]}, {"composition": [{"formula": "Cu", "elements": {"Cu": 1.0}, "amount": 1}]}, {"composition": [{"formula": "Si", "elements": {"Si": 1.0}, "amount": 1}]}, {"composition": [{"formula": "Ge", "elements": {"Ge": 1.0}, "amount": 1}]}], "operations": [{"string": "mixing", "type": "MixingOperation", "conditions": "Ba Cu Si Ge"}, {"string": "heating", "type": "HeatingOperation", "conditions": "1073 360"}, {"string": "cooling", "type": "CoolingOperation", "conditions": NaN}, {"string": "grinding", "type": "GrindingOperation", "conditions": "ball-mill"}, {"string": "sintering", "type": "SinteringOperation", "conditions": "HP 56 1073 2"}]}, {"doi": "10.1103/PhysRevB.87.115206", "target": {"composition": [{"formula": "Ba8Cu5Si25Ge16", "elements": {"Ba": 8.0, "Cu": 5.0, "Si": 25.0, "Ge": 16.0}, "amount": 1}]}, "material property": {"temperature (K)": 415.0, "seebeck_coefficient (\u03bcV/K)": -66.2, "electrical conductivity (S/m)": 107000.0, "thermal conductivity (W/mK)": 1.88, "power factor (W/mK2)": 0.00046892108, "ZT": 0.10351183414893618}, "precursors": [{"composition": [{"formula": "Ba", "elements": {"Ba": 1.0}, "amount": 1}]}, {"composition": [{"formula": "Cu", "elements": {"Cu": 1.0}, "amount": 1}]}, {"composition": [{"formula": "Si", "elements": {"Si": 1.0}, "amount": 1}]}, {"composition": [{"formula": "Ge", "elements": {"Ge": 1.0}, "amount": 1}]}], "operations": [{"string": "mixing", "type": "MixingOperation", "conditions": "Ba Cu Si Ge"}, {"string": "heating", "type": "HeatingOperation", "conditions": "1073 360"}, {"string": "cooling", "type": "CoolingOperation", "conditions": NaN}, {"string": "grinding", "type": "GrindingOperation", "conditions": "ball-mill"}, {"string": "sintering", "type": "SinteringOperation", "conditions": "HP 56 1073 2"}]}, {"doi": "10.1126/science.aax5123", "target": {"composition": [{"formula": "SnS", "elements": {"Sn": 1.0, "S": 1.0}, "amount": 1}]}, "material property": {"temperature (K)": 300.0, "seebeck_coefficient (\u03bcV/K)": 211.3, "electrical conductivity (S/m)": 69230.0, "thermal conductivity (W/mK)": 3.279, "power factor (W/mK2)": 0.0030909595787, "ZT": 0.303}, "precursors": [{"composition": [{"formula": "Sn", "elements": {"Sn": 1.0}, "amount": 1}]}, {"composition": [{"formula": "S", "elements": {"S": 1.0}, "amount": 1}]}], "operations": [{"string": "mixing", "type": "MixingOperation", "conditions": "Sn S"}, {"string": "heating", "type": "HeatingOperation", "conditions": "873 40"}, {"string": "heating", "type": "HeatingOperation", "conditions": "1223 10"}, {"string": "cooling", "type": "CoolingOperation", "conditions": "slow"}, {"string": "grinding", "type": "GrindingOperation", "conditions": NaN}, {"string": "heating", "type": "HeatingOperation", "conditions": "1313 10"}, {"string": "cooling", "type": "CoolingOperation", "conditions": "slow"}, {"string": "grinding", "type": "GrindingOperation", "conditions": NaN}, {"string": "sintering", "type": "SinteringOperation", "conditions": "SPS 50 1073 30"}]}, {"doi": "10.1126/science.aax5123", "target": {"composition": [{"formula": "SnS0.88Se0.12", "elements": {"Sn": 1.0, "S": 0.88, "Se": 0.12}, "amount": 1}]}, "material property": {"temperature (K)": 300.0, "seebeck_coefficient (\u03bcV/K)": 184.0, "electrical conductivity (S/m)": 102724.0, "thermal conductivity (W/mK)": 2.37, "power factor (W/mK2)": 0.0034778237439999997, "ZT": 0.44023085367088605}, "precursors": [{"composition": [{"formula": "Sn", "elements": {"Sn": 1.0}, "amount": 1}]}, {"composition": [{"formula": "S", "elements": {"S": 1.0}, "amount": 1}]}, {"composition": [{"formula": "Se", "elements": {"Se": 1.0}, "amount": 1}]}], "operations": [{"string": "mixing", "type": "MixingOperation", "conditions": "Sn S Se"}, {"string": "heating", "type": "HeatingOperation", "conditions": "873 40"}, {"string": "heating", "type": "HeatingOperation", "conditions": "1223 10"}, {"string": "cooling", "type": "CoolingOperation", "conditions": "slow"}, {"string": "grinding", "type": "GrindingOperation", "conditions": NaN}, {"string": "heating", "type": "HeatingOperation", "conditions": "1313 10"}, {"string": "cooling", "type": "CoolingOperation", "conditions": "slow"}, {"string": "grinding", "type": "GrindingOperation", "conditions": NaN}, {"string": "sintering", "type": "SinteringOperation", "conditions": "SPS 50 1073 30"}]}, {"doi": "10.1126/science.aax5123", "target": {"composition": [{"formula": "SnS0.91Se0.09", "elements": {"Sn": 1.0, "S": 0.91, "Se": 0.09}, "amount": 1}]}, "material property": {"temperature (K)": 300.0, "seebeck_coefficient (\u03bcV/K)": 203.5, "electrical conductivity (S/m)": 128084.0, "thermal conductivity (W/mK)": 2.3, "power factor (W/mK2)": 0.005304246629, "ZT": 0.6855}, "precursors": [{"composition": [{"formula": "Sn", "elements": {"Sn": 1.0}, "amount": 1}]}, {"composition": [{"formula": "S", "elements": {"S": 1.0}, "amount": 1}]}, {"composition": [{"formula": "Se", "elements": {"Se": 1.0}, "amount": 1}]}], "operations": [{"string": "mixing", "type": "MixingOperation", "conditions": "Sn S Se"}, {"string": "heating", "type": "HeatingOperation", "conditions": "873 40"}, {"string": "heating", "type": "HeatingOperation", "conditions": "1223 10"}, {"string": "cooling", "type": "CoolingOperation", "conditions": "slow"}, {"string": "grinding", "type": "GrindingOperation", "conditions": NaN}, {"string": "heating", "type": "HeatingOperation", "conditions": "1313 10"}, {"string": "cooling", "type": "CoolingOperation", "conditions": "slow"}, {"string": "grinding", "type": "GrindingOperation", "conditions": NaN}, {"string": "sintering", "type": "SinteringOperation", "conditions": "SPS 50 1073 30"}]}, {"doi": "10.1126/science.aax5123", "target": {"composition": [{"formula": "SnS0.94Se0.06", "elements": {"Sn": 1.0, "S": 0.94, "Se": 0.06}, "amount": 1}]}, "material property": {"temperature (K)": 300.0, "seebeck_coefficient (\u03bcV/K)": 218.0, "electrical conductivity (S/m)": 88600.0, "thermal conductivity (W/mK)": 2.55, "power factor (W/mK2)": 0.0042106264, "ZT": 0.4953678117647059}, "precursors": [{"composition": [{"formula": "Sn", "elements": {"Sn": 1.0}, "amount": 1}]}, {"composition": [{"formula": "S", "elements": {"S": 1.0}, "amount": 1}]}, {"composition": [{"formula": "Se", "elements": {"Se": 1.0}, "amount": 1}]}], "operations": [{"string": "mixing", "type": "MixingOperation", "conditions": "Sn S Se"}, {"string": "heating", "type": "HeatingOperation", "conditions": "873 40"}, {"string": "heating", "type": "HeatingOperation", "conditions": "1223 10"}, {"string": "cooling", "type": "CoolingOperation", "conditions": "slow"}, {"string": "grinding", "type": "GrindingOperation", "conditions": NaN}, {"string": "heating", "type": "HeatingOperation", "conditions": "1313 10"}, {"string": "cooling", "type": "CoolingOperation", "conditions": "slow"}, {"string": "grinding", "type": "GrindingOperation", "conditions": NaN}, {"string": "sintering", "type": "SinteringOperation", "conditions": "SPS 50 1073 30"}]}, {"doi": "10.1126/science.aax5123", "target": {"composition": [{"formula": "SnS0.97Se0.03", "elements": {"Sn": 1.0, "S": 0.97, "Se": 0.03}, "amount": 1}]}, "material property": {"temperature (K)": 300.0, "seebeck_coefficient (\u03bcV/K)": 215.0, "electrical conductivity (S/m)": 73400.0, "thermal conductivity (W/mK)": 2.92, "power factor (W/mK2)": 0.003392915, "ZT": 0.34858715753424657}, "precursors": [{"composition": [{"formula": "Sn", "elements": {"Sn": 1.0}, "amount": 1}]}, {"composition": [{"formula": "S", "elements": {"S": 1.0}, "amount": 1}]}, {"composition": [{"formula": "Se", "elements": {"Se": 1.0}, "amount": 1}]}], "operations": [{"string": "mixing", "type": "MixingOperation", "conditions": "Sn S Se"}, {"string": "heating", "type": "HeatingOperation", "conditions": "873 40"}, {"string": "heating", "type": "HeatingOperation", "conditions": "1223 10"}, {"string": "cooling", "type": "CoolingOperation", "conditions": "slow"}, {"string": "grinding", "type": "GrindingOperation", "conditions": NaN}, {"string": "heating", "type": "HeatingOperation", "conditions": "1313 10"}, {"string": "cooling", "type": "CoolingOperation", "conditions": "slow"}, {"string": "grinding", "type": "GrindingOperation", "conditions": NaN}, {"string": "sintering", "type": "SinteringOperation", "conditions": "SPS 50 1073 30"}]}, {"doi": "dx.doi.org/10.1021/cm400365q", "target": {"composition": [{"formula": "TlCr5Se8", "elements": {"Tl": 1.0, "Cr": 5.0, "Se": 8.0}, "amount": 1}]}, "material property": {"temperature (K)": 323.0, "seebeck_coefficient (\u03bcV/K)": 226.0, "electrical conductivity (S/m)": 6670.0, "thermal conductivity (W/mK)": 0.706, "power factor (W/mK2)": 0.00034067692, "ZT": 0.15586210362606231}, "precursors": [{"composition": [{"formula": "Se", "elements": {"Se": 1.0}, "amount": 1}]}, {"composition": [{"formula": "Cr", "elements": {"Cr": 1.0}, "amount": 1}]}, {"composition": [{"formula": "Tl", "elements": {"Tl": 1.0}, "amount": 1}]}], "operations": [{"string": "mixing", "type": "MixingOperation", "conditions": "Se Cr Tl"}, {"string": "heating", "type": "HeatingOperation", "conditions": "773 5"}, {"string": "heating", "type": "HeatingOperation", "conditions": "1173 48"}, {"string": "cooling", "type": "CoolingOperation", "conditions": "slow"}, {"string": "grinding", "type": "GrindingOperation", "conditions": NaN}, {"string": "sintering", "type": "SinteringOperation", "conditions": "SPS 50 1073 30"}]}, {"doi": "http://dx.doi.org/10.1016/j.jeurceramsoc.2014.09.015", "target": {"composition": [{"formula": "Bi0.92Ag0.08CuSeO", "elements": {"Bi": 0.92, "Ag": 0.08, "Cu": 1.0, "Se": 1.0, "O": 1.0}, "amount": 1}]}, "material property": {"temperature (K)": 323.0, "seebeck_coefficient (\u03bcV/K)": 184.7, "electrical conductivity (S/m)": 2420.0, "thermal conductivity (W/mK)": 0.5263, "power factor (W/mK2)": 8.255609779999999e-05, "ZT": 0.05066619720577617}, "precursors": [{"composition": [{"formula": "Bi2O3", "elements": {"Bi": 2.0, "O": 3.0}, "amount": 1}]}, {"composition": [{"formula": "Ag", "elements": {"Ag": 1.0}, "amount": 1}]}, {"composition": [{"formula": "Cu", "elements": {"Cu": 1.0}, "amount": 1}]}, {"composition": [{"formula": "Bi", "elements": {"Bi": 1.0}, "amount": 1}]}, {"composition": [{"formula": "Se", "elements": {"Se": 1.0}, "amount": 1}]}], "operations": [{"string": "mixing", "type": "MixingOperation", "conditions": "Bi2O3 Ag Cu Bi Se"}, {"string": "grinding", "type": "GrindingOperation", "conditions": "ball-mill"}, {"string": "pressing", "type": "PressingOperation", "conditions": NaN}, {"string": "heating", "type": "HeatingOperation", "conditions": "573 5"}, {"string": "heating", "type": "HeatingOperation", "conditions": "973 10"}, {"string": "grinding", "type": "GrindingOperation", "conditions": "ball-mill"}, {"string": "sintering", "type": "SinteringOperation", "conditions": "SPS 50 873 8"}]}, {"doi": "http://dx.doi.org/10.1016/j.jeurceramsoc.2014.09.015", "target": {"composition": [{"formula": "Bi0.94Ag0.06CuSeO", "elements": {"Bi": 0.94, "Ag": 0.06, "Cu": 1.0, "Se": 1.0, "O": 1.0}, "amount": 1}]}, "material property": {"temperature (K)": 323.0, "seebeck_coefficient (\u03bcV/K)": 223.0, "electrical conductivity (S/m)": 1662.0, "thermal conductivity (W/mK)": 0.552, "power factor (W/mK2)": 8.2649598e-05, "ZT": 0.048361993032608686}, "precursors": [{"composition": [{"formula": "Bi2O3", "elements": {"Bi": 2.0, "O": 3.0}, "amount": 1}]}, {"composition": [{"formula": "Ag", "elements": {"Ag": 1.0}, "amount": 1}]}, {"composition": [{"formula": "Cu", "elements": {"Cu": 1.0}, "amount": 1}]}, {"composition": [{"formula": "Bi", "elements": {"Bi": 1.0}, "amount": 1}]}, {"composition": [{"formula": "Se", "elements": {"Se": 1.0}, "amount": 1}]}], "operations": [{"string": "mixing", "type": "MixingOperation", "conditions": "Bi2O3 Ag Cu Bi Se"}, {"string": "grinding", "type": "GrindingOperation", "conditions": "ball-mill"}, {"string": "pressing", "type": "PressingOperation", "conditions": NaN}, {"string": "heating", "type": "HeatingOperation", "conditions": "573 5"}, {"string": "heating", "type": "HeatingOperation", "conditions": "973 10"}, {"string": "grinding", "type": "GrindingOperation", "conditions": "ball-mill"}, {"string": "sintering", "type": "SinteringOperation", "conditions": "SPS 50 873 8"}]}, {"doi": "http://dx.doi.org/10.1016/j.jeurceramsoc.2014.09.015", "target": {"composition": [{"formula": "Bi0.96Ag0.04CuSeO", "elements": {"Bi": 0.96, "Ag": 0.04, "Cu": 1.0, "Se": 1.0, "O": 1.0}, "amount": 1}]}, "material property": {"temperature (K)": 323.0, "seebeck_coefficient (\u03bcV/K)": 229.0, "electrical conductivity (S/m)": 1623.0, "thermal conductivity (W/mK)": 0.575, "power factor (W/mK2)": 8.5111743e-05, "ZT": 0.047810596502608695}, "precursors": [{"composition": [{"formula": "Bi2O3", "elements": {"Bi": 2.0, "O": 3.0}, "amount": 1}]}, {"composition": [{"formula": "Ag", "elements": {"Ag": 1.0}, "amount": 1}]}, {"composition": [{"formula": "Cu", "elements": {"Cu": 1.0}, "amount": 1}]}, {"composition": [{"formula": "Bi", "elements": {"Bi": 1.0}, "amount": 1}]}, {"composition": [{"formula": "Se", "elements": {"Se": 1.0}, "amount": 1}]}], "operations": [{"string": "mixing", "type": "MixingOperation", "conditions": "Bi2O3 Ag Cu Bi Se"}, {"string": "grinding", "type": "GrindingOperation", "conditions": "ball-mill"}, {"string": "pressing", "type": "PressingOperation", "conditions": NaN}, {"string": "heating", "type": "HeatingOperation", "conditions": "573 5"}, {"string": "heating", "type": "HeatingOperation", "conditions": "973 10"}, {"string": "grinding", "type": "GrindingOperation", "conditions": "ball-mill"}, {"string": "sintering", "type": "SinteringOperation", "conditions": "SPS 50 873 8"}]}, {"doi": "http://dx.doi.org/10.1016/j.jeurceramsoc.2014.09.015", "target": {"composition": [{"formula": "Bi0.9Ag0.1CuSeO", "elements": {"Bi": 0.9, "Ag": 0.1, "Cu": 1.0, "Se": 1.0, "O": 1.0}, "amount": 1}]}, "material property": {"temperature (K)": 323.0, "seebeck_coefficient (\u03bcV/K)": 159.8, "electrical conductivity (S/m)": 2600.0, "thermal conductivity (W/mK)": 0.56, "power factor (W/mK2)": 6.639370400000002e-05, "ZT": 0.03829493998571429}, "precursors": [{"composition": [{"formula": "Bi2O3", "elements": {"Bi": 2.0, "O": 3.0}, "amount": 1}]}, {"composition": [{"formula": "Ag", "elements": {"Ag": 1.0}, "amount": 1}]}, {"composition": [{"formula": "Cu", "elements": {"Cu": 1.0}, "amount": 1}]}, {"composition": [{"formula": "Bi", "elements": {"Bi": 1.0}, "amount": 1}]}, {"composition": [{"formula": "Se", "elements": {"Se": 1.0}, "amount": 1}]}], "operations": [{"string": "mixing", "type": "MixingOperation", "conditions": "Bi2O3 Ag Cu Bi Se"}, {"string": "grinding", "type": "GrindingOperation", "conditions": "ball-mill"}, {"string": "pressing", "type": "PressingOperation", "conditions": NaN}, {"string": "heating", "type": "HeatingOperation", "conditions": "573 5"}, {"string": "heating", "type": "HeatingOperation", "conditions": "973 10"}, {"string": "grinding", "type": "GrindingOperation", "conditions": "ball-mill"}, {"string": "sintering", "type": "SinteringOperation", "conditions": "SPS 50 873 8"}]}, {"doi": "https://doi.org/10.1002/adfm.202000973", "target": {"composition": [{"formula": "Cu3P0.6Ge0.4S4", "elements": {"Cu": 3.0, "P": 0.6, "Ge": 0.4, "S": 4.0}, "amount": 1}]}, "material property": {"temperature (K)": 350.0, "seebeck_coefficient (\u03bcV/K)": 57.0, "electrical conductivity (S/m)": 97400.0, "thermal conductivity (W/mK)": 1.63, "power factor (W/mK2)": 0.0003164526, "ZT": 0.06794994478527608}, "precursors": [{"composition": [{"formula": "Cu", "elements": {"Cu": 1.0}, "amount": 1}]}, {"composition": [{"formula": "P", "elements": {"P": 1.0}, "amount": 1}]}, {"composition": [{"formula": "Ge", "elements": {"Ge": 1.0}, "amount": 1}]},
