Repository: ngs00/spende

# Multimodal Graph-to-Sequence Encoder-Decoder for Learning Material Synthesis Processes of Thermoelectric Materials
Various calculation-based and data-driven methods have been proposed to discover high-performance thermoelectric materials for sustainable energy resources.
However, although several data-driven methods successfully discovered the chemical compositions of promising thermoelectric materials, the practical potential of the existing methods is still limited because there is a complex engineering problem between the discovered materials and the real-world material synthesis.

File: dataset/tmsr.json (part 6 of 24)
{"composition": [{"formula": "S", "elements": {"S": 1.0}, "amount": 1}]}], "operations": [{"string": "mixing", "type": "MixingOperation", "conditions": "Cu P Ge S"}, {"string": "heating", "type": "HeatingOperation", "conditions": "1273 24"}, {"string": "cooling", "type": "CoolingOperation", "conditions": "slow"}, {"string": "grinding", "type": "GrindingOperation", "conditions": NaN}, {"string": "grinding", "type": "GrindingOperation", "conditions": "ball-mill"}, {"string": "sintering", "type": "SinteringOperation", "conditions": "HP 200 873 30"}, {"string": "cooling", "type": "CoolingOperation", "conditions": NaN}]}, {"doi": "https://doi.org/10.1002/adfm.202000973", "target": {"composition": [{"formula": "Cu3P0.7Ge0.3S4", "elements": {"Cu": 3.0, "P": 0.7, "Ge": 0.3, "S": 4.0}, "amount": 1}]}, "material property": {"temperature (K)": 350.0, "seebeck_coefficient (\u03bcV/K)": 68.3, "electrical conductivity (S/m)": 57975.0, "thermal conductivity (W/mK)": 1.307, "power factor (W/mK2)": 0.00027044699774999995, "ZT": 0.07242268493687834}, "precursors": [{"composition": [{"formula": "Cu", "elements": {"Cu": 1.0}, "amount": 1}]}, {"composition": [{"formula": "P", "elements": {"P": 1.0}, "amount": 1}]}, {"composition": [{"formula": "Ge", "elements": {"Ge": 1.0}, "amount": 1}]}, {"composition": [{"formula": "S", "elements": {"S": 1.0}, "amount": 1}]}], "operations": [{"string": "mixing", "type": "MixingOperation", "conditions": "Cu P Ge S"}, {"string": "heating", "type": "HeatingOperation", "conditions": "1273 24"}, {"string": "cooling", "type": "CoolingOperation", "conditions": "slow"}, {"string": "grinding", "type": "GrindingOperation", "conditions": NaN}, {"string": "grinding", "type": "GrindingOperation", "conditions": "ball-mill"}, {"string": "sintering", "type": "SinteringOperation", "conditions": "HP 200 873 30"}, {"string": "cooling", "type": "CoolingOperation", "conditions": NaN}]}, {"doi": "https://doi.org/10.1002/adfm.202000973", "target": {"composition": [{"formula": "Cu3P0.8Ge0.2S4", "elements": {"Cu": 3.0, "P": 0.8, "Ge": 0.2, "S": 4.0}, "amount": 1}]}, "material property": {"temperature (K)": 350.0, "seebeck_coefficient (\u03bcV/K)": 85.0, "electrical conductivity (S/m)": 32250.0, "thermal conductivity (W/mK)": 1.035, "power factor (W/mK2)": 0.00023300625, "ZT": 0.07879438405797103}, "precursors": [{"composition": [{"formula": "Cu", "elements": {"Cu": 1.0}, "amount": 1}]}, {"composition": [{"formula": "P", "elements": {"P": 1.0}, "amount": 1}]}, {"composition": [{"formula": "Ge", "elements": {"Ge": 1.0}, "amount": 1}]}, {"composition": [{"formula": "S", "elements": {"S": 1.0}, "amount": 1}]}], "operations": [{"string": "mixing", "type": "MixingOperation", "conditions": "Cu P Ge S"}, {"string": "heating", "type": "HeatingOperation", "conditions": "1273 24"}, {"string": "cooling", "type": "CoolingOperation", "conditions": "slow"}, {"string": "grinding", "type": "GrindingOperation", "conditions": NaN}, {"string": "grinding", "type": "GrindingOperation", "conditions": "ball-mill"}, {"string": "sintering", "type": "SinteringOperation", "conditions": "HP 200 873 30"}, {"string": "cooling", "type": "CoolingOperation", "conditions": NaN}]}, {"doi": "https://doi.org/10.1002/adfm.202000973", "target": {"composition": [{"formula": "Cu3P0.9Ge0.1S4", "elements": {"Cu": 3.0, "P": 0.9, "Ge": 0.1, "S": 4.0}, "amount": 1}]}, "material property": {"temperature (K)": 350.0, "seebeck_coefficient (\u03bcV/K)": 127.0, "electrical conductivity (S/m)": 7375.0, "thermal conductivity (W/mK)": 0.792, "power factor (W/mK2)": 0.000118951375, "ZT": 0.052566895517676765}, "precursors": [{"composition": [{"formula": "Cu", "elements": {"Cu": 1.0}, "amount": 1}]}, {"composition": [{"formula": "P", "elements": {"P": 1.0}, "amount": 1}]}, {"composition": [{"formula": "Ge", "elements": {"Ge": 1.0}, "amount": 1}]}, {"composition": [{"formula": "S", "elements": {"S": 1.0}, "amount": 1}]}], "operations": [{"string": "mixing", "type": "MixingOperation", "conditions": "Cu P Ge S"}, {"string": "heating", "type": "HeatingOperation", "conditions": "1273 24"}, {"string": "cooling", "type": "CoolingOperation", "conditions": "slow"}, {"string": "grinding", "type": "GrindingOperation", "conditions": NaN}, {"string": "grinding", "type": "GrindingOperation", "conditions": "ball-mill"}, {"string": "sintering", "type": "SinteringOperation", "conditions": "HP 200 873 30"}, {"string": "cooling", "type": "CoolingOperation", "conditions": NaN}]}, {"doi": "https://doi.org/10.1002/asia.201200827", "target": {"composition": [{"formula": "Yb10LaCdSb9", "elements": {"Yb": 10.0, "La": 1.0, "Cd": 1.0, "Sb": 9.0}, "amount": 1}]}, "material property": {"temperature (K)": 323.0, "seebeck_coefficient (\u03bcV/K)": 31.58, "electrical conductivity (S/m)": 28782.0, "thermal conductivity (W/mK)": 0.8866, "power factor (W/mK2)": 2.8704184984799998e-05, "ZT": 0.010457310794146628}, "precursors": [{"composition": [{"formula": "Yb", "elements": {"Yb": 1.0}, "amount": 1}]}, {"composition": [{"formula": "La", "elements": {"La": 1.0}, "amount": 1}]}, {"composition": [{"formula": "Cd", "elements": {"Cd": 1.0}, "amount": 1}]}, {"composition": [{"formula": "Sb", "elements": {"Sb": 1.0}, "amount": 1}]}, {"composition": [{"formula": "Sn", "elements": {"Sn": 1.0}, "amount": 1}]}], "operations": [{"string": "mixing", "type": "MixingOperation", "conditions": "Yb La Cd Sb Sn"}, {"string": "heating", "type": "HeatingOperation", "conditions": "1173 24"}, {"string": "cooling", "type": "CoolingOperation", "conditions": "slow"}]}, {"doi": "https://doi.org/10.1007/s11467-018-0845-4", "target": {"composition": [{"formula": "Bi2.0S2.79Se0.21", "elements": {"Bi": 2.0, "S": 2.79, "Se": 0.21}, "amount": 1}]}, "material property": {"temperature (K)": 323.0, "seebeck_coefficient (\u03bcV/K)": -508.0, "electrical conductivity (S/m)": 444.0, "thermal conductivity (W/mK)": 0.716, "power factor (W/mK2)": 0.000114580416, "ZT": 0.05168921001117319}, "precursors": [{"composition": [{"formula": "Bi", "elements": {"Bi": 1.0}, "amount": 1}]}, {"composition": [{"formula": "S", "elements": {"S": 1.0}, "amount": 1}]}, {"composition": [{"formula": "Se", "elements": {"Se": 1.0}, "amount": 1}]}], "operations": [{"string": "mixing", "type": "MixingOperation", "conditions": "Bi S Se"}, {"string": "heating", "type": "HeatingOperation", "conditions": "723 10"}, {"string": "heating", "type": "HeatingOperation", "conditions": "1133 6"}, {"string": "grinding", "type": "GrindingOperation", "conditions": NaN}, {"string": "sintering", "type": "SinteringOperation", "conditions": "SPS 50 773 5"}]}, {"doi": "https://doi.org/10.1007/s11467-018-0845-4", "target": {"composition": [{"formula": "Bi2.0S2.85Se0.15", "elements": {"Bi": 2.0, "S": 2.85, "Se": 0.15}, "amount": 1}]}, "material property": {"temperature (K)": 323.0, "seebeck_coefficient (\u03bcV/K)": -439.0, "electrical conductivity (S/m)": 938.0, "thermal conductivity (W/mK)": 0.77, "power factor (W/mK2)": 0.000180772298, "ZT": 0.07583045747272728}, "precursors": [{"composition": [{"formula": "Bi", "elements": {"Bi": 1.0}, "amount": 1}]}, {"composition": [{"formula": "S", "elements": {"S": 1.0}, "amount": 1}]}, {"composition": [{"formula": "Se", "elements": {"Se": 1.0}, "amount": 1}]}], "operations": [{"string": "mixing", "type": "MixingOperation", "conditions": "Bi S Se"}, {"string": "heating", "type": "HeatingOperation", "conditions": "723 10"}, {"string": "heating", "type": "HeatingOperation", "conditions": "1133 6"}, {"string": "grinding", "type": "GrindingOperation", "conditions": NaN}, {"string": "sintering", "type": "SinteringOperation", "conditions": "SPS 50 773 5"}]}, {"doi": "https://doi.org/10.1007/s11467-018-0845-4", "target": {"composition": [{"formula": "Bi2.0S2.91Se0.09", "elements": {"Bi": 2.0, "S": 2.91, "Se": 0.09}, "amount": 1}]}, "material property": {"temperature (K)": 323.0, "seebeck_coefficient (\u03bcV/K)": -461.0, "electrical conductivity (S/m)": 623.0, "thermal conductivity (W/mK)": 0.8147, "power factor (W/mK2)": 0.000132400583, "ZT": 0.05249219136982938}, "precursors": [{"composition": [{"formula": "Bi", "elements": {"Bi": 1.0}, "amount": 1}]}, {"composition": [{"formula": "S", "elements": {"S": 1.0}, "amount": 1}]}, {"composition": [{"formula": "Se", "elements": {"Se": 1.0}, "amount": 1}]}], "operations": [{"string": "mixing", "type": "MixingOperation", "conditions": "Bi S Se"}, {"string": "heating", "type": "HeatingOperation", "conditions": "723 10"}, {"string": "heating", "type": "HeatingOperation", "conditions": "1133 6"}, {"string": "grinding", "type": "GrindingOperation", "conditions": NaN}, {"string": "sintering", "type": "SinteringOperation", "conditions": "SPS 50 773 5"}]}, {"doi": "https://doi.org/10.1007/s11467-018-0845-4", "target": {"composition": [{"formula": "Bi2.0S3.0", "elements": {"Bi": 2.0, "S": 3.0}, "amount": 1}]}, "material property": {"temperature (K)": 323.0, "seebeck_coefficient (\u03bcV/K)": -664.1, "electrical conductivity (S/m)": 4.0, "thermal conductivity (W/mK)": 0.71, "power factor (W/mK2)": 1.7641152400000002e-06, "ZT": 0.0008025482007323944}, "precursors": [{"composition": [{"formula": "Bi", "elements": {"Bi": 1.0}, "amount": 1}]}, {"composition": [{"formula": "S", "elements": {"S": 1.0}, "amount": 1}]}], "operations": [{"string": "mixing", "type": "MixingOperation", "conditions": "Bi S"}, {"string": "heating", "type": "HeatingOperation", "conditions": "723 10"}, {"string": "heating", "type": "HeatingOperation", "conditions": "1133 6"}, {"string": "grinding", "type": "GrindingOperation", "conditions": NaN}, {"string": "sintering", "type": "SinteringOperation", "conditions": "SPS 50 773 5"}]}, {"doi": "https://doi.org/10.1007/s11664-014-3064-y", "target": {"composition": [{"formula": "Cu3Sb0.92Ge0.08S4", "elements": {"Cu": 3.0, "Sb": 0.92, "Ge": 0.08, "S": 4.0}, "amount": 1}]}, "material property": {"temperature (K)": 323.0, "seebeck_coefficient (\u03bcV/K)": 105.3, "electrical conductivity (S/m)": 100816.0, "thermal conductivity (W/mK)": 3.8824491688722578, "power factor (W/mK2)": 0.00111785688144, "ZT": 0.093}, "precursors": [{"composition": [{"formula": "Cu", "elements": {"Cu": 1.0}, "amount": 1}]}, {"composition": [{"formula": "Sb", "elements": {"Sb": 1.0}, "amount": 1}]}, {"composition": [{"formula": "Ge", "elements": {"Ge": 1.0}, "amount": 1}]}, {"composition": [{"formula": "S", "elements": {"S": 1.0}, "amount": 1}]}], "operations": [{"string": "mixing", "type": "MixingOperation", "conditions": "Cu Sb Ge S"}, {"string": "heating", "type": "HeatingOperation", "conditions": "1173 12"}, {"string": "cooling", "type": "CoolingOperation", "conditions": "slow"}, {"string": "grinding", "type": "GrindingOperation", "conditions": NaN}, {"string": "mixing", "type": "MixingOperation", "conditions": "Cu Sb Ge S S"}, {"string": "pressing", "type": "PressingOperation", "conditions": NaN}, {"string": "heating", "type": "HeatingOperation", "conditions": "673 12"}, {"string": "grinding", "type": "GrindingOperation", "conditions": "ball-milll"}, {"string": "sintering", "type": "SinteringOperation", "conditions": "SPS 50 773 NaN"}]}, {"doi": "https://doi.org/10.1007/s11664-014-3064-y", "target": {"composition": [{"formula": "Cu3Sb0.94Ge0.06S4", "elements": {"Cu": 3.0, "Sb": 0.94, "Ge": 0.06, "S": 4.0}, "amount": 1}]}, "material property": {"temperature (K)": 323.0, "seebeck_coefficient (\u03bcV/K)": 132.45, "electrical conductivity (S/m)": 58163.0, "thermal conductivity (W/mK)": 3.4438268586585425, "power factor (W/mK2)": 0.0010203536544074999, "ZT": 0.0957}, "precursors": [{"composition": [{"formula": "Cu", "elements": {"Cu": 1.0}, "amount": 1}]}, {"composition": [{"formula": "Sb", "elements": {"Sb": 1.0}, "amount": 1}]}, {"composition": [{"formula": "Ge", "elements": {"Ge": 1.0}, "amount": 1}]}, {"composition": [{"formula": "S", "elements": {"S": 1.0}, "amount": 1}]}], "operations": [{"string": "mixing", "type": "MixingOperation", "conditions": "Cu Sb Ge S"}, {"string": "heating", "type": "HeatingOperation", "conditions": "1173 12"}, {"string": "cooling", "type": "CoolingOperation", "conditions": "slow"}, {"string": "grinding", "type": "GrindingOperation", "conditions": NaN}, {"string": "mixing", "type": "MixingOperation", "conditions": "Cu Sb Ge S S"}, {"string": "pressing", "type": "PressingOperation", "conditions": NaN}, {"string": "heating", "type": "HeatingOperation", "conditions": "673 12"}, {"string": "grinding", "type": "GrindingOperation", "conditions": "ball-milll"}, {"string": "sintering", "type": "SinteringOperation", "conditions": "SPS 50 773 NaN"}]}, {"doi": "https://doi.org/10.1007/s11664-014-3064-y", "target": {"composition": [{"formula": "Cu3Sb0.98Ge0.02S4", "elements": {"Cu": 3.0, "Sb": 0.98, "Ge": 0.02, "S": 4.0}, "amount": 1}]}, "material property": {"temperature (K)": 323.0, "seebeck_coefficient (\u03bcV/K)": 192.0, "electrical conductivity (S/m)": 22857.0, "thermal conductivity (W/mK)": 3.427707112141058, "power factor (W/mK2)": 0.0008426004479999999, "ZT": 0.0794}, "precursors": [{"composition": [{"formula": "Cu", "elements": {"Cu": 1.0}, "amount": 1}]}, {"composition": [{"formula": "Sb", "elements": {"Sb": 1.0}, "amount": 1}]}, {"composition": [{"formula": "Ge", "elements": {"Ge": 1.0}, "amount": 1}]}, {"composition": [{"formula": "S", "elements": {"S": 1.0}, "amount": 1}]}], "operations": [{"string": "mixing", "type": "MixingOperation", "conditions": "Cu Sb Ge S"}, {"string": "heating", "type": "HeatingOperation", "conditions": "1173 12"}, {"string": "cooling", "type": "CoolingOperation", "conditions": "slow"}, {"string": "grinding", "type": "GrindingOperation", "conditions": NaN}, {"string": "mixing", "type": "MixingOperation", "conditions": "Cu Sb Ge S S"}, {"string": "pressing", "type": "PressingOperation", "conditions": NaN}, {"string": "heating", "type": "HeatingOperation", "conditions": "673 12"}, {"string": "grinding", "type": "GrindingOperation", "conditions": "ball-milll"}, {"string": "sintering", "type": "SinteringOperation", "conditions": "SPS 50 773 NaN"}]}, {"doi": "https://doi.org/10.1007/s11664-020-08258-9", "target": {"composition": [{"formula": "Bi2Te1.95Se1.05", "elements": {"Bi": 2.0, "Te": 1.95, "Se": 1.05}, "amount": 1}]}, "material property": {"temperature (K)": 323.0, "seebeck_coefficient (\u03bcV/K)": -167.4, "electrical conductivity (S/m)": 52250.0, "thermal conductivity (W/mK)": 0.98, "power factor (W/mK2)": 0.0014641892099999999, "ZT": 0.503}, "precursors": [{"composition": [{"formula": "Bi", "elements": {"Bi": 1.0}, "amount": 1}]}, {"composition": [{"formula": "Te", "elements": {"Te": 1.0}, "amount": 1}]}, {"composition": [{"formula": "Se", "elements": {"Se": 1.0}, "amount": 1}]}], "operations": [{"string": "mixing", "type": "MixingOperation", "conditions": "Bi Te Se"}, {"string": "heating", "type": "HeatingOperation", "conditions": "1273 10"}, {"string": "cooling", "type": "CoolingOperation", "conditions": "rapid"}, {"string": "heating", "type": "HeatingOperation", "conditions": "673 48"}, {"string": "cooling", "type": "CoolingOperation", "conditions": "slow"}, {"string": "grinding", "type": "GrindingOperation", "conditions": "ball-mill"}, {"string": "sintering", "type": "SinteringOperation", "conditions": "SPS 50 693 5"}]}, {"doi": "https://doi.org/10.1007/s11664-020-08258-9", "target": {"composition": [{"formula": "Bi2Te2.01Se0.99", "elements": {"Bi": 2.0, "Te": 2.01, "Se": 0.99}, "amount": 1}]}, "material property": {"temperature (K)": 323.0, "seebeck_coefficient (\u03bcV/K)": -148.7, "electrical conductivity (S/m)": 60000.0, "thermal conductivity (W/mK)": 1.053, "power factor (W/mK2)": 0.001335, "ZT": 0.42}, "precursors": [{"composition": [{"formula": "Bi", "elements": {"Bi": 1.0}, "amount": 1}]}, {"composition": [{"formula": "Te", "elements": {"Te": 1.0}, "amount": 1}]}, {"composition": [{"formula": "Se", "elements": {"Se": 1.0}, "amount": 1}]}], "operations": [{"string": "mixing", "type": "MixingOperation", "conditions": "Bi Te Se"}, {"string": "heating", "type": "HeatingOperation", "conditions": "1273 10"}, {"string": "cooling", "type": "CoolingOperation", "conditions": "rapid"}, {"string": "heating", "type": "HeatingOperation", "conditions": "673 48"}, {"string": "cooling", "type": "CoolingOperation", "conditions": "slow"}, {"string": "grinding", "type": "GrindingOperation", "conditions": "ball-mill"}, {"string": "sintering", "type": "SinteringOperation", "conditions": "SPS 50 693 5"}]}, {"doi": "https://doi.org/10.1007/s11664-020-08258-9", "target": {"composition": [{"formula": "Bi2Te2.1Se0.9", "elements": {"Bi": 2.0, "Te": 2.1, "Se": 0.9}, "amount": 1}]}, "material property": {"temperature (K)": 323.0, "seebeck_coefficient (\u03bcV/K)": -151.5, "electrical conductivity (S/m)": 65612.0, "thermal conductivity (W/mK)": 1.149, "power factor (W/mK2)": 0.001505943027, "ZT": 0.452}, "precursors": [{"composition": [{"formula": "Bi", "elements": {"Bi": 1.0}, "amount": 1}]}, {"composition": [{"formula": "Te", "elements": {"Te": 1.0}, "amount": 1}]}, {"composition": [{"formula": "Se", "elements": {"Se": 1.0}, "amount": 1}]}], "operations": [{"string": "mixing", "type": "MixingOperation", "conditions": "Bi Te Se"}, {"string": "heating", "type": "HeatingOperation", "conditions": "1273 10"}, {"string": "cooling", "type": "CoolingOperation", "conditions": "rapid"}, {"string": "heating", "type": "HeatingOperation", "conditions": "673 48"}, {"string": "cooling", "type": "CoolingOperation", "conditions": "slow"}, {"string": "grinding", "type": "GrindingOperation", "conditions": "ball-mill"}, {"string": "sintering", "type": "SinteringOperation", "conditions": "SPS 50 693 5"}]}, {"doi": "https://doi.org/10.1007/s11664-020-08258-9", "target": {"composition": [{"formula": "Bi2Te2.55Se0.45", "elements": {"Bi": 2.0, "Te": 2.55, "Se": 0.45}, "amount": 1}]}, "material property": {"temperature (K)": 323.0, "seebeck_coefficient (\u03bcV/K)": -135.14, "electrical conductivity (S/m)": 88489.0, "thermal conductivity (W/mK)": 1.1965, "power factor (W/mK2)": 0.0016160586435843994, "ZT": 0.446}, "precursors": [{"composition": [{"formula": "Bi", "elements": {"Bi": 1.0}, "amount": 1}]}, {"composition": [{"formula": "Te", "elements": {"Te": 1.0}, "amount": 1}]}, {"composition": [{"formula": "Se", "elements": {"Se": 1.0}, "amount": 1}]}], "operations": [{"string": "mixing", "type": "MixingOperation", "conditions": "Bi Te Se"}, {"string": "heating", "type": "HeatingOperation", "conditions": "1273 10"}, {"string": "cooling", "type": "CoolingOperation", "conditions": "rapid"}, {"string": "heating", "type": "HeatingOperation", "conditions": "673 48"}, {"string": "cooling", "type": "CoolingOperation", "conditions": "slow"}, {"string": "grinding", "type": "GrindingOperation", "conditions": "ball-mill"}, {"string": "sintering", "type": "SinteringOperation", "conditions": "SPS 50 693 5"}]}, {"doi": "https://doi.org/10.1007/s11664-020-08258-9", "target": {"composition": [{"formula": "Bi2Te2.7Se0.3", "elements": {"Bi": 2.0, "Te": 2.7, "Se": 0.3}, "amount": 1}]}, "material property": {"temperature (K)": 323.0, "seebeck_coefficient (\u03bcV/K)": -132.2, "electrical conductivity (S/m)": 107200.0, "thermal conductivity (W/mK)": 1.33, "power factor (W/mK2)": 0.0018735172479999996, "ZT": 0.46}, "precursors": [{"composition": [{"formula": "Bi", "elements": {"Bi": 1.0}, "amount": 1}]}, {"composition": [{"formula": "Te", "elements": {"Te": 1.0}, "amount": 1}]}, {"composition": [{"formula": "Se", "elements": {"Se": 1.0}, "amount": 1}]}], "operations": [{"string": "mixing", "type": "MixingOperation", "conditions": "Bi Te Se"}, {"string": "heating", "type": "HeatingOperation", "conditions": "1273 10"}, {"string": "cooling", "type": "CoolingOperation", "conditions": "rapid"}, {"string": "heating", "type": "HeatingOperation", "conditions": "673 48"}, {"string": "cooling", "type": "CoolingOperation", "conditions": "slow"}, {"string": "grinding", "type": "GrindingOperation", "conditions": "ball-mill"}, {"string": "sintering", "type": "SinteringOperation", "conditions": "SPS 50 693 5"}]}, {"doi": "https://doi.org/10.1016/j.actamat.2015.04.023", "target": {"composition": [{"formula": "Mg2.975Na0.025Sb2", "elements": {"Mg": 2.975, "Na": 0.025, "Sb": 2.0}, "amount": 1}]}, "material property": {"temperature (K)": 323.0, "seebeck_coefficient (\u03bcV/K)": 75.0, "electrical conductivity (S/m)": 36600.0, "thermal conductivity (W/mK)": 2.01, "power factor (W/mK2)": 0.000205875, "ZT": 0.03308339552238806}, "precursors": [{"composition": [{"formula": "Mg", "elements": {"Mg": 1.0}, "amount": 1}]}, {"composition": [{"formula": "Na", "elements": {"Na": 1.0}, "amount": 1}]}, {"composition": [{"formula": "Sb", "elements": {"Sb": 1.0}, "amount": 1}]}], "operations": [{"string": "mixing", "type": "MixingOperation", "conditions": "Mg Na Sb"}, {"string": "grinding", "type": "GrindingOperation", "conditions": "ball-mill"}, {"string": "sintering", "type": "SinteringOperation", "conditions": "HP NaN 1023 2"}]}, {"doi": "https://doi.org/10.1016/j.actamat.2015.04.023", "target": {"composition": [{"formula": "Mg2.9875Na0.0125Sb2", "elements": {"Mg": 2.9875, "Na": 0.0125, "Sb": 2.0}, "amount": 1}]}, "material property": {"temperature (K)": 323.0, "seebeck_coefficient (\u03bcV/K)": 100.0, "electrical conductivity (S/m)": 24000.0, "thermal conductivity (W/mK)": 1.73, "power factor (W/mK2)": 0.00024, "ZT": 0.04480924855491329}, "precursors": [{"composition": [{"formula": "Mg", "elements": {"Mg": 1.0}, "amount": 1}]}, {"composition": [{"formula": "Na", "elements": {"Na": 1.0}, "amount": 1}]}, {"composition": [{"formula": "Sb", "elements": {"Sb": 1.0}, "amount": 1}]}], "operations": [{"string": "mixing", "type": "MixingOperation", "conditions": "Mg Na Sb"}, {"string": "grinding", "type": "GrindingOperation", "conditions": "ball-mill"}, {"string": "sintering", "type": "SinteringOperation", "conditions": "HP NaN 1023 2"}]}, {"doi": "https://doi.org/10.1016/j.actamat.2015.04.023", "target": {"composition": [{"formula": "Mg2.994Na0.006Sb2", "elements": {"Mg": 2.994, "Na": 0.006, "Sb": 2.0}, "amount": 1}]}, "material property": {"temperature (K)": 323.0, "seebeck_coefficient (\u03bcV/K)": 123.48, "electrical conductivity (S/m)": 13097.0, "thermal conductivity (W/mK)": 1.514, "power factor (W/mK2)": 0.0001996940243088, "ZT": 0.04260315049652734}, "precursors": [{"composition": [{"formula": "Mg", "elements": {"Mg": 1.0}, "amount": 1}]}, {"composition": [{"formula": "Na", "elements": {"Na": 1.0}, "amount": 1}]}, {"composition": [{"formula": "Sb", "elements": {"Sb": 1.0}, "amount": 1}]}], "operations": [{"string": "mixing", "type": "MixingOperation", "conditions": "Mg Na Sb"}, {"string": "grinding", "type": "GrindingOperation", "conditions": "ball-mill"}, {"string": "sintering", "type": "SinteringOperation", "conditions": "HP NaN 1023 2"}]}, {"doi": "https://doi.org/10.1016/j.intermet.2004.02.030", "target": {"composition": [{"formula": "(Zn0.95In0.05)4Sb3", "elements": {"Zn": 3.8, "In": 0.2, "Sb": 3.0}, "amount": 1}]}, "material property": {"temperature (K)": 323.0, "seebeck_coefficient (\u03bcV/K)": 146.3, "electrical conductivity (S/m)": 26580.0, "thermal conductivity (W/mK)": 0.862, "power factor (W/mK2)": 0.0005689100802, "ZT": 0.21317628295197216}, "precursors": [{"composition": [{"formula": "Zn", "elements": {"Zn": 1.0}, "amount": 1}]}, {"composition": [{"formula": "Sb", "elements": {"Sb": 1.0}, "amount": 1}]}, {"composition": [{"formula": "In", "elements": {"In": 1.0}, "amount": 1}]}], "operations": [{"string": "mixing", "type": "MixingOperation", "conditions": "Zn Sb In"}, {"string": "grinding", "type": "GrindingOperation", "conditions": "ball-mill"}, {"string": "sintering", "type": "SinteringOperation", "conditions": "HP NaN NaN NaN"}]}, {"doi": "https://doi.org/10.1016/j.intermet.2004.02.030", "target": {"composition": [{"formula": "(Zn0.98In0.02)4Sb3", "elements": {"Zn": 3.92, "In": 0.08, "Sb": 3.0}, "amount": 1}]}, "material property": {"temperature (K)": 323.0, "seebeck_coefficient (\u03bcV/K)": 135.0, "electrical conductivity (S/m)": 38540.0, "thermal conductivity (W/mK)": 0.842, "power factor (W/mK2)": 0.0007023915, "ZT": 0.2694447203087886}, "precursors": [{"composition": [{"formula": "Zn", "elements": {"Zn": 1.0}, "amount": 1}]}, {"composition": [{"formula": "Sb", "elements": {"Sb": 1.0}, "amount": 1}]}, {"composition": [{"formula": "In", "elements": {"In": 1.0}, "amount": 1}]}], "operations": [{"string": "mixing", "type": "MixingOperation", "conditions": "Zn Sb In"}, {"string": "grinding", "type": "GrindingOperation", "conditions": "ball-mill"}, {"string": "sintering", "type": "SinteringOperation", "conditions": "HP NaN NaN NaN"}]}, {"doi": "https://doi.org/10.1016/j.intermet.2004.02.030", "target": {"composition": [{"formula": "(Zn0.9In0.1)4Sb3", "elements": {"Zn": 3.6, "In": 0.4, "Sb": 3.0}, "amount": 1}]}, "material property": {"temperature (K)": 323.0, "seebeck_coefficient (\u03bcV/K)": 156.3, "electrical conductivity (S/m)": 13216.0, "thermal conductivity (W/mK)": 0.887, "power factor (W/mK2)": 0.00032286278304, "ZT": 0.11757010025019167}, "precursors": [{"composition": [{"formula": "Zn", "elements": {"Zn": 1.0}, "amount": 1}]}, {"composition": [{"formula": "Sb", "elements": {"Sb": 1.0}, "amount": 1}]}, {"composition": [{"formula": "In", "elements": {"In": 1.0}, "amount": 1}]}], "operations": [{"string": "mixing", "type": "MixingOperation", "conditions": "Zn Sb In"}, {"string": "grinding", "type": "GrindingOperation", "conditions": "ball-mill"}, {"string": "sintering", "type": "SinteringOperation", "conditions": "HP NaN NaN NaN"}]}, {"doi": "https://doi.org/10.1016/j.jallcom.2004.08.049", "target": {"composition": [{"formula": "Ag0.4Sb1.1Pb19.6Te18.8", "elements": {"Ag": 0.4, "Sb": 1.1, "Pb": 19.6, "Te": 18.8}, "amount": 1}]}, "material property": {"temperature (K)": 423.0, "seebeck_coefficient (\u03bcV/K)": -1.0, "electrical conductivity (S/m)": 16247.0, "thermal conductivity (W/mK)": 1.555, "power factor (W/mK2)": 1.6247e-08, "ZT": 4.4196019292604505e-06}, "precursors": [{"composition": [{"formula": "Ag", "elements": {"Ag": 1.0}, "amount": 1}]}, {"composition": [{"formula": "Pb", "elements": {"Pb": 1.0}, "amount": 1}]}, {"composition": [{"formula": "Sb", "elements": {"Sb": 1.0}, "amount": 1}]}, {"composition": [{"formula": "Te", "elements": {"Te": 1.0}, "amount": 1}]}], "operations": [{"string": "mixing", "type": "MixingOperation", "conditions": "Ag Pb Sb Te"}, {"string": "heating", "type": "HeatingOperation", "conditions": "1123 NaN"}, {"string": "cooling", "type": "CoolingOperation", "conditions": NaN}, {"string": "grinding", "type": "GrindingOperation", "conditions": NaN}, {"string": "sintering", "type": "SinteringOperation", "conditions": "HP 80 723 120"}]}, {"doi": "https://doi.org/10.1016/j.jallcom.2004.08.049", "target": {"composition": [{"formula": "Ag0.5Sb1.1Pb19.6Te18.8", "elements": {"Ag": 0.5, "Sb": 1.1, "Pb": 19.6, "Te": 18.8}, "amount": 1}]}, "material property": {"temperature (K)": 423.0, "seebeck_coefficient (\u03bcV/K)": 1.6, "electrical conductivity (S/m)": 29875.0, "thermal conductivity (W/mK)": 1.633, "power factor (W/mK2)": 7.648000000000001e-08, "ZT": 1.9810802204531544e-05}, "precursors": [{"composition": [{"formula": "Ag", "elements": {"Ag": 1.0}, "amount": 1}]}, {"composition": [{"formula": "Pb", "elements": {"Pb": 1.0}, "amount": 1}]}, {"composition": [{"formula": "Sb", "elements": {"Sb": 1.0}, "amount": 1}]}, {"composition": [{"formula": "Te", "elements": {"Te": 1.0}, "amount": 1}]}], "operations": [{"string": "mixing", "type": "MixingOperation", "conditions": "Ag Pb Sb Te"}, {"string": "heating", "type": "HeatingOperation", "conditions": "1123 NaN"}, {"string": "cooling", "type": "CoolingOperation", "conditions": NaN}, {"string": "grinding", "type": "GrindingOperation", "conditions": NaN}, {"string": "sintering", "type": "SinteringOperation", "conditions": "HP 80 723 120"}]}, {"doi": "https://doi.org/10.1016/j.jallcom.2004.08.049", "target": {"composition": [{"formula": "Ag0.6Sb0.9Pb19.5Te19.1", "elements": {"Ag": 0.6, "Sb": 0.9, "Pb": 19.5, "Te": 19.1}, "amount": 1}]}, "material property": {"temperature (K)": 573.0, "seebeck_coefficient (\u03bcV/K)": -190.4, "electrical conductivity (S/m)": 13350.0, "thermal conductivity (W/mK)": 1.654, "power factor (W/mK2)": 0.0004839663360000001, "ZT": 0.16}, "precursors": [{"composition": [{"formula": "Ag", "elements": {"Ag": 1.0}, "amount": 1}]}, {"composition": [{"formula": "Pb", "elements": {"Pb": 1.0}, "amount": 1}]}, {"composition": [{"formula": "Sb", "elements": {"Sb": 1.0}, "amount": 1}]}, {"composition": [{"formula": "Te", "elements": {"Te": 1.0}, "amount": 1}]}], "operations": [{"string": "mixing", "type": "MixingOperation", "conditions": "Ag Pb Sb Te"}, {"string": "heating", "type": "HeatingOperation", "conditions": "1123 NaN"}, {"string": "cooling", "type": "CoolingOperation", "conditions": NaN}, {"string": "grinding", "type": "GrindingOperation", "conditions": NaN}, {"string": "sintering", "type": "SinteringOperation", "conditions": "HP 80 723 120"}]}, {"doi": "https://doi.org/10.1016/j.jallcom.2004.08.049", "target": {"composition": [{"formula": "Ag0.8Sb0.8Pb18.3Te20.0", "elements": {"Ag": 0.8, "Sb": 0.8, "Pb": 18.3, "Te": 20.0}, "amount": 1}]}, "material property": {"temperature (K)": 373.0, "seebeck_coefficient (\u03bcV/K)": -336.0, "electrical conductivity (S/m)": 4080.0, "thermal conductivity (W/mK)": 0.917, "power factor (W/mK2)": 0.00046061568, "ZT": 0.18736057648854962}, "precursors": [{"composition": [{"formula": "Ag", "elements": {"Ag": 1.0}, "amount": 1}]}, {"composition": [{"formula": "Pb", "elements": {"Pb": 1.0}, "amount": 1}]}, {"composition": [{"formula": "Sb", "elements": {"Sb": 1.0}, "amount": 1}]}, {"composition": [{"formula": "Te", "elements": {"Te": 1.0}, "amount": 1}]}], "operations": [{"string": "mixing", "type": "MixingOperation", "conditions": "Ag Pb Sb Te"}, {"string": "heating", "type": "HeatingOperation", "conditions": "1123 NaN"}, {"string": "cooling", "type": "CoolingOperation", "conditions": NaN}, {"string": "grinding", "type": "GrindingOperation", "conditions": NaN}, {"string": "sintering", "type": "SinteringOperation", "conditions": "HP 80 723 120"}]}, {"doi": "https://doi.org/10.1016/j.jallcom.2004.08.049", "target": {"composition": [{"formula": "Ag0.9Sb0.9Pb18.3Te19.9", "elements": {"Ag": 0.9, "Sb": 0.9, "Pb": 18.3, "Te": 19.9}, "amount": 1}]}, "material property": {"temperature (K)": 373.0, "seebeck_coefficient (\u03bcV/K)": -372.8, "electrical conductivity (S/m)": 1872.0, "thermal conductivity (W/mK)": 1.038, "power factor (W/mK2)": 0.00026017026048, "ZT": 0.09349085468115606}, "precursors": [{"composition": [{"formula": "Ag", "elements": {"Ag": 1.0}, "amount": 1}]}, {"composition": [{"formula": "Pb", "elements": {"Pb": 1.0}, "amount": 1}]}, {"composition": [{"formula": "Sb", "elements": {"Sb": 1.0}, "amount": 1}]}, {"composition": [{"formula": "Te", "elements": {"Te": 1.0}, "amount": 1}]}], "operations": [{"string": "mixing", "type": "MixingOperation", "conditions": "Ag Pb Sb Te"}, {"string": "heating", "type": "HeatingOperation", "conditions": "1123 NaN"}, {"string": "cooling", "type": "CoolingOperation", "conditions": NaN}, {"string": "grinding", "type": "GrindingOperation", "conditions": NaN}, {"string": "sintering", "type": "SinteringOperation", "conditions": "HP 80 723 120"}]}, {"doi": "https://doi.org/10.1016/j.jallcom.2004.08.049", "target": {"composition": [{"formula": "Ag1.1Sb0.8Pb15.5Te22.6", "elements": {"Ag": 1.1, "Sb": 0.8, "Pb": 15.5, "Te": 22.6}, "amount": 1}]}, "material property": {"temperature (K)": 573.0, "seebeck_coefficient (\u03bcV/K)": 324.8, "electrical conductivity (S/m)": 3050.0, "thermal conductivity (W/mK)": 0.936, "power factor (W/mK2)": 0.000321759872, "ZT": 0.19697479343589744}, "precursors": [{"composition": [{"formula": "Ag", "elements": {"Ag": 1.0}, "amount": 1}]}, {"composition": [{"formula": "Pb", "elements": {"Pb": 1.0}, "amount": 1}]}, {"composition": [{"formula": "Sb", "elements": {"Sb": 1.0}, "amount": 1}]}, {"composition": [{"formula": "Te", "elements": {"Te": 1.0}, "amount": 1}]}], "operations": [{"string": "mixing", "type": "MixingOperation", "conditions": "Ag Pb Sb Te"}, {"string": "heating", "type": "HeatingOperation", "conditions": "1123 NaN"}, {"string": "cooling", "type": "CoolingOperation", "conditions": NaN}, {"string": "grinding", "type": "GrindingOperation", "conditions": NaN}, {"string": "sintering", "type": "SinteringOperation", "conditions": "HP 80 723 120"}]}, {"doi": "https://doi.org/10.1016/j.jallcom.2004.08.049", "target": {"composition": [{"formula": "Ag1.2Sb0.8Pb14.9Te22.7", "elements": {"Ag": 1.2, "Sb": 0.8, "Pb": 14.9, "Te": 22.7}, "amount": 1}]}, "material property": {"temperature (K)": 523.0, "seebeck_coefficient (\u03bcV/K)": 280.0, "electrical conductivity (S/m)": 1583.0, "thermal conductivity (W/mK)": 1.01, "power factor (W/mK2)": 0.0001241072, "ZT": 0.06426541148514851}, "precursors": [{"composition": [{"formula": "Ag", "elements": {"Ag": 1.0}, "amount": 1}]}, {"composition": [{"formula": "Pb", "elements": {"Pb": 1.0}, "amount": 1}]}, {"composition": [{"formula": "Sb", "elements": {"Sb": 1.0}, "amount": 1}]}, {"composition": [{"formula": "Te", "elements": {"Te": 1.0}, "amount": 1}]}], "operations": [{"string": "mixing", "type": "MixingOperation", "conditions": "Ag Pb Sb Te"}, {"string": "heating", "type": "HeatingOperation", "conditions": "1123 NaN"}, {"string": "cooling", "type": "CoolingOperation", "conditions": NaN}, {"string": "grinding", "type": "GrindingOperation", "conditions": NaN}, {"string": "sintering", "type": "SinteringOperation", "conditions": "HP 80 723 120"}]}, {"doi": "https://doi.org/10.1016/j.jallcom.2004.08.049", "target": {"composition": [{"formula": "Ag1.3Sb0.9Pb15.7Te22.0", "elements": {"Ag": 1.3, "Sb": 0.9, "Pb": 15.7, "Te": 22.0}, "amount": 1}]}, "material property": {"temperature (K)": 623.0, "seebeck_coefficient (\u03bcV/K)": 40.0, "electrical conductivity (S/m)": 1670.0, "thermal conductivity (W/mK)": 1.05, "power factor (W/mK2)": 2.672e-06, "ZT": 0.0015853866666666666}, "precursors": [{"composition": [{"formula": "Ag", "elements": {"Ag": 1.0}, "amount": 1}]}, {"composition": [{"formula": "Pb", "elements": {"Pb": 1.0}, "amount": 1}]}, {"composition": [{"formula": "Sb", "elements": {"Sb": 1.0}, "amount": 1}]}, {"composition": [{"formula": "Te", "elements": {"Te": 1.0}, "amount": 1}]}], "operations": [{"string": "mixing", "type": "MixingOperation", "conditions": "Ag Pb Sb Te"}, {"string": "heating", "type": "HeatingOperation", "conditions": "1123 NaN"}, {"string": "cooling", "type": "CoolingOperation", "conditions": NaN}, {"string": "grinding", "type": "GrindingOperation", "conditions": NaN}, {"string": "sintering", "type": "SinteringOperation", "conditions": "HP 80 723 120"}]}, {"doi": "https://doi.org/10.1016/j.jallcom.2004.09.036", "target": {"composition": [{"formula": "CoSi", "elements": {"Co": 1.0, "Si": 1.0}, "amount": 1}]}, "material property": {"temperature (K)": 320.0, "seebeck_coefficient (\u03bcV/K)": -79.4, "electrical conductivity (S/m)": 555190.0, "thermal conductivity (W/mK)": 13.694, "power factor (W/mK2)": 0.0035001176284, "ZT": 0.08179039295224184}, "precursors": [{"composition": [{"formula": "Co", "elements": {"Co": 1.0}, "amount": 1}]}, {"composition": [{"formula": "Si", "elements": {"Si": 1.0}, "amount": 1}]}, {"composition": [{"formula": "B", "elements": {"B": 1.0}, "amount": 1}]}, {"composition": [{"formula": "Ge", "elements": {"Ge": 1.0}, "amount": 1}]}], "operations": [{"string": "mixing", "type": "MixingOperation", "conditions": "Co Si B Ge"}, {"string": "heating", "type": "HeatingOperation", "conditions": "NaN NaN"}, {"string": "cooling", "type": "CoolingOperation", "conditions": NaN}, {"string": "heating", "type": "HeatingOperation", "conditions": "NaN NaN"}, {"string": "cooling", "type": "CoolingOperation", "conditions": NaN}]}, {"doi": "https://doi.org/10.1016/j.jallcom.2004.09.036", "target": {"composition": [{"formula": "CoSi0.98Ge0.02", "elements": {"Co": 1.0, "Si": 0.98, "Ge": 0.02}, "amount": 1}]}, "material property": {"temperature (K)": 320.0, "seebeck_coefficient (\u03bcV/K)": -81.453, "electrical conductivity (S/m)": 584370.0, "thermal conductivity (W/mK)": 12.08, "power factor (W/mK2)": 0.00387705606480333, "ZT": 0.10270347191531999}, "precursors": [{"composition": [{"formula": "Co", "elements": {"Co": 1.0}, "amount": 1}]}, {"composition": [{"formula": "Si", "elements": {"Si": 1.0}, "amount": 1}]}, {"composition": [{"formula": "B", "elements": {"B": 1.0}, "amount": 1}]}, {"composition": [{"formula": "Ge", "elements": {"Ge": 1.0}, "amount": 1}]}], "operations": [{"string": "mixing", "type": "MixingOperation", "conditions": "Co Si B Ge"}, {"string": "heating", "type": "HeatingOperation", "conditions": "NaN NaN"}, {"string": "cooling", "type": "CoolingOperation", "conditions": NaN}, {"string": "heating", "type": "HeatingOperation", "conditions": "NaN NaN"}, {"string": "cooling", "type": "CoolingOperation", "conditions": NaN}]}, {"doi": "https://doi.org/10.1016/j.jallcom.2004.09.036", "target": {"composition": [{"formula": "CoSi0.995B0.005", "elements": {"Co": 1.0, "Si": 0.995, "B": 0.005}, "amount": 1}]}, "material property": {"temperature (K)": 320.0, "seebeck_coefficient (\u03bcV/K)": -82.28, "electrical conductivity (S/m)": 705300.0, "thermal conductivity (W/mK)": 14.06, "power factor (W/mK2)": 0.00477487987152, "ZT": 0.1078}, "precursors": [{"composition": [{"formula": "Co", "elements": {"Co": 1.0}, "amount": 1}]}, {"composition": [{"formula": "Si", "elements": {"Si": 1.0}, "amount": 1}]}, {"composition": [{"formula": "B", "elements": {"B": 1.0}, "amount": 1}]}, {"composition": [{"formula": "Ge", "elements": {"Ge": 1.0}, "amount": 1}]}], "operations": [{"string": "mixing", "type": "MixingOperation", "conditions": "Co Si B Ge"}, {"string": "heating", "type": "HeatingOperation", "conditions": "NaN NaN"}, {"string": "cooling", "type": "CoolingOperation", "conditions": NaN}, {"string": "heating", "type": "HeatingOperation", "conditions": "NaN NaN"}, {"string": "cooling", "type": "CoolingOperation", "conditions": NaN}]}, {"doi": "https://doi.org/10.1016/j.jallcom.2016.01.190", "target": {"composition": [{"formula": "Sn0.98In0.02Se", "elements": {"Sn": 0.98, "In": 0.02, "Se": 1.0}, "amount": 1}]}, "material property": {"temperature (K)": 373.0, "seebeck_coefficient (\u03bcV/K)": 391.0, "electrical conductivity (S/m)": 35.0, "thermal conductivity (W/mK)": 0.8, "power factor (W/mK2)": 5.3508349999999996e-06, "ZT": 0.00249482681875}, "precursors": [{"composition": [{"formula": "Sn", "elements": {"Sn": 1.0}, "amount": 1}]}, {"composition": [{"formula": "Se", "elements": {"Se": 1.0}, "amount": 1}]}, {"composition": [{"formula": "In", "elements": {"In": 1.0}, "amount": 1}]}], "operations": [{"string": "mixing", "type": "MixingOperation", "conditions": "Sn Se In"}, {"string": "heating", "type": "HeatingOperation", "conditions": "773 72"}, {"string": "cooling", "type": "CoolingOperation", "conditions": NaN}, {"string": "grinding", "type": "GrindingOperation", "conditions": "hand-grinding"}, {"string": "sintering", "type": "SinteringOperation", "conditions": "SPS 60 773 10"}]}, {"doi": "https://doi.org/10.1016/j.jallcom.2016.01.190", "target": {"composition": [{"formula": "SnSe", "elements": {"Sn": 1.0, "Se": 1.0}, "amount": 1}]}, "material property": {"temperature (K)": 323.0, "seebeck_coefficient (\u03bcV/K)": 357.0, "electrical conductivity (S/m)": 117.0, "thermal conductivity (W/mK)": 0.88, "power factor (W/mK2)": 1.4911533e-05, "ZT": 0.006}, "precursors": [{"composition": [{"formula": "Sn", "elements": {"Sn": 1.0}, "amount": 1}]}, {"composition": [{"formula": "Se", "elements": {"Se": 1.0}, "amount": 1}]}, {"composition": [{"formula": "In", "elements": {"In": 1.0}, "amount": 1}]}], "operations": [{"string": "mixing", "type": "MixingOperation", "conditions": "Sn Se In"}, {"string": "heating", "type": "HeatingOperation",
