Repository: ngs00/spende

# Multimodal Graph-to-Sequence Encoder-Decoder for Learning Material Synthesis Processes of Thermoelectric Materials
Various calculation-based and data-driven methods have been proposed to discover high-performance thermoelectric materials for sustainable energy resources.
However, although several data-driven methods successfully discovered the chemical compositions of promising thermoelectric materials, the practical potential of the existing methods is still limited because there is a complex engineering problem between the discovered materials and the real-world material synthesis.

File: dataset/tmsr.json (part 7 of 24)
 "conditions": "773 72"}, {"string": "cooling", "type": "CoolingOperation", "conditions": NaN}, {"string": "grinding", "type": "GrindingOperation", "conditions": "hand-grinding"}, {"string": "sintering", "type": "SinteringOperation", "conditions": "SPS 60 773 10"}]}, {"doi": "https://doi.org/10.1016/j.jmst.2020.12.063", "target": {"composition": [{"formula": "Sn0.87Mn0.1Bi0.03Te", "elements": {"Sn": 0.87, "Mn": 0.1, "Bi": 0.03, "Te": 1.0}, "amount": 1}]}, "material property": {"temperature (K)": 323.0, "seebeck_coefficient (\u03bcV/K)": 60.0, "electrical conductivity (S/m)": 265500.0, "thermal conductivity (W/mK)": 4.237, "power factor (W/mK2)": 0.0009558, "ZT": 0.07286367713004484}, "precursors": [{"composition": [{"formula": "Sn", "elements": {"Sn": 1.0}, "amount": 1}]}, {"composition": [{"formula": "Bi", "elements": {"Bi": 1.0}, "amount": 1}]}, {"composition": [{"formula": "Te", "elements": {"Te": 1.0}, "amount": 1}]}, {"composition": [{"formula": "Mn", "elements": {"Mn": 1.0}, "amount": 1}]}], "operations": [{"string": "mixing", "type": "MixingOperation", "conditions": "Sn Bi Te Mn"}, {"string": "heating", "type": "HeatingOperation", "conditions": "1223 12"}, {"string": "cooling", "type": "CoolingOperation", "conditions": "rapid"}, {"string": "heating", "type": "HeatingOperation", "conditions": "873 48"}, {"string": "cooling", "type": "CoolingOperation", "conditions": "slow"}, {"string": "grinding", "type": "GrindingOperation", "conditions": NaN}, {"string": "sintering", "type": "SinteringOperation", "conditions": "HP 80 823 60"}]}, {"doi": "https://doi.org/10.1016/j.jmst.2020.12.063", "target": {"composition": [{"formula": "Sn0.91Mn0.08Bi0.01Te", "elements": {"Sn": 0.91, "Mn": 0.08, "Bi": 0.01, "Te": 1.0}, "amount": 1}]}, "material property": {"temperature (K)": 323.0, "seebeck_coefficient (\u03bcV/K)": 51.0, "electrical conductivity (S/m)": 322000.0, "thermal conductivity (W/mK)": 4.31, "power factor (W/mK2)": 0.0008375219999999999, "ZT": 0.062765569837587}, "precursors": [{"composition": [{"formula": "Sn", "elements": {"Sn": 1.0}, "amount": 1}]}, {"composition": [{"formula": "Bi", "elements": {"Bi": 1.0}, "amount": 1}]}, {"composition": [{"formula": "Te", "elements": {"Te": 1.0}, "amount": 1}]}, {"composition": [{"formula": "Mn", "elements": {"Mn": 1.0}, "amount": 1}]}], "operations": [{"string": "mixing", "type": "MixingOperation", "conditions": "Sn Bi Te Mn"}, {"string": "heating", "type": "HeatingOperation", "conditions": "1223 12"}, {"string": "cooling", "type": "CoolingOperation", "conditions": "rapid"}, {"string": "heating", "type": "HeatingOperation", "conditions": "873 48"}, {"string": "cooling", "type": "CoolingOperation", "conditions": "slow"}, {"string": "grinding", "type": "GrindingOperation", "conditions": NaN}, {"string": "sintering", "type": "SinteringOperation", "conditions": "HP 80 823 60"}]}, {"doi": "https://doi.org/10.1016/j.jpcs.2010.06.006", "target": {"composition": [{"formula": "Zn0.96Al0.04O", "elements": {"Zn": 0.96, "Al": 0.04, "O": 1.0}, "amount": 1}]}, "material property": {"temperature (K)": 373.0, "seebeck_coefficient (\u03bcV/K)": -65.0, "electrical conductivity (S/m)": 63760.0, "thermal conductivity (W/mK)": 5.83, "power factor (W/mK2)": 0.000269386, "ZT": 0.01723515917667238}, "precursors": [{"composition": [{"formula": "Zn(OH)2", "elements": {"H": 2.0, "Zn": 1.0, "O": 2.0}, "amount": 1}]}, {"composition": [{"formula": "Al(OH)3", "elements": {"H": 3.0, "O": 3.0, "Al": 1.0}, "amount": 1}]}, {"composition": [{"formula": "ZnO", "elements": {"Zn": 1.0, "O": 1.0}, "amount": 1}]}, {"composition": [{"formula": "Al2O3", "elements": {"Al": 2.0, "O": 3.0}, "amount": 1}]}], "operations": [{"string": "mixing", "type": "MixingOperation", "conditions": "Zn(OH)2 Al(OH)3 ZnO Al2O3"}, {"string": "grinding", "type": "GrindingOperation", "conditions": "wet-ball-mill"}, {"string": "heating", "type": "HeatingOperation", "conditions": "773 2"}, {"string": "cooling", "type": "CoolingOperation", "conditions": NaN}, {"string": "grinding", "type": "GrindingOperation", "conditions": NaN}, {"string": "sintering", "type": "SinteringOperation", "conditions": "SPS 50 1173 5"}]}, {"doi": "https://doi.org/10.1016/j.jpcs.2010.06.006", "target": {"composition": [{"formula": "Zn0.97Al0.03O", "elements": {"Zn": 0.97, "Al": 0.03, "O": 1.0}, "amount": 1}]}, "material property": {"temperature (K)": 373.0, "seebeck_coefficient (\u03bcV/K)": -68.0, "electrical conductivity (S/m)": 49000.0, "thermal conductivity (W/mK)": 7.4, "power factor (W/mK2)": 0.000226576, "ZT": 0.011420655135135134}, "precursors": [{"composition": [{"formula": "Zn(OH)2", "elements": {"H": 2.0, "Zn": 1.0, "O": 2.0}, "amount": 1}]}, {"composition": [{"formula": "Al(OH)3", "elements": {"H": 3.0, "O": 3.0, "Al": 1.0}, "amount": 1}]}, {"composition": [{"formula": "ZnO", "elements": {"Zn": 1.0, "O": 1.0}, "amount": 1}]}, {"composition": [{"formula": "Al2O3", "elements": {"Al": 2.0, "O": 3.0}, "amount": 1}]}], "operations": [{"string": "mixing", "type": "MixingOperation", "conditions": "Zn(OH)2 Al(OH)3 ZnO Al2O3"}, {"string": "grinding", "type": "GrindingOperation", "conditions": "wet-ball-mill"}, {"string": "heating", "type": "HeatingOperation", "conditions": "773 2"}, {"string": "cooling", "type": "CoolingOperation", "conditions": NaN}, {"string": "grinding", "type": "GrindingOperation", "conditions": NaN}, {"string": "sintering", "type": "SinteringOperation", "conditions": "SPS 50 1173 5"}]}, {"doi": "https://doi.org/10.1016/j.jssc.2013.04.041", "target": {"composition": [{"formula": "Mg2.16(Si0.4Sn0.6)0.97Bi0.03", "elements": {"Bi": 0.03, "Mg": 2.16, "Si": 0.388, "Sn": 0.582}, "amount": 1}]}, "material property": {"temperature (K)": 300.0, "seebeck_coefficient (\u03bcV/K)": -120.35, "electrical conductivity (S/m)": 203876.0, "thermal conductivity (W/mK)": 2.765, "power factor (W/mK2)": 0.00295296495881, "ZT": 0.32039402808065093}, "precursors": [{"composition": [{"formula": "Mg", "elements": {"Mg": 1.0}, "amount": 1}]}, {"composition": [{"formula": "Si", "elements": {"Si": 1.0}, "amount": 1}]}, {"composition": [{"formula": "Sn", "elements": {"Sn": 1.0}, "amount": 1}]}, {"composition": [{"formula": "Bi", "elements": {"Bi": 1.0}, "amount": 1}]}], "operations": [{"string": "mixing", "type": "MixingOperation", "conditions": "Mg Si Sn Bi"}, {"string": "grinding", "type": "GrindingOperation", "conditions": "hand-grinding"}, {"string": "pressing", "type": "PressingOperation", "conditions": NaN}, {"string": "heating", "type": "HeatingOperation", "conditions": "873 NaN"}, {"string": "cooling", "type": "CoolingOperation", "conditions": NaN}, {"string": "grinding", "type": "GrindingOperation", "conditions": "hand-grinding"}, {"string": "pressing", "type": "PressingOperation", "conditions": NaN}, {"string": "heating", "type": "HeatingOperation", "conditions": "973 NaN"}, {"string": "cooling", "type": "CoolingOperation", "conditions": NaN}, {"string": "grinding", "type": "GrindingOperation", "conditions": NaN}, {"string": "sintering", "type": "SinteringOperation", "conditions": "SPS NaN NaN NaN"}]}, {"doi": "https://doi.org/10.1016/j.jssc.2013.04.041", "target": {"composition": [{"formula": "Mg2.16(Si0.4Sn0.6)0.985Bi0.015", "elements": {"Bi": 0.015, "Mg": 2.16, "Si": 0.394, "Sn": 0.591}, "amount": 1}]}, "material property": {"temperature (K)": 300.0, "seebeck_coefficient (\u03bcV/K)": -136.0, "electrical conductivity (S/m)": 177000.0, "thermal conductivity (W/mK)": 2.682, "power factor (W/mK2)": 0.003285, "ZT": 0.36619597315436236}, "precursors": [{"composition": [{"formula": "Mg", "elements": {"Mg": 1.0}, "amount": 1}]}, {"composition": [{"formula": "Si", "elements": {"Si": 1.0}, "amount": 1}]}, {"composition": [{"formula": "Sn", "elements": {"Sn": 1.0}, "amount": 1}]}, {"composition": [{"formula": "Bi", "elements": {"Bi": 1.0}, "amount": 1}]}], "operations": [{"string": "mixing", "type": "MixingOperation", "conditions": "Mg Si Sn Bi"}, {"string": "grinding", "type": "GrindingOperation", "conditions": "hand-grinding"}, {"string": "pressing", "type": "PressingOperation", "conditions": NaN}, {"string": "heating", "type": "HeatingOperation", "conditions": "873 NaN"}, {"string": "cooling", "type": "CoolingOperation", "conditions": NaN}, {"string": "grinding", "type": "GrindingOperation", "conditions": "hand-grinding"}, {"string": "pressing", "type": "PressingOperation", "conditions": NaN}, {"string": "heating", "type": "HeatingOperation", "conditions": "973 NaN"}, {"string": "cooling", "type": "CoolingOperation", "conditions": NaN}, {"string": "grinding", "type": "GrindingOperation", "conditions": NaN}, {"string": "sintering", "type": "SinteringOperation", "conditions": "SPS NaN NaN NaN"}]}, {"doi": "https://doi.org/10.1016/j.jssc.2013.04.041", "target": {"composition": [{"formula": "Mg2.16(Si0.4Sn0.6)0.98Bi0.02", "elements": {"Bi": 0.02, "Mg": 2.16, "Si": 0.392, "Sn": 0.588}, "amount": 1}]}, "material property": {"temperature (K)": 300.0, "seebeck_coefficient (\u03bcV/K)": -122.0, "electrical conductivity (S/m)": 185000.0, "thermal conductivity (W/mK)": 2.77, "power factor (W/mK2)": 0.00275354, "ZT": 0.2982173285198556}, "precursors": [{"composition": [{"formula": "Mg", "elements": {"Mg": 1.0}, "amount": 1}]}, {"composition": [{"formula": "Si", "elements": {"Si": 1.0}, "amount": 1}]}, {"composition": [{"formula": "Sn", "elements": {"Sn": 1.0}, "amount": 1}]}, {"composition": [{"formula": "Bi", "elements": {"Bi": 1.0}, "amount": 1}]}], "operations": [{"string": "mixing", "type": "MixingOperation", "conditions": "Mg Si Sn Bi"}, {"string": "grinding", "type": "GrindingOperation", "conditions": "hand-grinding"}, {"string": "pressing", "type": "PressingOperation", "conditions": NaN}, {"string": "heating", "type": "HeatingOperation", "conditions": "873 NaN"}, {"string": "cooling", "type": "CoolingOperation", "conditions": NaN}, {"string": "grinding", "type": "GrindingOperation", "conditions": "hand-grinding"}, {"string": "pressing", "type": "PressingOperation", "conditions": NaN}, {"string": "heating", "type": "HeatingOperation", "conditions": "973 NaN"}, {"string": "cooling", "type": "CoolingOperation", "conditions": NaN}, {"string": "grinding", "type": "GrindingOperation", "conditions": NaN}, {"string": "sintering", "type": "SinteringOperation", "conditions": "SPS NaN NaN NaN"}]}, {"doi": "https://doi.org/10.1016/j.jssc.2013.04.041", "target": {"composition": [{"formula": "Mg2.16(Si0.4Sn0.6)0.995Bi0.005", "elements": {"Bi": 0.005, "Mg": 2.16, "Si": 0.398, "Sn": 0.597}, "amount": 1}]}, "material property": {"temperature (K)": 300.0, "seebeck_coefficient (\u03bcV/K)": -176.84, "electrical conductivity (S/m)": 75000.0, "thermal conductivity (W/mK)": 2.2634, "power factor (W/mK2)": 0.00234542892, "ZT": 0.3108724379252452}, "precursors": [{"composition": [{"formula": "Mg", "elements": {"Mg": 1.0}, "amount": 1}]}, {"composition": [{"formula": "Si", "elements": {"Si": 1.0}, "amount": 1}]}, {"composition": [{"formula": "Sn", "elements": {"Sn": 1.0}, "amount": 1}]}, {"composition": [{"formula": "Bi", "elements": {"Bi": 1.0}, "amount": 1}]}], "operations": [{"string": "mixing", "type": "MixingOperation", "conditions": "Mg Si Sn Bi"}, {"string": "grinding", "type": "GrindingOperation", "conditions": "hand-grinding"}, {"string": "pressing", "type": "PressingOperation", "conditions": NaN}, {"string": "heating", "type": "HeatingOperation", "conditions": "873 NaN"}, {"string": "cooling", "type": "CoolingOperation", "conditions": NaN}, {"string": "grinding", "type": "GrindingOperation", "conditions": "hand-grinding"}, {"string": "pressing", "type": "PressingOperation", "conditions": NaN}, {"string": "heating", "type": "HeatingOperation", "conditions": "973 NaN"}, {"string": "cooling", "type": "CoolingOperation", "conditions": NaN}, {"string": "grinding", "type": "GrindingOperation", "conditions": NaN}, {"string": "sintering", "type": "SinteringOperation", "conditions": "SPS NaN NaN NaN"}]}, {"doi": "https://doi.org/10.1016/j.jssc.2013.04.041", "target": {"composition": [{"formula": "Mg2.16(Si0.4Sn0.6)0.99Bi0.01", "elements": {"Bi": 0.01, "Mg": 2.16, "Si": 0.396, "Sn": 0.594}, "amount": 1}]}, "material property": {"temperature (K)": 300.0, "seebeck_coefficient (\u03bcV/K)": -155.44, "electrical conductivity (S/m)": 127519.0, "thermal conductivity (W/mK)": 2.546, "power factor (W/mK2)": 0.0030810622542784, "ZT": 0.3630473983831579}, "precursors": [{"composition": [{"formula": "Mg", "elements": {"Mg": 1.0}, "amount": 1}]}, {"composition": [{"formula": "Si", "elements": {"Si": 1.0}, "amount": 1}]}, {"composition": [{"formula": "Sn", "elements": {"Sn": 1.0}, "amount": 1}]}, {"composition": [{"formula": "Bi", "elements": {"Bi": 1.0}, "amount": 1}]}], "operations": [{"string": "mixing", "type": "MixingOperation", "conditions": "Mg Si Sn Bi"}, {"string": "grinding", "type": "GrindingOperation", "conditions": "hand-grinding"}, {"string": "pressing", "type": "PressingOperation", "conditions": NaN}, {"string": "heating", "type": "HeatingOperation", "conditions": "873 NaN"}, {"string": "cooling", "type": "CoolingOperation", "conditions": NaN}, {"string": "grinding", "type": "GrindingOperation", "conditions": "hand-grinding"}, {"string": "pressing", "type": "PressingOperation", "conditions": NaN}, {"string": "heating", "type": "HeatingOperation", "conditions": "973 NaN"}, {"string": "cooling", "type": "CoolingOperation", "conditions": NaN}, {"string": "grinding", "type": "GrindingOperation", "conditions": NaN}, {"string": "sintering", "type": "SinteringOperation", "conditions": "SPS NaN NaN NaN"}]}, {"doi": "https://doi.org/10.1016/j.jssc.2013.04.041", "target": {"composition": [{"formula": "Mg2.16Si0.4Sn0.6", "elements": {"Mg": 2.16, "Si": 0.4, "Sn": 0.6}, "amount": 1}]}, "material property": {"temperature (K)": 620.0, "seebeck_coefficient (\u03bcV/K)": -204.8, "electrical conductivity (S/m)": 5600.0, "thermal conductivity (W/mK)": 1.696, "power factor (W/mK2)": 0.00023, "ZT": 0.084}, "precursors": [{"composition": [{"formula": "Mg", "elements": {"Mg": 1.0}, "amount": 1}]}, {"composition": [{"formula": "Si", "elements": {"Si": 1.0}, "amount": 1}]}, {"composition": [{"formula": "Sn", "elements": {"Sn": 1.0}, "amount": 1}]}], "operations": [{"string": "mixing", "type": "MixingOperation", "conditions": "Mg Si Sn"}, {"string": "grinding", "type": "GrindingOperation", "conditions": "hand-grinding"}, {"string": "pressing", "type": "PressingOperation", "conditions": NaN}, {"string": "heating", "type": "HeatingOperation", "conditions": "873 NaN"}, {"string": "cooling", "type": "CoolingOperation", "conditions": NaN}, {"string": "grinding", "type": "GrindingOperation", "conditions": "hand-grinding"}, {"string": "pressing", "type": "PressingOperation", "conditions": NaN}, {"string": "heating", "type": "HeatingOperation", "conditions": "973 NaN"}, {"string": "cooling", "type": "CoolingOperation", "conditions": NaN}, {"string": "grinding", "type": "GrindingOperation", "conditions": NaN}, {"string": "sintering", "type": "SinteringOperation", "conditions": "SPS NaN NaN NaN"}]}, {"doi": "https://doi.org/10.1016/j.matchemphys.2005.07.068", "target": {"composition": [{"formula": "La0.1Co4Sb12", "elements": {"La": 0.1, "Co": 4.0, "Sb": 12.0}, "amount": 1}]}, "material property": {"temperature (K)": 373.0, "seebeck_coefficient (\u03bcV/K)": 70.74, "electrical conductivity (S/m)": 25688.0, "thermal conductivity (W/mK)": 3.686, "power factor (W/mK2)": 0.00012854654354879996, "ZT": 0.013008101124173195}, "precursors": [{"composition": [{"formula": "La", "elements": {"La": 1.0}, "amount": 1}]}], "operations": [{"string": "mixing", "type": "MixingOperation", "conditions": "La"}, {"string": "grinding", "type": "GrindingOperation", "conditions": NaN}, {"string": "mixing", "type": "MixingOperation", "conditions": "La Co Sb"}, {"string": "grinding", "type": "GrindingOperation", "conditions": "HEBM"}, {"string": "sintering", "type": "SinteringOperation", "conditions": "SPS 30 923 10"}]}, {"doi": "https://doi.org/10.1016/j.matchemphys.2005.07.068", "target": {"composition": [{"formula": "La0.3Co4Sb12", "elements": {"La": 0.3, "Co": 4.0, "Sb": 12.0}, "amount": 1}]}, "material property": {"temperature (K)": 373.0, "seebeck_coefficient (\u03bcV/K)": 67.0, "electrical conductivity (S/m)": 25735.0, "thermal conductivity (W/mK)": 3.85, "power factor (W/mK2)": 0.000115524415, "ZT": 0.0111923654012987}, "precursors": [{"composition": [{"formula": "La", "elements": {"La": 1.0}, "amount": 1}]}], "operations": [{"string": "mixing", "type": "MixingOperation", "conditions": "La"}, {"string": "grinding", "type": "GrindingOperation", "conditions": NaN}, {"string": "mixing", "type": "MixingOperation", "conditions": "La Co Sb"}, {"string": "grinding", "type": "GrindingOperation", "conditions": "HEBM"}, {"string": "sintering", "type": "SinteringOperation", "conditions": "SPS 30 923 10"}]}, {"doi": "https://doi.org/10.1016/j.matchemphys.2005.07.068", "target": {"composition": [{"formula": "La0.5Co4Sb12", "elements": {"La": 0.5, "Co": 4.0, "Sb": 12.0}, "amount": 1}]}, "material property": {"temperature (K)": 373.0, "seebeck_coefficient (\u03bcV/K)": 58.5, "electrical conductivity (S/m)": 35355.0, "thermal conductivity (W/mK)": 2.186, "power factor (W/mK2)": 0.00012099364875, "ZT": 0.020645302371340348}, "precursors": [{"composition": [{"formula": "La", "elements": {"La": 1.0}, "amount": 1}]}], "operations": [{"string": "mixing", "type": "MixingOperation", "conditions": "La"}, {"string": "grinding", "type": "GrindingOperation", "conditions": NaN}, {"string": "mixing", "type": "MixingOperation", "conditions": "La Co Sb"}, {"string": "grinding", "type": "GrindingOperation", "conditions": "HEBM"}, {"string": "sintering", "type": "SinteringOperation", "conditions": "SPS 30 923 10"}]}, {"doi": "https://doi.org/10.1016/j.matchemphys.2005.07.068", "target": {"composition": [{"formula": "La0.7Co4Sb12", "elements": {"La": 0.7, "Co": 4.0, "Sb": 12.0}, "amount": 1}]}, "material property": {"temperature (K)": 373.0, "seebeck_coefficient (\u03bcV/K)": -177.66, "electrical conductivity (S/m)": 33300.0, "thermal conductivity (W/mK)": 3.157, "power factor (W/mK2)": 0.00105105041748, "ZT": 0.12418175664239467}, "precursors": [{"composition": [{"formula": "La", "elements": {"La": 1.0}, "amount": 1}]}], "operations": [{"string": "mixing", "type": "MixingOperation", "conditions": "La"}, {"string": "grinding", "type": "GrindingOperation", "conditions": NaN}, {"string": "mixing", "type": "MixingOperation", "conditions": "La Co Sb"}, {"string": "grinding", "type": "GrindingOperation", "conditions": "HEBM"}, {"string": "sintering", "type": "SinteringOperation", "conditions": "SPS 30 923 10"}]}, {"doi": "https://doi.org/10.1016/j.matchemphys.2005.07.068", "target": {"composition": [{"formula": "La1.25Co4Sb12", "elements": {"La": 1.25, "Co": 4.0, "Sb": 12.0}, "amount": 1}]}, "material property": {"temperature (K)": 373.0, "seebeck_coefficient (\u03bcV/K)": -64.0, "electrical conductivity (S/m)": 245000.0, "thermal conductivity (W/mK)": 5.2647, "power factor (W/mK2)": 0.00100352, "ZT": 0.07109863050126312}, "precursors": [{"composition": [{"formula": "La", "elements": {"La": 1.0}, "amount": 1}]}], "operations": [{"string": "mixing", "type": "MixingOperation", "conditions": "La"}, {"string": "grinding", "type": "GrindingOperation", "conditions": NaN}, {"string": "mixing", "type": "MixingOperation", "conditions": "La Co Sb"}, {"string": "grinding", "type": "GrindingOperation", "conditions": "HEBM"}, {"string": "sintering", "type": "SinteringOperation", "conditions": "SPS 30 923 10"}]}, {"doi": "https://doi.org/10.1016/j.matchemphys.2005.07.068", "target": {"composition": [{"formula": "La2.0Co4Sb12", "elements": {"La": 2.0, "Co": 4.0, "Sb": 12.0}, "amount": 1}]}, "material property": {"temperature (K)": 373.0, "seebeck_coefficient (\u03bcV/K)": -15.4, "electrical conductivity (S/m)": 358974.0, "thermal conductivity (W/mK)": 2.52, "power factor (W/mK2)": 8.513427384000001e-05, "ZT": 0.012601223865999999}, "precursors": [{"composition": [{"formula": "La", "elements": {"La": 1.0}, "amount": 1}]}], "operations": [{"string": "mixing", "type": "MixingOperation", "conditions": "La"}, {"string": "grinding", "type": "GrindingOperation", "conditions": NaN}, {"string": "mixing", "type": "MixingOperation", "conditions": "La Co Sb"}, {"string": "grinding", "type": "GrindingOperation", "conditions": "HEBM"}, {"string": "sintering", "type": "SinteringOperation", "conditions": "SPS 30 923 10"}]}, {"doi": "https://doi.org/10.1016/j.matchemphys.2005.07.068", "target": {"composition": [{"formula": "LaCo4Sb12", "elements": {"La": 1.0, "Co": 4.0, "Sb": 12.0}, "amount": 1}]}, "material property": {"temperature (K)": 373.0, "seebeck_coefficient (\u03bcV/K)": -89.0, "electrical conductivity (S/m)": 168675.0, "thermal conductivity (W/mK)": 3.07, "power factor (W/mK2)": 0.001336074675, "ZT": 0.16233089699511402}, "precursors": [{"composition": [{"formula": "La", "elements": {"La": 1.0}, "amount": 1}]}], "operations": [{"string": "mixing", "type": "MixingOperation", "conditions": "La"}, {"string": "grinding", "type": "GrindingOperation", "conditions": NaN}, {"string": "mixing", "type": "MixingOperation", "conditions": "La Co Sb"}, {"string": "grinding", "type": "GrindingOperation", "conditions": "HEBM"}, {"string": "sintering", "type": "SinteringOperation", "conditions": "SPS 30 923 10"}]}, {"doi": "https://doi.org/10.1016/j.matdes.2016.03.001", "target": {"composition": [{"formula": "Cu3Sb0.996In0.004Se4", "elements": {"Cu": 3.0, "Sb": 0.996, "In": 0.004, "Se": 4.0}, "amount": 1}]}, "material property": {"temperature (K)": 323.0, "seebeck_coefficient (\u03bcV/K)": 230.0, "electrical conductivity (S/m)": 5800.0, "thermal conductivity (W/mK)": 2.522, "power factor (W/mK2)": 0.00030682, "ZT": 0.03929534496431404}, "precursors": [{"composition": [{"formula": "Cu", "elements": {"Cu": 1.0}, "amount": 1}]}, {"composition": [{"formula": "Sb", "elements": {"Sb": 1.0}, "amount": 1}]}, {"composition": [{"formula": "In", "elements": {"In": 1.0}, "amount": 1}]}, {"composition": [{"formula": "Se", "elements": {"Se": 1.0}, "amount": 1}]}], "operations": [{"string": "mixing", "type": "MixingOperation", "conditions": "Cu Sb In Se"}, {"string": "heating", "type": "HeatingOperation", "conditions": "1173 12"}, {"string": "cooling", "type": "CoolingOperation", "conditions": "rapid"}, {"string": "grinding", "type": "GrindingOperation", "conditions": "hand-grinding"}, {"string": "heating", "type": "HeatingOperation", "conditions": "573 48"}, {"string": "sintering", "type": "SinteringOperation", "conditions": "HP 120 673 60"}]}, {"doi": "https://doi.org/10.1016/j.matdes.2016.03.001", "target": {"composition": [{"formula": "Cu3Sb0.997In0.003Se4", "elements": {"Cu": 3.0, "Sb": 0.997, "In": 0.003, "Se": 4.0}, "amount": 1}]}, "material property": {"temperature (K)": 323.0, "seebeck_coefficient (\u03bcV/K)": 252.0, "electrical conductivity (S/m)": 5600.0, "thermal conductivity (W/mK)": 2.48, "power factor (W/mK2)": 0.00037, "ZT": 0.05}, "precursors": [{"composition": [{"formula": "Cu", "elements": {"Cu": 1.0}, "amount": 1}]}, {"composition": [{"formula": "Sb", "elements": {"Sb": 1.0}, "amount": 1}]}, {"composition": [{"formula": "In", "elements": {"In": 1.0}, "amount": 1}]}, {"composition": [{"formula": "Se", "elements": {"Se": 1.0}, "amount": 1}]}], "operations": [{"string": "mixing", "type": "MixingOperation", "conditions": "Cu Sb In Se"}, {"string": "heating", "type": "HeatingOperation", "conditions": "1173 12"}, {"string": "cooling", "type": "CoolingOperation", "conditions": "rapid"}, {"string": "grinding", "type": "GrindingOperation", "conditions": "hand-grinding"}, {"string": "heating", "type": "HeatingOperation", "conditions": "573 48"}, {"string": "sintering", "type": "SinteringOperation", "conditions": "HP 120 673 60"}]}, {"doi": "https://doi.org/10.1016/j.matdes.2016.03.001", "target": {"composition": [{"formula": "Cu3Sb0.998In0.002Se4", "elements": {"Cu": 3.0, "Sb": 0.998, "In": 0.002, "Se": 4.0}, "amount": 1}]}, "material property": {"temperature (K)": 323.0, "seebeck_coefficient (\u03bcV/K)": 270.0, "electrical conductivity (S/m)": 4255.0, "thermal conductivity (W/mK)": 2.403, "power factor (W/mK2)": 0.0003101895, "ZT": 0.04169421910112359}, "precursors": [{"composition": [{"formula": "Cu", "elements": {"Cu": 1.0}, "amount": 1}]}, {"composition": [{"formula": "Sb", "elements": {"Sb": 1.0}, "amount": 1}]}, {"composition": [{"formula": "In", "elements": {"In": 1.0}, "amount": 1}]}, {"composition": [{"formula": "Se", "elements": {"Se": 1.0}, "amount": 1}]}], "operations": [{"string": "mixing", "type": "MixingOperation", "conditions": "Cu Sb In Se"}, {"string": "heating", "type": "HeatingOperation", "conditions": "1173 12"}, {"string": "cooling", "type": "CoolingOperation", "conditions": "rapid"}, {"string": "grinding", "type": "GrindingOperation", "conditions": "hand-grinding"}, {"string": "heating", "type": "HeatingOperation", "conditions": "573 48"}, {"string": "sintering", "type": "SinteringOperation", "conditions": "HP 120 673 60"}]}, {"doi": "https://doi.org/10.1016/j.mtphys.2019.100156", "target": {"composition": [{"formula": "Sn0.97Ce0.03Te", "elements": {"Sn": 0.97, "Ce": 0.03, "Te": 1.0}, "amount": 1}]}, "material property": {"temperature (K)": 323.0, "seebeck_coefficient (\u03bcV/K)": 47.0, "electrical conductivity (S/m)": 353200.0, "thermal conductivity (W/mK)": 4.175, "power factor (W/mK2)": 0.0007802188, "ZT": 0.06036183770059881}, "precursors": [{"composition": [{"formula": "Sn", "elements": {"Sn": 1.0}, "amount": 1}]}, {"composition": [{"formula": "Te", "elements": {"Te": 1.0}, "amount": 1}]}, {"composition": [{"formula": "Ce", "elements": {"Ce": 1.0}, "amount": 1}]}], "operations": [{"string": "mixing", "type": "MixingOperation", "conditions": "Sn Te Ce"}, {"string": "heating", "type": "HeatingOperation", "conditions": "1273 10"}, {"string": "heating", "type": "HeatingOperation", "conditions": "923 24"}, {"string": "cooling", "type": "CoolingOperation", "conditions": "slow"}, {"string": "grinding", "type": "GrindingOperation", "conditions": NaN}, {"string": "sintering", "type": "SinteringOperation", "conditions": "HP 100 923 90"}]}, {"doi": "https://doi.org/10.1016/j.mtphys.2019.100156", "target": {"composition": [{"formula": "Sn0.98Ce0.02Te", "elements": {"Sn": 0.98, "Ce": 0.02, "Te": 1.0}, "amount": 1}]}, "material property": {"temperature (K)": 323.0, "seebeck_coefficient (\u03bcV/K)": 24.86, "electrical conductivity (S/m)": 462025.0, "thermal conductivity (W/mK)": 5.0, "power factor (W/mK2)": 0.00028554050569, "ZT": 0.018445916667573996}, "precursors": [{"composition": [{"formula": "Sn", "elements": {"Sn": 1.0}, "amount": 1}]}, {"composition": [{"formula": "Te", "elements": {"Te": 1.0}, "amount": 1}]}, {"composition": [{"formula": "Ce", "elements": {"Ce": 1.0}, "amount": 1}]}], "operations": [{"string": "mixing", "type": "MixingOperation", "conditions": "Sn Te Ce"}, {"string": "heating", "type": "HeatingOperation", "conditions": "1273 10"}, {"string": "heating", "type": "HeatingOperation", "conditions": "923 24"}, {"string": "cooling", "type": "CoolingOperation", "conditions": "slow"}, {"string": "grinding", "type": "GrindingOperation", "conditions": NaN}, {"string": "sintering", "type": "SinteringOperation", "conditions": "HP 100 923 90"}]}, {"doi": "https://doi.org/10.1016/j.mtphys.2019.100156", "target": {"composition": [{"formula": "Sn0.99Ce0.01Te", "elements": {"Sn": 0.99, "Ce": 0.01, "Te": 1.0}, "amount": 1}]}, "material property": {"temperature (K)": 323.0, "seebeck_coefficient (\u03bcV/K)": 20.3, "electrical conductivity (S/m)": 560700.0, "thermal conductivity (W/mK)": 6.152, "power factor (W/mK2)": 0.00023105886300000002, "ZT": 0.012131341474154749}, "precursors": [{"composition": [{"formula": "Sn", "elements": {"Sn": 1.0}, "amount": 1}]}, {"composition": [{"formula": "Te", "elements": {"Te": 1.0}, "amount": 1}]}, {"composition": [{"formula": "Ce", "elements": {"Ce": 1.0}, "amount": 1}]}], "operations": [{"string": "mixing", "type": "MixingOperation", "conditions": "Sn Te Ce"}, {"string": "heating", "type": "HeatingOperation", "conditions": "1273 10"}, {"string": "heating", "type": "HeatingOperation", "conditions": "923 24"}, {"string": "cooling", "type": "CoolingOperation", "conditions": "slow"}, {"string": "grinding", "type": "GrindingOperation", "conditions": NaN}, {"string": "sintering", "type": "SinteringOperation", "conditions": "HP 100 923 90"}]}, {"doi": "https://doi.org/10.1016/j.mtphys.2020.100180", "target": {"composition": [{"formula": "Cu2.7Ag0.3ErTe3", "elements": {"Cu": 2.7, "Ag": 0.3, "Er": 1.0, "Te": 3.0}, "amount": 1}]}, "material property": {"temperature (K)": 300.0, "seebeck_coefficient (\u03bcV/K)": 41.4, "electrical conductivity (S/m)": 271000.0, "thermal conductivity (W/mK)": 2.35, "power factor (W/mK2)": 0.0004644831599999999, "ZT": 0.059295722553191474}, "precursors": [{"composition": [{"formula": "Cu", "elements": {"Cu": 1.0}, "amount": 1}]}, {"composition": [{"formula": "Ag", "elements": {"Ag": 1.0}, "amount": 1}]}, {"composition": [{"formula": "Er", "elements": {"Er": 1.0}, "amount": 1}]}, {"composition": [{"formula": "Te", "elements": {"Te": 1.0}, "amount": 1}]}], "operations": [{"string": "mixing", "type": "MixingOperation", "conditions": "Cu Ag Er Te"}, {"string": "heating", "type": "HeatingOperation", "conditions": "1533 8"}, {"string": "heating", "type": "HeatingOperation", "conditions": "1233 72"}, {"string": "cooling", "type": "CoolingOperation", "conditions": "rapid"}, {"string": "grinding", "type": "GrindingOperation", "conditions": NaN}, {"string": "sintering", "type": "SinteringOperation", "conditions": "HP 75 813 60"}]}, {"doi": "https://doi.org/10.1016/j.mtphys.2020.100180", "target": {"composition": [{"formula": "Cu2.9Ag0.1ErTe3", "elements": {"Cu": 2.9, "Ag": 0.1, "Er": 1.0, "Te": 3.0}, "amount": 1}]}, "material property": {"temperature (K)": 300.0, "seebeck_coefficient (\u03bcV/K)": 41.7, "electrical conductivity (S/m)": 233000.0, "thermal conductivity (W/mK)": 2.26, "power factor (W/mK2)": 0.00040516137000000006, "ZT": 0.05378248274336284}, "precursors": [{"composition": [{"formula": "Cu", "elements": {"Cu": 1.0}, "amount": 1}]}, {"composition": [{"formula": "Ag", "elements": {"Ag": 1.0}, "amount": 1}]}, {"composition": [{"formula": "Er", "elements": {"Er": 1.0}, "amount": 1}]}, {"composition": [{"formula": "Te", "elements": {"Te": 1.0}, "amount": 1}]}], "operations": [{"string": "mixing", "type": "MixingOperation", "conditions": "Cu Ag Er Te"}, {"string": "heating", "type": "HeatingOperation", "conditions": "1533 8"}, {"string": "heating", "type": "HeatingOperation", "conditions": "1233 72"}, {"string": "cooling", "type": "CoolingOperation", "conditions": "rapid"}, {"string": "grinding", "type": "GrindingOperation", "conditions": NaN}, {"string": "sintering", "type": "SinteringOperation", "conditions": "HP 75 813 60"}]}, {"doi": "https://doi.org/10.1016/j.mtphys.2020.100180", "target": {"composition": [{"formula": "Cu3ErTe3", "elements": {"Cu": 3.0, "Er": 1.0, "Te": 3.0}, "amount": 1}]}, "material property": {"temperature (K)": 300.0, "seebeck_coefficient (\u03bcV/K)": 39.3, "electrical conductivity (S/m)": 293000.0, "thermal conductivity (W/mK)": 2.56, "power factor (W/mK2)": 0.00045253556999999995, "ZT": 0.05303151210937499}, "precursors": [{"composition": [{"formula": "Cu", "elements": {"Cu": 1.0}, "amount": 1}]}, {"composition": [{"formula": "Er", "elements": {"Er": 1.0}, "amount": 1}]}, {"composition": [{"formula": "Te", "elements": {"Te": 1.0}, "amount": 1}]}], "operations": [{"string": "mixing", "type": "MixingOperation", "conditions": "Cu Er Te"}, {"string": "heating", "type": "HeatingOperation", "conditions": "1533 8"}, {"string": "heating", "type": "HeatingOperation", "conditions": "1233 72"}, {"string": "cooling", "type": "CoolingOperation", "conditions": "rapid"}, {"string": "grinding", "type": "GrindingOperation", "conditions": NaN}, {"string": "sintering", "type": "SinteringOperation", "conditions": "HP 75 813 60"}]}, {"doi": "https://doi.org/10.1016/S0925-8388(00)01275-5", "target": {"composition": [{"formula": "CoSb3.0", "elements": {"Co": 1.0, "Sb": 3.0}, "amount": 1}]}, "material property": {"temperature (K)": 523.0, "seebeck_coefficient (\u03bcV/K)": 25.6, "electrical conductivity (S/m)": 4400.0, "thermal conductivity (W/mK)": 4.79, "power factor (W/mK2)": 2.883584e-06, "ZT": 0.0003148464367432151}, "precursors": [{"composition": [{"formula": "Co", "elements": {"Co": 1.0}, "amount": 1}]}, {"composition": [{"formula": "Sb", "elements": {"Sb": 1.0}, "amount": 1}]}], "operations": [{"string": "mixing", "type": "MixingOperation", "conditions": "Co Sb"}, {"string": "heating", "type": "HeatingOperation", "conditions": "NaN NaN"}, {"string": "cooling", "type": "CoolingOperation", "conditions": NaN}, {"string": "heating", "type": "HeatingOperation", "conditions": "NaN NaN"}, {"string": "cooling", "type": "CoolingOperation", "conditions": NaN}, {"string": "grinding", "type": "GrindingOperation", "conditions": NaN}, {"string": "heating", "type": "HeatingOperation", "conditions": "1473 1"}, {"string": "heating", "type": "HeatingOperation", "conditions": "1073 50"}, {"string": "cooling", "type": "CoolingOperation", "conditions": NaN}]}, {"doi": "https://doi.org/10.1016/S1003-6326(08)60326-X", "target": {"composition": [{"formula": "Ag2Mo6Te8", "elements": {"Ag": 2.0, "Mo": 6.0, "Te": 8.0}, "amount": 1}]}, "material property": {"temperature (K)": 500.0, "seebeck_coefficient (\u03bcV/K)": 13.04, "electrical conductivity (S/m)": 202768.0, "thermal conductivity (W/mK)": 3.881, "power factor (W/mK2)": 3.44789951488e-05, "ZT": 0.004442024626230353}, "precursors": [{"composition": [{"formula": "Ag", "elements": {"Ag": 1.0}, "amount": 1}]}, {"composition": [{"formula": "Mo", "elements": {"Mo": 1.0}, "amount": 1}]}, {"composition": [{"formula": "Te", "elements": {"Te": 1.0}, "amount": 1}]}], "operations": [{"string": "mixing", "type": "MixingOperation", "conditions": "Ag Mo Te"}, {"string": "heating", "type": "HeatingOperation", "conditions": "1073 168"}, {"string": "cooling", "type": "CoolingOperation", "conditions": NaN}, {"string": "grinding", "type": "GrindingOperation", "conditions": NaN}, {"string": "heating", "type": "HeatingOperation", "conditions": "923 168"}, {"string": "cooling", "type": "CoolingOperation", "conditions": NaN}, {"string": "grinding", "type": "GrindingOperation", "conditions": NaN}, {"string": "sintering", "type": "SinteringOperation", "conditions": "SPS 55 785 5"}]}, {"doi": "https://doi.org/10.1016/S1003-6326(08)60326-X", "target": {"composition": [{"formula": "AgMo6Te8", "elements": {"Ag": 1.0, "Mo": 6.0, "Te": 8.0}, "amount": 1}]}, "material property": {"temperature (K)": 400.0, "seebeck_coefficient (\u03bcV/K)": 6.11, "electrical conductivity (S/m)": 169860.0, "thermal conductivity (W/mK)": 3.9438, "power factor (W/mK2)": 6.341230506000001e-06, "ZT": 0.00073}, "precursors": [{"composition": [{"formula": "Ag", "elements": {"Ag": 1.0}, "amount": 1}]}, {"composition": [{"formula": "Mo", "elements": {"Mo": 1.0}, "amount": 1}]}, {"composition": [{"formula": "Te", "elements": {"Te": 1.0}, "amount": 1}]}], "operations": [{"string": "mixing", "type": "MixingOperation", "conditions": "Ag Mo Te"}, {"string": "heating", "type": "HeatingOperation", "conditions": "1073 168"}, {"string": "cooling", "type": "CoolingOperation", "conditions": NaN}, {"string": "grinding", "type": "GrindingOperation", "conditions": NaN}, {"string": "heating", "type": "HeatingOperation", "conditions": "923 168"}, {"string": "cooling", "type": "CoolingOperation", "conditions": NaN}, {"string": "grinding", "type": "GrindingOperation", "conditions": NaN}, {"string": "sintering", "type": "SinteringOperation", "conditions": "SPS 55 785 5"}]}, {"doi": "https://doi.org/10.1016/S1003-6326(08)60326-X", "target": {"composition": [{"formula": "Cu2Mo6Te8", "elements": {"Cu": 2.0, "Mo": 6.0, "Te": 8.0}, "amount": 1}]}, "material property": {"temperature (K)": 500.0, "seebeck_coefficient (\u03bcV/K)": 3.24, "electrical conductivity (S/m)": 214200.0, "thermal conductivity (W/mK)": 3.31, "power factor (W/mK2)": 2.2485859200000005e-06, "ZT": 0.0003396655468277946}, "precursors": [{"composition": [{"formula": "Cu", "elements": {"Cu": 1.0}, "amount": 1}]}, {"composition": [{"formula": "Ag", "elements": {"Ag": 1.0}, "amount": 1}]}, {"composition": [{"formula": "Mo", "elements": {"Mo": 1.0}, "amount": 1}]}, {"composition": [{"formula": "Te", "elements": {"Te": 1.0}, "amount": 1}]}], "operations": [{"string": "mixing", "type": "MixingOperation", "conditions": "Cu Ag Mo Te"}, {"string": "heating", "type": "HeatingOperation", "conditions": "1073 168"}, {"string": "cooling", "type": "CoolingOperation", "conditions": NaN}, {"string": "grinding", "type": "GrindingOperation", "conditions": NaN}, {"string": "heating", "type": "HeatingOperation", "conditions": "923 168"}, {"string": "cooling", "type": "CoolingOperation", "conditions": NaN}, {"string": "grinding", "type": "GrindingOperation", "conditions": NaN}, {"string": "sintering", "type": "SinteringOperation", "conditions": "SPS 55 785 5"}]}, {"doi": "https://doi.org/10.1016/S1003-6326(08)60326-X", "target": {"composition": [{"formula": "CuMo6Te8", "elements": {"Cu": 1.0, "Mo": 6.0, "Te": 8.0}, "amount": 1}]}, "material property": {"temperature (K)": 400.0, "seebeck_coefficient (\u03bcV/K)": -2.33, "electrical conductivity (S/m)": 200346.0, "thermal conductivity (W/mK)": 3.661, "power factor (W/mK2)": 1.0876583994e-06, "ZT": 0.00011883730121824638}, "precursors": [{"composition": [{"formula": "Cu", "elements": {"Cu": 1.0}, "amount": 1}]}, {"composition": [{"formula": "Ag", "elements": {"Ag": 1.0}, "amount": 1}]}, {"composition": [{"formula": "Mo", "elements": {"Mo": 1.0}, "amount": 1}]}, {"composition": [{"formula": "Te", "elements": {"Te": 1.0}, "amount": 1}]}], "operations": [{"string": "mixing", "type": "MixingOperation", "conditions": "Cu Ag Mo Te"}, {"string": "heating", "type": "HeatingOperation", "conditions": "1073 168"}, {"string": "cooling", "type": "CoolingOperation", "conditions": NaN}, {"string": "grinding", "type": "GrindingOperation", "conditions": NaN}, {"string": "heating", "type": "HeatingOperation", "conditions": "923 168"}, {"string": "cooling", "type": "CoolingOperation", "conditions": NaN}, {"string": "grinding", "type": "GrindingOperation", "conditions": NaN}, {"string": "sintering", "type": "SinteringOperation", "conditions": "SPS 55 785 5"}]}, {"doi": "https://doi.org/10.1021/acs.chemmater.0c00481", "target": {"composition": [{"formula": "AgBi0.94Pb0.06Se2.12", "elements": {"Ag": 1.0, "Bi": 0.94, "Pb": 0.06, "Se": 2.12}, "amount": 1}]}, "material property": {"temperature (K)": 300.0, "seebeck_coefficient (\u03bcV/K)": 302.0, "electrical conductivity (S/m)": 4080.0, "thermal conductivity (W/mK)": 0.6, "power factor (W/mK2)": 0.00037211232, "ZT": 0.18605616}, "precursors": [{"composition": [{"formula": "Ag", "elements": {"Ag": 1.0}, "amount": 1}]}, {"composition": [{"formula": "Bi", "elements": {"Bi": 1.0}, "amount": 1}]}, {"composition": [{"formula": "Se", "elements": {"Se": 1.0}, "amount": 1}]}, {"composition": [{"formula": "Pb", "elements": {"Pb": 1.0}, "amount": 1}]}], "operations": [{"string": "mixing", "type": "MixingOperation", "conditions": "Ag Bi Se Pb"}, {"string": "heating", "type": "HeatingOperation", "conditions": "1123 12"}, {"string": "cooling", "type": "CoolingOperation", "conditions": "slow"}, {"string": "grinding", "type": "GrindingOperation", "conditions": "HEBM"}, {"string": "sintering", "type": "SinteringOperation", "conditions": "HP 80 773 1"}, {"string": "heating", "type": "HeatingOperation", "conditions": "773 12"}]}, {"doi": "https://doi.org/10.1021/acs.chemmater.0c00481", "target": {"composition": [{"formula": "AgBi0.95Pb0.05Se2.12", "elements": {"Ag": 1.0, "Bi": 0.95, "Pb": 0.05,
