Repository: ngs00/spende

# Multimodal Graph-to-Sequence Encoder-Decoder for Learning Material Synthesis Processes of Thermoelectric Materials
Various calculation-based and data-driven methods have been proposed to discover high-performance thermoelectric materials for sustainable energy resources.
However, although several data-driven methods successfully discovered the chemical compositions of promising thermoelectric materials, the practical potential of the existing methods is still limited because there is a complex engineering problem between the discovered materials and the real-world material synthesis.

File: dataset/tmsr.json (part 8 of 24)
"Se": 2.12}, "amount": 1}]}, "material property": {"temperature (K)": 300.0, "seebeck_coefficient (\u03bcV/K)": 329.0, "electrical conductivity (S/m)": 2735.0, "thermal conductivity (W/mK)": 0.57, "power factor (W/mK2)": 0.000296039135, "ZT": 0.1558100710526316}, "precursors": [{"composition": [{"formula": "Ag", "elements": {"Ag": 1.0}, "amount": 1}]}, {"composition": [{"formula": "Bi", "elements": {"Bi": 1.0}, "amount": 1}]}, {"composition": [{"formula": "Se", "elements": {"Se": 1.0}, "amount": 1}]}, {"composition": [{"formula": "Pb", "elements": {"Pb": 1.0}, "amount": 1}]}], "operations": [{"string": "mixing", "type": "MixingOperation", "conditions": "Ag Bi Se Pb"}, {"string": "heating", "type": "HeatingOperation", "conditions": "1123 12"}, {"string": "cooling", "type": "CoolingOperation", "conditions": "slow"}, {"string": "grinding", "type": "GrindingOperation", "conditions": "HEBM"}, {"string": "sintering", "type": "SinteringOperation", "conditions": "HP 80 773 1"}, {"string": "heating", "type": "HeatingOperation", "conditions": "773 12"}]}, {"doi": "https://doi.org/10.1021/acs.chemmater.0c00481", "target": {"composition": [{"formula": "AgBi0.96Pb0.04Se2.12", "elements": {"Ag": 1.0, "Bi": 0.96, "Pb": 0.04, "Se": 2.12}, "amount": 1}]}, "material property": {"temperature (K)": 300.0, "seebeck_coefficient (\u03bcV/K)": 377.3, "electrical conductivity (S/m)": 1560.0, "thermal conductivity (W/mK)": 0.5477, "power factor (W/mK2)": 0.0002220742524, "ZT": 0.12164008712798978}, "precursors": [{"composition": [{"formula": "Ag", "elements": {"Ag": 1.0}, "amount": 1}]}, {"composition": [{"formula": "Bi", "elements": {"Bi": 1.0}, "amount": 1}]}, {"composition": [{"formula": "Se", "elements": {"Se": 1.0}, "amount": 1}]}, {"composition": [{"formula": "Pb", "elements": {"Pb": 1.0}, "amount": 1}]}], "operations": [{"string": "mixing", "type": "MixingOperation", "conditions": "Ag Bi Se Pb"}, {"string": "heating", "type": "HeatingOperation", "conditions": "1123 12"}, {"string": "cooling", "type": "CoolingOperation", "conditions": "slow"}, {"string": "grinding", "type": "GrindingOperation", "conditions": "HEBM"}, {"string": "sintering", "type": "SinteringOperation", "conditions": "HP 80 773 1"}, {"string": "heating", "type": "HeatingOperation", "conditions": "773 12"}]}, {"doi": "https://doi.org/10.1021/acs.chemmater.0c00481", "target": {"composition": [{"formula": "AgBi0.97Pb0.03Se2.12", "elements": {"Ag": 1.0, "Bi": 0.97, "Pb": 0.03, "Se": 2.12}, "amount": 1}]}, "material property": {"temperature (K)": 300.0, "seebeck_coefficient (\u03bcV/K)": 421.85, "electrical conductivity (S/m)": 930.0, "thermal conductivity (W/mK)": 0.517, "power factor (W/mK2)": 0.00016550040292500002, "ZT": 0.09603505005319148}, "precursors": [{"composition": [{"formula": "Ag", "elements": {"Ag": 1.0}, "amount": 1}]}, {"composition": [{"formula": "Bi", "elements": {"Bi": 1.0}, "amount": 1}]}, {"composition": [{"formula": "Se", "elements": {"Se": 1.0}, "amount": 1}]}, {"composition": [{"formula": "Pb", "elements": {"Pb": 1.0}, "amount": 1}]}], "operations": [{"string": "mixing", "type": "MixingOperation", "conditions": "Ag Bi Se Pb"}, {"string": "heating", "type": "HeatingOperation", "conditions": "1123 12"}, {"string": "cooling", "type": "CoolingOperation", "conditions": "slow"}, {"string": "grinding", "type": "GrindingOperation", "conditions": "HEBM"}, {"string": "sintering", "type": "SinteringOperation", "conditions": "HP 80 773 1"}, {"string": "heating", "type": "HeatingOperation", "conditions": "773 12"}]}, {"doi": "https://doi.org/10.1021/acs.chemmater.0c00481", "target": {"composition": [{"formula": "AgBi0.98Pb0.02Se2.12", "elements": {"Ag": 1.0, "Bi": 0.98, "Pb": 0.02, "Se": 2.12}, "amount": 1}]}, "material property": {"temperature (K)": 300.0, "seebeck_coefficient (\u03bcV/K)": 484.2, "electrical conductivity (S/m)": 471.2, "thermal conductivity (W/mK)": 0.504, "power factor (W/mK2)": 0.00011047267036799998, "ZT": 0.06575754188571428}, "precursors": [{"composition": [{"formula": "Ag", "elements": {"Ag": 1.0}, "amount": 1}]}, {"composition": [{"formula": "Bi", "elements": {"Bi": 1.0}, "amount": 1}]}, {"composition": [{"formula": "Se", "elements": {"Se": 1.0}, "amount": 1}]}, {"composition": [{"formula": "Pb", "elements": {"Pb": 1.0}, "amount": 1}]}], "operations": [{"string": "mixing", "type": "MixingOperation", "conditions": "Ag Bi Se Pb"}, {"string": "heating", "type": "HeatingOperation", "conditions": "1123 12"}, {"string": "cooling", "type": "CoolingOperation", "conditions": "slow"}, {"string": "grinding", "type": "GrindingOperation", "conditions": "HEBM"}, {"string": "sintering", "type": "SinteringOperation", "conditions": "HP 80 773 1"}, {"string": "heating", "type": "HeatingOperation", "conditions": "773 12"}]}, {"doi": "https://doi.org/10.1021/acs.chemmater.0c00481", "target": {"composition": [{"formula": "AgBi0.99Pb0.01Se2.12", "elements": {"Ag": 1.0, "Bi": 0.99, "Pb": 0.01, "Se": 2.12}, "amount": 1}]}, "material property": {"temperature (K)": 300.0, "seebeck_coefficient (\u03bcV/K)": 565.13, "electrical conductivity (S/m)": 142.4, "thermal conductivity (W/mK)": 0.556, "power factor (W/mK2)": 4.547856096656001e-05, "ZT": 0.024538791888431655}, "precursors": [{"composition": [{"formula": "Ag", "elements": {"Ag": 1.0}, "amount": 1}]}, {"composition": [{"formula": "Bi", "elements": {"Bi": 1.0}, "amount": 1}]}, {"composition": [{"formula": "Se", "elements": {"Se": 1.0}, "amount": 1}]}, {"composition": [{"formula": "Pb", "elements": {"Pb": 1.0}, "amount": 1}]}], "operations": [{"string": "mixing", "type": "MixingOperation", "conditions": "Ag Bi Se Pb"}, {"string": "heating", "type": "HeatingOperation", "conditions": "1123 12"}, {"string": "cooling", "type": "CoolingOperation", "conditions": "slow"}, {"string": "grinding", "type": "GrindingOperation", "conditions": "HEBM"}, {"string": "sintering", "type": "SinteringOperation", "conditions": "HP 80 773 1"}, {"string": "heating", "type": "HeatingOperation", "conditions": "773 12"}]}, {"doi": "https://doi.org/10.1021/acs.chemmater.0c00481", "target": {"composition": [{"formula": "AgBiSe2.12", "elements": {"Ag": 1.0, "Bi": 1.0, "Se": 2.12}, "amount": 1}]}, "material property": {"temperature (K)": 300.0, "seebeck_coefficient (\u03bcV/K)": 636.84, "electrical conductivity (S/m)": 44.89, "thermal conductivity (W/mK)": 0.6394, "power factor (W/mK2)": 1.8205821181584e-05, "ZT": 0.008541986791484518}, "precursors": [{"composition": [{"formula": "Ag", "elements": {"Ag": 1.0}, "amount": 1}]}, {"composition": [{"formula": "Bi", "elements": {"Bi": 1.0}, "amount": 1}]}, {"composition": [{"formula": "Se", "elements": {"Se": 1.0}, "amount": 1}]}], "operations": [{"string": "mixing", "type": "MixingOperation", "conditions": "Ag Bi Se"}, {"string": "heating", "type": "HeatingOperation", "conditions": "1123 12"}, {"string": "cooling", "type": "CoolingOperation", "conditions": "slow"}, {"string": "grinding", "type": "GrindingOperation", "conditions": "HEBM"}, {"string": "sintering", "type": "SinteringOperation", "conditions": "HP 80 773 1"}, {"string": "heating", "type": "HeatingOperation", "conditions": "773 12"}]}, {"doi": "https://doi.org/10.1021/acs.chemmater.0c00703", "target": {"composition": [{"formula": "Rb2Bi8Se12.909", "elements": {"Rb": 2.0, "Bi": 8.0, "Se": 12.909}, "amount": 1}]}, "material property": {"temperature (K)": 330.0, "seebeck_coefficient (\u03bcV/K)": -142.3, "electrical conductivity (S/m)": 15700.0, "thermal conductivity (W/mK)": 0.84, "power factor (W/mK2)": 0.0003179138530000001, "ZT": 0.12489472796428573}, "precursors": [{"composition": [{"formula": "Rb", "elements": {"Rb": 1.0}, "amount": 1}]}, {"composition": [{"formula": "Se", "elements": {"Se": 1.0}, "amount": 1}]}, {"composition": [{"formula": "NH3", "elements": {"N": 1.0, "H": 3.0}, "amount": 1}]}], "operations": [{"string": "mixing", "type": "MixingOperation", "conditions": "Rb Se NH3"}, {"string": "mixing", "type": "MixingOperation", "conditions": "Rb Se NH3 Se Bi"}, {"string": "heating", "type": "HeatingOperation", "conditions": "1023 10"}, {"string": "cooling", "type": "CoolingOperation", "conditions": "rapid"}, {"string": "grinding", "type": "GrindingOperation", "conditions": "hand-grinding"}, {"string": "sintering", "type": "SinteringOperation", "conditions": "SPS 40 823 6"}, {"string": "heating", "type": "HeatingOperation", "conditions": "823 12"}]}, {"doi": "https://doi.org/10.1021/acs.chemmater.0c00703", "target": {"composition": [{"formula": "Rb2Bi8Se12.9415", "elements": {"Rb": 2.0, "Bi": 8.0, "Se": 12.9415}, "amount": 1}]}, "material property": {"temperature (K)": 330.0, "seebeck_coefficient (\u03bcV/K)": -167.3, "electrical conductivity (S/m)": 11260.0, "thermal conductivity (W/mK)": 0.7533, "power factor (W/mK2)": 0.00031515940540000005, "ZT": 0.1380626626602947}, "precursors": [{"composition": [{"formula": "Rb", "elements": {"Rb": 1.0}, "amount": 1}]}, {"composition": [{"formula": "Se", "elements": {"Se": 1.0}, "amount": 1}]}, {"composition": [{"formula": "NH3", "elements": {"N": 1.0, "H": 3.0}, "amount": 1}]}], "operations": [{"string": "mixing", "type": "MixingOperation", "conditions": "Rb Se NH3"}, {"string": "mixing", "type": "MixingOperation", "conditions": "Rb Se NH3 Se Bi"}, {"string": "heating", "type": "HeatingOperation", "conditions": "1023 10"}, {"string": "cooling", "type": "CoolingOperation", "conditions": "rapid"}, {"string": "grinding", "type": "GrindingOperation", "conditions": "hand-grinding"}, {"string": "sintering", "type": "SinteringOperation", "conditions": "SPS 40 823 6"}, {"string": "heating", "type": "HeatingOperation", "conditions": "823 12"}]}, {"doi": "https://doi.org/10.1021/acs.chemmater.0c00703", "target": {"composition": [{"formula": "Rb2Bi8Se12.961", "elements": {"Rb": 2.0, "Bi": 8.0, "Se": 12.961}, "amount": 1}]}, "material property": {"temperature (K)": 330.0, "seebeck_coefficient (\u03bcV/K)": -186.0, "electrical conductivity (S/m)": 11200.0, "thermal conductivity (W/mK)": 0.6822, "power factor (W/mK2)": 0.0003874752, "ZT": 0.18743303430079156}, "precursors": [{"composition": [{"formula": "Rb", "elements": {"Rb": 1.0}, "amount": 1}]}, {"composition": [{"formula": "Se", "elements": {"Se": 1.0}, "amount": 1}]}, {"composition": [{"formula": "NH3", "elements": {"N": 1.0, "H": 3.0}, "amount": 1}]}], "operations": [{"string": "mixing", "type": "MixingOperation", "conditions": "Rb Se NH3"}, {"string": "mixing", "type": "MixingOperation", "conditions": "Rb Se NH3 Se Bi"}, {"string": "heating", "type": "HeatingOperation", "conditions": "1023 10"}, {"string": "cooling", "type": "CoolingOperation", "conditions": "rapid"}, {"string": "grinding", "type": "GrindingOperation", "conditions": "hand-grinding"}, {"string": "sintering", "type": "SinteringOperation", "conditions": "SPS 40 823 6"}, {"string": "heating", "type": "HeatingOperation", "conditions": "823 12"}]}, {"doi": "https://doi.org/10.1021/acs.chemmater.0c00703", "target": {"composition": [{"formula": "Rb2Bi8Se12.974Cl0.026", "elements": {"Rb": 2.0, "Bi": 8.0, "Se": 12.974, "Cl": 0.026}, "amount": 1}]}, "material property": {"temperature (K)": 330.0, "seebeck_coefficient (\u03bcV/K)": -92.1, "electrical conductivity (S/m)": 30150.0, "thermal conductivity (W/mK)": 0.9, "power factor (W/mK2)": 0.0002557446615, "ZT": 0.09377304255}, "precursors": [{"composition": [{"formula": "Rb", "elements": {"Rb": 1.0}, "amount": 1}]}, {"composition": [{"formula": "Se", "elements": {"Se": 1.0}, "amount": 1}]}, {"composition": [{"formula": "NH3", "elements": {"N": 1.0, "H": 3.0}, "amount": 1}]}], "operations": [{"string": "mixing", "type": "MixingOperation", "conditions": "Rb Se NH3"}, {"string": "mixing", "type": "MixingOperation", "conditions": "Rb Se NH3 Se Bi BiCl3"}, {"string": "heating", "type": "HeatingOperation", "conditions": "1023 10"}, {"string": "cooling", "type": "CoolingOperation", "conditions": "rapid"}, {"string": "grinding", "type": "GrindingOperation", "conditions": "hand-grinding"}, {"string": "sintering", "type": "SinteringOperation", "conditions": "SPS 40 823 6"}, {"string": "heating", "type": "HeatingOperation", "conditions": "823 12"}]}, {"doi": "https://doi.org/10.1021/acs.chemmater.0c00703", "target": {"composition": [{"formula": "Rb2Bi8Se12.9805", "elements": {"Rb": 2.0, "Bi": 8.0, "Se": 12.9805}, "amount": 1}]}, "material property": {"temperature (K)": 330.0, "seebeck_coefficient (\u03bcV/K)": -223.2, "electrical conductivity (S/m)": 8106.0, "thermal conductivity (W/mK)": 0.74, "power factor (W/mK2)": 0.00040382665344, "ZT": 0.1800848589664865}, "precursors": [{"composition": [{"formula": "Rb", "elements": {"Rb": 1.0}, "amount": 1}]}, {"composition": [{"formula": "Se", "elements": {"Se": 1.0}, "amount": 1}]}, {"composition": [{"formula": "NH3", "elements": {"N": 1.0, "H": 3.0}, "amount": 1}]}], "operations": [{"string": "mixing", "type": "MixingOperation", "conditions": "Rb Se NH3"}, {"string": "mixing", "type": "MixingOperation", "conditions": "Rb Se NH3 Se Bi"}, {"string": "heating", "type": "HeatingOperation", "conditions": "1023 10"}, {"string": "cooling", "type": "CoolingOperation", "conditions": "rapid"}, {"string": "grinding", "type": "GrindingOperation", "conditions": "hand-grinding"}, {"string": "sintering", "type": "SinteringOperation", "conditions": "SPS 40 823 6"}, {"string": "heating", "type": "HeatingOperation", "conditions": "823 12"}]}, {"doi": "https://doi.org/10.1021/acs.chemmater.0c00703", "target": {"composition": [{"formula": "Rb2Bi8Se12.9909Cl0.0091", "elements": {"Rb": 2.0, "Bi": 8.0, "Se": 12.9909, "Cl": 0.0091}, "amount": 1}]}, "material property": {"temperature (K)": 330.0, "seebeck_coefficient (\u03bcV/K)": -160.0, "electrical conductivity (S/m)": 12500.0, "thermal conductivity (W/mK)": 0.6599, "power factor (W/mK2)": 0.00031999999999999997, "ZT": 0.16002424609789362}, "precursors": [{"composition": [{"formula": "Rb", "elements": {"Rb": 1.0}, "amount": 1}]}, {"composition": [{"formula": "Se", "elements": {"Se": 1.0}, "amount": 1}]}, {"composition": [{"formula": "NH3", "elements": {"N": 1.0, "H": 3.0}, "amount": 1}]}], "operations": [{"string": "mixing", "type": "MixingOperation", "conditions": "Rb Se NH3"}, {"string": "mixing", "type": "MixingOperation", "conditions": "Rb Se NH3 Se Bi BiCl3"}, {"string": "heating", "type": "HeatingOperation", "conditions": "1023 10"}, {"string": "cooling", "type": "CoolingOperation", "conditions": "rapid"}, {"string": "grinding", "type": "GrindingOperation", "conditions": "hand-grinding"}, {"string": "sintering", "type": "SinteringOperation", "conditions": "SPS 40 823 6"}, {"string": "heating", "type": "HeatingOperation", "conditions": "823 12"}]}, {"doi": "https://doi.org/10.1021/acs.chemmater.0c00703", "target": {"composition": [{"formula": "Rb2Bi8Se12.9935", "elements": {"Rb": 2.0, "Bi": 8.0, "Se": 12.9935}, "amount": 1}]}, "material property": {"temperature (K)": 330.0, "seebeck_coefficient (\u03bcV/K)": -220.0, "electrical conductivity (S/m)": 8485.0, "thermal conductivity (W/mK)": 0.7117, "power factor (W/mK2)": 0.000410674, "ZT": 0.1904207109737249}, "precursors": [{"composition": [{"formula": "Rb", "elements": {"Rb": 1.0}, "amount": 1}]}, {"composition": [{"formula": "Se", "elements": {"Se": 1.0}, "amount": 1}]}, {"composition": [{"formula": "NH3", "elements": {"N": 1.0, "H": 3.0}, "amount": 1}]}], "operations": [{"string": "mixing", "type": "MixingOperation", "conditions": "Rb Se NH3"}, {"string": "mixing", "type": "MixingOperation", "conditions": "Rb Se NH3 Se Bi"}, {"string": "heating", "type": "HeatingOperation", "conditions": "1023 10"}, {"string": "cooling", "type": "CoolingOperation", "conditions": "rapid"}, {"string": "grinding", "type": "GrindingOperation", "conditions": "hand-grinding"}, {"string": "sintering", "type": "SinteringOperation", "conditions": "SPS 40 823 6"}, {"string": "heating", "type": "HeatingOperation", "conditions": "823 12"}]}, {"doi": "https://doi.org/10.1021/acs.chemmater.0c00703", "target": {"composition": [{"formula": "Rb2Bi8Se13", "elements": {"Rb": 2.0, "Bi": 8.0, "Se": 13.0}, "amount": 1}]}, "material property": {"temperature (K)": 330.0, "seebeck_coefficient (\u03bcV/K)": -268.0, "electrical conductivity (S/m)": 1591.0, "thermal conductivity (W/mK)": 0.5096, "power factor (W/mK2)": 0.000114271984, "ZT": 0.07399873375196231}, "precursors": [{"composition": [{"formula": "Rb", "elements": {"Rb": 1.0}, "amount": 1}]}, {"composition": [{"formula": "Se", "elements": {"Se": 1.0}, "amount": 1}]}, {"composition": [{"formula": "NH3", "elements": {"N": 1.0, "H": 3.0}, "amount": 1}]}], "operations": [{"string": "mixing", "type": "MixingOperation", "conditions": "Rb Se NH3"}, {"string": "mixing", "type": "MixingOperation", "conditions": "Rb Se NH3 Se Bi"}, {"string": "heating", "type": "HeatingOperation", "conditions": "1023 10"}, {"string": "cooling", "type": "CoolingOperation", "conditions": "rapid"}, {"string": "grinding", "type": "GrindingOperation", "conditions": "hand-grinding"}, {"string": "sintering", "type": "SinteringOperation", "conditions": "SPS 40 823 6"}, {"string": "heating", "type": "HeatingOperation", "conditions": "823 12"}]}, {"doi": "https://doi.org/10.1021/acs.chemmater.0c01189", "target": {"composition": [{"formula": "VFeSb", "elements": {"V": 1.0, "Fe": 1.0, "Sb": 1.0}, "amount": 1}]}, "material property": {"temperature (K)": 350.0, "seebeck_coefficient (\u03bcV/K)": -179.6, "electrical conductivity (S/m)": 129819.0, "thermal conductivity (W/mK)": 6.747, "power factor (W/mK2)": 0.004187462435039999, "ZT": 0.21722422591729654}, "precursors": [{"composition": [{"formula": "Fe", "elements": {"Fe": 1.0}, "amount": 1}]}, {"composition": [{"formula": "V", "elements": {"V": 1.0}, "amount": 1}]}, {"composition": [{"formula": "Sb", "elements": {"Sb": 1.0}, "amount": 1}]}], "operations": [{"string": "mixing", "type": "MixingOperation", "conditions": "Fe V Sb"}, {"string": "heating", "type": "HeatingOperation", "conditions": "NaN NaN"}, {"string": "cooling", "type": "CoolingOperation", "conditions": NaN}, {"string": "heating", "type": "HeatingOperation", "conditions": "NaN NaN"}, {"string": "cooling", "type": "CoolingOperation", "conditions": NaN}, {"string": "heating", "type": "HeatingOperation", "conditions": "NaN NaN"}, {"string": "cooling", "type": "CoolingOperation", "conditions": NaN}, {"string": "heating", "type": "HeatingOperation", "conditions": "NaN NaN"}, {"string": "cooling", "type": "CoolingOperation", "conditions": NaN}, {"string": "grinding", "type": "GrindingOperation", "conditions": NaN}, {"string": "heating", "type": "HeatingOperation", "conditions": "973 168"}, {"string": "cooling", "type": "CoolingOperation", "conditions": "slow"}, {"string": "grinding", "type": "GrindingOperation", "conditions": NaN}, {"string": "sintering", "type": "SinteringOperation", "conditions": "SPS 300 873 15"}]}, {"doi": "https://doi.org/10.1021/acs.chemmater.0c03043", "target": {"composition": [{"formula": "Yb13.43Ce0.44Mn1.07Sb11.07", "elements": {"Yb": 13.43, "Ce": 0.44, "Mn": 1.07, "Sb": 11.07}, "amount": 1}]}, "material property": {"temperature (K)": 300.0, "seebeck_coefficient (\u03bcV/K)": 28.2, "electrical conductivity (S/m)": 43750.0, "thermal conductivity (W/mK)": 0.72, "power factor (W/mK2)": 3.479175e-05, "ZT": 0.014496562499999999}, "precursors": [{"composition": [{"formula": "Mn", "elements": {"Mn": 1.0}, "amount": 1}]}, {"composition": [{"formula": "Sb", "elements": {"Sb": 1.0}, "amount": 1}]}], "operations": [{"string": "mixing", "type": "MixingOperation", "conditions": "Mn Sb"}, {"string": "heating", "type": "HeatingOperation", "conditions": "1123 48"}, {"string": "cooling", "type": "CoolingOperation", "conditions": "slow"}, {"string": "mixing", "type": "MixingOperation", "conditions": "Mn Sb Sb"}, {"string": "grinding", "type": "GrindingOperation", "conditions": "mixer-mill"}, {"string": "mixing", "type": "MixingOperation", "conditions": "Mn Sb Sb Yb Ce"}, {"string": "grinding", "type": "GrindingOperation", "conditions": "mixer-mill"}, {"string": "heating", "type": "HeatingOperation", "conditions": "1373 96"}, {"string": "grinding", "type": "GrindingOperation", "conditions": NaN}, {"string": "sintering", "type": "SinteringOperation", "conditions": "SPS 19.74 1073 10"}]}, {"doi": "https://doi.org/10.1021/acs.chemmater.0c03043", "target": {"composition": [{"formula": "Yb13.44Ce0.4Mn1.09Sb11.07", "elements": {"Yb": 13.44, "Ce": 0.4, "Mn": 1.09, "Sb": 11.07}, "amount": 1}]}, "material property": {"temperature (K)": 300.0, "seebeck_coefficient (\u03bcV/K)": 44.13, "electrical conductivity (S/m)": 36727.0, "thermal conductivity (W/mK)": 0.75, "power factor (W/mK2)": 7.15242495663e-05, "ZT": 0.02860969982652}, "precursors": [{"composition": [{"formula": "Mn", "elements": {"Mn": 1.0}, "amount": 1}]}, {"composition": [{"formula": "Sb", "elements": {"Sb": 1.0}, "amount": 1}]}], "operations": [{"string": "mixing", "type": "MixingOperation", "conditions": "Mn Sb"}, {"string": "heating", "type": "HeatingOperation", "conditions": "1123 48"}, {"string": "cooling", "type": "CoolingOperation", "conditions": "slow"}, {"string": "mixing", "type": "MixingOperation", "conditions": "Mn Sb Sb"}, {"string": "grinding", "type": "GrindingOperation", "conditions": "mixer-mill"}, {"string": "mixing", "type": "MixingOperation", "conditions": "Mn Sb Sb Yb Ce"}, {"string": "grinding", "type": "GrindingOperation", "conditions": "mixer-mill"}, {"string": "heating", "type": "HeatingOperation", "conditions": "1373 96"}, {"string": "grinding", "type": "GrindingOperation", "conditions": NaN}, {"string": "sintering", "type": "SinteringOperation", "conditions": "SPS 19.74 1073 10"}]}, {"doi": "https://doi.org/10.1021/acs.chemmater.0c03043", "target": {"composition": [{"formula": "Yb13.49Ce0.39Mn1.05Sb11.08", "elements": {"Yb": 13.49, "Ce": 0.39, "Mn": 1.05, "Sb": 11.08}, "amount": 1}]}, "material property": {"temperature (K)": 300.0, "seebeck_coefficient (\u03bcV/K)": 40.0, "electrical conductivity (S/m)": 43723.0, "thermal conductivity (W/mK)": 0.7688, "power factor (W/mK2)": 6.99568e-05, "ZT": 0.027298439125910512}, "precursors": [{"composition": [{"formula": "Mn", "elements": {"Mn": 1.0}, "amount": 1}]}, {"composition": [{"formula": "Sb", "elements": {"Sb": 1.0}, "amount": 1}]}], "operations": [{"string": "mixing", "type": "MixingOperation", "conditions": "Mn Sb"}, {"string": "heating", "type": "HeatingOperation", "conditions": "1123 48"}, {"string": "cooling", "type": "CoolingOperation", "conditions": "slow"}, {"string": "mixing", "type": "MixingOperation", "conditions": "Mn Sb Sb"}, {"string": "grinding", "type": "GrindingOperation", "conditions": "mixer-mill"}, {"string": "mixing", "type": "MixingOperation", "conditions": "Mn Sb Sb Yb Ce"}, {"string": "grinding", "type": "GrindingOperation", "conditions": "mixer-mill"}, {"string": "heating", "type": "HeatingOperation", "conditions": "1373 96"}, {"string": "grinding", "type": "GrindingOperation", "conditions": NaN}, {"string": "sintering", "type": "SinteringOperation", "conditions": "SPS 19.74 1073 10"}]}, {"doi": "https://doi.org/10.1021/acs.chemmater.0c03043", "target": {"composition": [{"formula": "Yb13.6Ce0.363Mn0.99Sb11.05", "elements": {"Yb": 13.6, "Ce": 0.363, "Mn": 0.99, "Sb": 11.05}, "amount": 1}]}, "material property": {"temperature (K)": 300.0, "seebeck_coefficient (\u03bcV/K)": 31.25, "electrical conductivity (S/m)": 49029.0, "thermal conductivity (W/mK)": 0.8571, "power factor (W/mK2)": 4.7879882812499996e-05, "ZT": 0.01675879692422121}, "precursors": [{"composition": [{"formula": "Mn", "elements": {"Mn": 1.0}, "amount": 1}]}, {"composition": [{"formula": "Sb", "elements": {"Sb": 1.0}, "amount": 1}]}], "operations": [{"string": "mixing", "type": "MixingOperation", "conditions": "Mn Sb"}, {"string": "heating", "type": "HeatingOperation", "conditions": "1123 48"}, {"string": "cooling", "type": "CoolingOperation", "conditions": "slow"}, {"string": "mixing", "type": "MixingOperation", "conditions": "Mn Sb Sb"}, {"string": "grinding", "type": "GrindingOperation", "conditions": "mixer-mill"}, {"string": "mixing", "type": "MixingOperation", "conditions": "Mn Sb Sb Yb Ce"}, {"string": "grinding", "type": "GrindingOperation", "conditions": "mixer-mill"}, {"string": "heating", "type": "HeatingOperation", "conditions": "1373 96"}, {"string": "grinding", "type": "GrindingOperation", "conditions": NaN}, {"string": "sintering", "type": "SinteringOperation", "conditions": "SPS 19.74 1073 10"}]}, {"doi": "https://doi.org/10.1021/acs.chemmater.0c03581", "target": {"composition": [{"formula": "Gd2.75Se4", "elements": {"Gd": 2.75, "Se": 4.0}, "amount": 1}]}, "material property": {"temperature (K)": 350.0, "seebeck_coefficient (\u03bcV/K)": -93.12, "electrical conductivity (S/m)": 7107.0, "thermal conductivity (W/mK)": 0.8792, "power factor (W/mK2)": 6.162717358080001e-05, "ZT": 0.024533110501910833}, "precursors": [{"composition": [{"formula": "Gd", "elements": {"Gd": 1.0}, "amount": 1}]}, {"composition": [{"formula": "Se", "elements": {"Se": 1.0}, "amount": 1}]}], "operations": [{"string": "mixing", "type": "MixingOperation", "conditions": "Gd Se"}, {"string": "grinding", "type": "GrindingOperation", "conditions": "ball-mill"}, {"string": "sintering", "type": "SinteringOperation", "conditions": "HP 80 1200 120"}]}, {"doi": "https://doi.org/10.1021/acs.chemmater.0c03581", "target": {"composition": [{"formula": "Gd2.79Se4", "elements": {"Gd": 2.79, "Se": 4.0}, "amount": 1}]}, "material property": {"temperature (K)": 350.0, "seebeck_coefficient (\u03bcV/K)": -65.6, "electrical conductivity (S/m)": 19310.0, "thermal conductivity (W/mK)": 1.2943, "power factor (W/mK2)": 8.309788159999999e-05, "ZT": 0.022471033423472144}, "precursors": [{"composition": [{"formula": "Gd", "elements": {"Gd": 1.0}, "amount": 1}]}, {"composition": [{"formula": "Se", "elements": {"Se": 1.0}, "amount": 1}]}], "operations": [{"string": "mixing", "type": "MixingOperation", "conditions": "Gd Se"}, {"string": "grinding", "type": "GrindingOperation", "conditions": "ball-mill"}, {"string": "sintering", "type": "SinteringOperation", "conditions": "HP 80 1200 120"}]}, {"doi": "https://doi.org/10.1021/acs.chemmater.0c03581", "target": {"composition": [{"formula": "Gd2.84Se4", "elements": {"Gd": 2.84, "Se": 4.0}, "amount": 1}]}, "material property": {"temperature (K)": 350.0, "seebeck_coefficient (\u03bcV/K)": -58.5, "electrical conductivity (S/m)": 35100.0, "thermal conductivity (W/mK)": 1.283, "power factor (W/mK2)": 0.000120120975, "ZT": 0.032768777279812936}, "precursors": [{"composition": [{"formula": "Gd", "elements": {"Gd": 1.0}, "amount": 1}]}, {"composition": [{"formula": "Se", "elements": {"Se": 1.0}, "amount": 1}]}], "operations": [{"string": "mixing", "type": "MixingOperation", "conditions": "Gd Se"}, {"string": "grinding", "type": "GrindingOperation", "conditions": "ball-mill"}, {"string": "sintering", "type": "SinteringOperation", "conditions": "HP 80 1200 120"}]}, {"doi": "https://doi.org/10.1021/acs.chemmater.0c03581", "target": {"composition": [{"formula": "Gd2Se2.92", "elements": {"Gd": 2.0, "Se": 2.92}, "amount": 1}]}, "material property": {"temperature (K)": 350.0, "seebeck_coefficient (\u03bcV/K)": -81.16, "electrical conductivity (S/m)": 35380.0, "thermal conductivity (W/mK)": 1.913, "power factor (W/mK2)": 0.00023304613532799996, "ZT": 0.04263781880020909}, "precursors": [{"composition": [{"formula": "Gd", "elements": {"Gd": 1.0}, "amount": 1}]}, {"composition": [{"formula": "Se", "elements": {"Se": 1.0}, "amount": 1}]}], "operations": [{"string": "mixing", "type": "MixingOperation", "conditions": "Gd Se"}, {"string": "grinding", "type": "GrindingOperation", "conditions": "ball-mill"}, {"string": "sintering", "type": "SinteringOperation", "conditions": "HP 80 1200 120"}]}, {"doi": "https://doi.org/10.1021/acs.chemmater.0c03581", "target": {"composition": [{"formula": "Gd2Se2.94", "elements": {"Gd": 2.0, "Se": 2.94}, "amount": 1}]}, "material property": {"temperature (K)": 350.0, "seebeck_coefficient (\u03bcV/K)": -84.7, "electrical conductivity (S/m)": 35600.0, "thermal conductivity (W/mK)": 2.13, "power factor (W/mK2)": 0.000255397604, "ZT": 0.04196674244131455}, "precursors": [{"composition": [{"formula": "Gd", "elements": {"Gd": 1.0}, "amount": 1}]}, {"composition": [{"formula": "Se", "elements": {"Se": 1.0}, "amount": 1}]}], "operations": [{"string": "mixing", "type": "MixingOperation", "conditions": "Gd Se"}, {"string": "grinding", "type": "GrindingOperation", "conditions": "ball-mill"}, {"string": "sintering", "type": "SinteringOperation", "conditions": "HP 80 1200 120"}]}, {"doi": "https://doi.org/10.1021/acs.chemmater.0c03581", "target": {"composition": [{"formula": "Gd2Se2.98", "elements": {"Gd": 2.0, "Se": 2.98}, "amount": 1}]}, "material property": {"temperature (K)": 350.0, "seebeck_coefficient (\u03bcV/K)": -123.55, "electrical conductivity (S/m)": 41835.0, "thermal conductivity (W/mK)": 2.03, "power factor (W/mK2)": 0.0006385946455874999, "ZT": 0.1101025251012931}, "precursors": [{"composition": [{"formula": "Gd", "elements": {"Gd": 1.0}, "amount": 1}]}, {"composition": [{"formula": "Se", "elements": {"Se": 1.0}, "amount": 1}]}], "operations": [{"string": "mixing", "type": "MixingOperation", "conditions": "Gd Se"}, {"string": "grinding", "type": "GrindingOperation", "conditions": "ball-mill"}, {"string": "sintering", "type": "SinteringOperation", "conditions": "HP 80 1200 120"}]}, {"doi": "https://doi.org/10.1021/acs.chemmater.0c04940", "target": {"composition": [{"formula": "Ca10GaSb9", "elements": {"Ca": 10.0, "Ga": 1.0, "Sb": 9.0}, "amount": 1}]}, "material property": {"temperature (K)": 398.0, "seebeck_coefficient (\u03bcV/K)": 32.46, "electrical conductivity (S/m)": 203.0, "thermal conductivity (W/mK)": 0.6767, "power factor (W/mK2)": 2.1389127480000005e-07, "ZT": 0.00012579980400531996}, "precursors": [{"composition": [{"formula": "Ca", "elements": {"Ca": 1.0}, "amount": 1}]}, {"composition": [{"formula": "Ga", "elements": {"Ga": 1.0}, "amount": 1}]}, {"composition": [{"formula": "Sb", "elements": {"Sb": 1.0}, "amount": 1}]}], "operations": [{"string": "mixing", "type": "MixingOperation", "conditions": "Ca Ga Sb"}, {"string": "heating", "type": "HeatingOperation", "conditions": "1273 10"}]}, {"doi": "https://doi.org/10.1021/acs.chemmater.0c04940", "target": {"composition": [{"formula": "Ca10InSb9", "elements": {"Ca": 10.0, "In": 1.0, "Sb": 9.0}, "amount": 1}]}, "material property": {"temperature (K)": 398.0, "seebeck_coefficient (\u03bcV/K)": 125.94, "electrical conductivity (S/m)": 2218.0, "thermal conductivity (W/mK)": 0.791, "power factor (W/mK2)": 3.51794398248e-05, "ZT": 0.017700906511087737}, "precursors": [{"composition": [{"formula": "Ca", "elements": {"Ca": 1.0}, "amount": 1}]}, {"composition": [{"formula": "In", "elements": {"In": 1.0}, "amount": 1}]}, {"composition": [{"formula": "Sb", "elements": {"Sb": 1.0}, "amount": 1}]}], "operations": [{"string": "mixing", "type": "MixingOperation", "conditions": "Ca In Sb"}, {"string": "heating", "type": "HeatingOperation", "conditions": "1274 10"}]}, {"doi": "https://doi.org/10.1021/acs.chemmater.0c04940", "target": {"composition": [{"formula": "Ca10MnSb9", "elements": {"Ca": 10.0, "Mn": 1.0, "Sb": 9.0}, "amount": 1}]}, "material property": {"temperature (K)": 373.0, "seebeck_coefficient (\u03bcV/K)": 10.82, "electrical conductivity (S/m)": 7.38, "thermal conductivity (W/mK)": 0.727, "power factor (W/mK2)": 8.63994312e-10, "ZT": 4.432873155103164e-07}, "precursors": [{"composition": [{"formula": "Ca", "elements": {"Ca": 1.0}, "amount": 1}]}, {"composition": [{"formula": "Mn", "elements": {"Mn": 1.0}, "amount": 1}]}, {"composition": [{"formula": "Sb", "elements": {"Sb": 1.0}, "amount": 1}]}], "operations": [{"string": "mixing", "type": "MixingOperation", "conditions": "Ca Mn Sb"}, {"string": "heating", "type": "HeatingOperation", "conditions": "1275 10"}]}, {"doi": "https://doi.org/10.1021/acs.chemmater.0c04940", "target": {"composition": [{"formula": "Ca10ZnSb9", "elements": {"Ca": 10.0, "Zn": 1.0, "Sb": 9.0}, "amount": 1}]}, "material property": {"temperature (K)": 373.0, "seebeck_coefficient (\u03bcV/K)": 19.4, "electrical conductivity (S/m)": 37.35, "thermal conductivity (W/mK)": 0.6428, "power factor (W/mK2)": 1.4057045999999998e-08, "ZT": 8.156935528935903e-06}, "precursors": [{"composition": [{"formula": "Ca", "elements": {"Ca": 1.0}, "amount": 1}]}, {"composition": [{"formula": "Zn", "elements": {"Zn": 1.0}, "amount": 1}]}, {"composition": [{"formula": "Sb", "elements": {"Sb": 1.0}, "amount": 1}]}], "operations": [{"string": "mixing", "type": "MixingOperation", "conditions": "Ca Zn Sb"}, {"string": "heating", "type": "HeatingOperation", "conditions": "1173 10"}]}, {"doi": "https://doi.org/10.1021/acs.chemmater.1c00331", "target": {"composition": [{"formula": "Ge0.87Mn0.05Sb0.08Te", "elements": {"Ge": 0.87, "Mn": 0.05, "Sb": 0.08, "Te": 1.0}, "amount": 1}]}, "material property": {"temperature (K)": 298.0, "seebeck_coefficient (\u03bcV/K)": 92.58, "electrical conductivity (S/m)": 114433.0, "thermal conductivity (W/mK)": 2.01, "power factor (W/mK2)": 0.0009808116970212, "ZT": 0.1454138734887152}, "precursors": [{"composition": [{"formula": "Ge", "elements": {"Ge": 1.0}, "amount": 1}]}, {"composition": [{"formula": "Mn", "elements": {"Mn": 1.0}, "amount": 1}]}, {"composition": [{"formula": "Sb", "elements": {"Sb": 1.0}, "amount": 1}]}, {"composition": [{"formula": "Te", "elements": {"Te": 1.0}, "amount": 1}]}], "operations": [{"string": "mixing", "type": "MixingOperation", "conditions": "Ge Mn Sb Te"}, {"string": "heating", "type": "HeatingOperation", "conditions": "1273 10"}, {"string": "cooling", "type": "CoolingOperation", "conditions": "rapid"}, {"string": "grinding", "type": "GrindingOperation", "conditions": NaN}, {"string": "sintering", "type": "SinteringOperation", "conditions": "PECS 50 873 20"}]}, {"doi": "https://doi.org/10.1021/acs.chemmater.1c00331", "target": {"composition": [{"formula": "Ge0.95Mn0.05Te", "elements": {"Ge": 0.95, "Mn": 0.05, "Te": 1.0}, "amount": 1}]}, "material property": {"temperature (K)": 298.0, "seebeck_coefficient (\u03bcV/K)": 45.16, "electrical conductivity (S/m)": 379381.0, "thermal conductivity (W/mK)": 4.7914, "power factor (W/mK2)": 0.0007737193235535999, "ZT": 0.04812129198542655}, "precursors": [{"composition": [{"formula": "Ge", "elements": {"Ge": 1.0}, "amount": 1}]}, {"composition": [{"formula": "Mn", "elements": {"Mn": 1.0}, "amount": 1}]}, {"composition": [{"formula": "Te", "elements": {"Te": 1.0}, "amount": 1}]}], "operations": [{"string": "mixing", "type": "MixingOperation", "conditions": "Ge Mn Te"}, {"string": "heating", "type": "HeatingOperation", "conditions": "1273 10"}, {"string": "cooling", "type": "CoolingOperation", "conditions": "rapid"}, {"string": "grinding", "type": "GrindingOperation", "conditions": NaN}, {"string": "sintering", "type": "SinteringOperation", "conditions": "PECS 50 873 20"}]}, {"doi": "https://doi.org/10.1021/acs.chemmater.1c00331", "target": {"composition": [{"formula": "Ge0.96Mn0.02Sb0.02Te", "elements": {"Ge": 0.96, "Mn": 0.02, "Sb": 0.02, "Te": 1.0}, "amount": 1}]}, "material property": {"temperature (K)": 298.0, "seebeck_coefficient (\u03bcV/K)": 54.19, "electrical conductivity (S/m)": 325773.0, "thermal conductivity (W/mK)": 4.545, "power factor (W/mK2)": 0.0009566506903652999, "ZT": 0.06272429168951801}, "precursors": [{"composition": [{"formula": "Ge", "elements": {"Ge": 1.0}, "amount": 1}]}, {"composition": [{"formula": "Mn", "elements": {"Mn": 1.0}, "amount": 1}]}, {"composition": [{"formula": "Sb", "elements": {"Sb": 1.0}, "amount": 1}]}, {"composition": [{"formula": "Te", "elements": {"Te": 1.0}, "amount": 1}]}], "operations": [{"string": "mixing", "type": "MixingOperation", "conditions": "Ge Mn Sb Te"}, {"string": "heating", "type": "HeatingOperation", "conditions": "1273 10"}, {"string": "cooling", "type": "CoolingOperation", "conditions": "rapid"}, {"string": "grinding", "type": "GrindingOperation", "conditions": NaN}, {"string": "sintering", "type": "SinteringOperation", "conditions": "PECS 50 873 20"}]}, {"doi": "https://doi.org/10.1021/acs.chemmater.1c00331", "target": {"composition": [{"formula": "Ge0.98Mn0.01Sb0.01Te", "elements": {"Ge": 0.98, "Mn": 0.01, "Sb": 0.01, "Te": 1.0}, "amount": 1}]}, "material property": {"temperature (K)": 298.0, "seebeck_coefficient (\u03bcV/K)": 35.16, "electrical conductivity (S/m)": 507216.0, "thermal conductivity (W/mK)": 6.0749, "power factor (W/mK2)": 0.0006270334039295999, "ZT": 0.030758688105322025}, "precursors": [{"composition": [{"formula": "Ge", "elements": {"Ge": 1.0}, "amount": 1}]}, {"composition": [{"formula": "Mn", "elements": {"Mn": 1.0}, "amount": 1}]}, {"composition": [{"formula": "Sb", "elements": {"Sb": 1.0}, "amount": 1}]}, {"composition": [{"formula": "Te", "elements": {"Te": 1.0}, "amount": 1}]}], "operations": [{"string": "mixing", "type": "MixingOperation", "conditions": "Ge Mn Sb Te"}, {"string": "heating", "type": "HeatingOperation", "conditions": "1273 10"}, {"string": "cooling", "type": "CoolingOperation", "conditions": "rapid"}, {"string": "grinding", "type": "GrindingOperation", "conditions": NaN}, {"string": "sintering", "type": "SinteringOperation", "conditions": "PECS 50 873 20"}]}, {"doi": "https://doi.org/10.1021/acs.chemmater.1c00331", "target": {"composition": [{"formula": "Ge0.9Mn0.05Sb0.05Te", "elements": {"Ge": 0.9, "Mn": 0.05, "Sb": 0.05, "Te": 1.0}, "amount": 1}]}, "material property": {"temperature (K)": 298.0, "seebeck_coefficient (\u03bcV/K)": 75.5, "electrical conductivity (S/m)": 162900.0, "thermal conductivity (W/mK)": 2.941, "power factor (W/mK2)": 0.00095, "ZT": 0.09408843116286976}, "precursors": [{"composition": [{"formula": "Ge", "elements": {"Ge": 1.0}, "amount": 1}]}, {"composition": [{"formula": "Mn", "elements": {"Mn": 1.0}, "amount": 1}]}, {"composition": [{"formula": "Sb", "elements": {"Sb": 1.0}, "amount": 1}]}, {"composition": [{"formula": "Te", "elements": {"Te": 1.0}, "amount": 1}]}], "operations": [{"string": "mixing", "type": "MixingOperation", "conditions": "Ge Mn Sb Te"}, {"string": "heating", "type": "HeatingOperation", "conditions": "1273 10"}, {"string": "cooling", "type": "CoolingOperation", "conditions": "rapid"}, {"string": "grinding", "type": "GrindingOperation", "conditions": NaN}, {"string": "sintering", "type": "SinteringOperation", "conditions": "PECS 50 873 20"}]}, {"doi": "https://doi.org/10.1021/acs.chemmater.1c00872", "target": {"composition": [{"formula": "Cu26Ti2Sb3Ge3S32", "elements": {"Cu": 26.0, "Ti": 2.0, "Sb": 3.0, "Ge": 3.0, "S": 32.0}, "amount": 1}]}, "material property": {"temperature (K)": 308.0, "seebeck_coefficient (\u03bcV/K)": 67.01, "electrical conductivity (S/m)": 158333.0, "thermal conductivity (W/mK)": 1.9948, "power factor (W/mK2)": 0.0007109690190533, "ZT": 0.10977464300602388}, "precursors": [{"composition": [{"formula": "Cu", "elements": {"Cu": 1.0}, "amount": 1}]}, {"composition": [{"formula": "Ti", "elements": {"Ti": 1.0}, "amount": 1}]}, {"composition": [{"formula": "Sb", "elements": {"Sb": 1.0}, "amount": 1}]}, {"composition": [{"formula": "Ge", "elements": {"Ge": 1.0}, "amount": 1}]}, {"composition": [{"formula": "S", "elements": {"S": 1.0}, "amount": 1}]}], "operations": [{"string": "mixing", "type": "MixingOperation", "conditions": "Cu Ti Sb Ge S"}, {"string": "heating", "type": "HeatingOperation", "conditions": "1373 24"}, {"string": "cooling", "type": "CoolingOperation", "conditions": "slow"}, {"string": "grinding", "type": "GrindingOperation", "conditions": NaN}, {"string": "heating", "type": "HeatingOperation", "conditions": "823 NaN"}, {"string": "cooling", "type": "CoolingOperation", "conditions": NaN}, {"string": "grinding", "type": "GrindingOperation", "conditions": "ball-mill"}, {"string": "sintering", "type": "SinteringOperation", "conditions": "HP 200 723 60"}]}, {"doi":
