Repository: ngs00/spende

# Multimodal Graph-to-Sequence Encoder-Decoder for Learning Material Synthesis Processes of Thermoelectric Materials
Various calculation-based and data-driven methods have been proposed to discover high-performance thermoelectric materials for sustainable energy resources.
However, although several data-driven methods successfully discovered the chemical compositions of promising thermoelectric materials, the practical potential of the existing methods is still limited because there is a complex engineering problem between the discovered materials and the real-world material synthesis.

File: dataset/tmsr.json (part 9 of 24)
"https://doi.org/10.1021/acs.chemmater.1c00872", "target": {"composition": [{"formula": "Cu26Ti2Sb4Ge2S32", "elements": {"Cu": 26.0, "Ti": 2.0, "Sb": 4.0, "Ge": 2.0, "S": 32.0}, "amount": 1}]}, "material property": {"temperature (K)": 308.0, "seebeck_coefficient (\u03bcV/K)": 115.98, "electrical conductivity (S/m)": 59375.0, "thermal conductivity (W/mK)": 1.299, "power factor (W/mK2)": 0.00079867452375, "ZT": 0.18937009493071597}, "precursors": [{"composition": [{"formula": "Cu", "elements": {"Cu": 1.0}, "amount": 1}]}, {"composition": [{"formula": "Ti", "elements": {"Ti": 1.0}, "amount": 1}]}, {"composition": [{"formula": "Sb", "elements": {"Sb": 1.0}, "amount": 1}]}, {"composition": [{"formula": "Ge", "elements": {"Ge": 1.0}, "amount": 1}]}, {"composition": [{"formula": "S", "elements": {"S": 1.0}, "amount": 1}]}], "operations": [{"string": "mixing", "type": "MixingOperation", "conditions": "Cu Ti Sb Ge S"}, {"string": "heating", "type": "HeatingOperation", "conditions": "1373 24"}, {"string": "cooling", "type": "CoolingOperation", "conditions": "slow"}, {"string": "grinding", "type": "GrindingOperation", "conditions": NaN}, {"string": "heating", "type": "HeatingOperation", "conditions": "823 NaN"}, {"string": "cooling", "type": "CoolingOperation", "conditions": NaN}, {"string": "grinding", "type": "GrindingOperation", "conditions": "ball-mill"}, {"string": "sintering", "type": "SinteringOperation", "conditions": "HP 200 723 60"}]}, {"doi": "https://doi.org/10.1021/acs.chemmater.1c01318", "target": {"composition": [{"formula": "Ca3.2Yb1.65Pr0.15Al2Sb6", "elements": {"Ca": 3.2, "Yb": 1.65, "Pr": 0.15, "Al": 2.0, "Sb": 6.0}, "amount": 1}]}, "material property": {"temperature (K)": 323.0, "seebeck_coefficient (\u03bcV/K)": 46.4, "electrical conductivity (S/m)": 2570.0, "thermal conductivity (W/mK)": 1.47, "power factor (W/mK2)": 5.5331072e-06, "ZT": 0.0012157779765986395}, "precursors": [{"composition": [{"formula": "Ca", "elements": {"Ca": 1.0}, "amount": 1}]}, {"composition": [{"formula": "Yb", "elements": {"Yb": 1.0}, "amount": 1}]}, {"composition": [{"formula": "Pr", "elements": {"Pr": 1.0}, "amount": 1}]}, {"composition": [{"formula": "Al", "elements": {"Al": 1.0}, "amount": 1}]}, {"composition": [{"formula": "Sb", "elements": {"Sb": 1.0}, "amount": 1}]}], "operations": [{"string": "mixing", "type": "MixingOperation", "conditions": "Ca Yb Pr Al Sb"}, {"string": "heating", "type": "HeatingOperation", "conditions": "NaN NaN"}, {"string": "cooling", "type": "CoolingOperation", "conditions": NaN}, {"string": "heating", "type": "HeatingOperation", "conditions": "NaN NaN"}, {"string": "cooling", "type": "CoolingOperation", "conditions": NaN}, {"string": "heating", "type": "HeatingOperation", "conditions": "1023 168"}, {"string": "cooling", "type": "CoolingOperation", "conditions": NaN}]}, {"doi": "https://doi.org/10.1021/acs.chemmater.1c01318", "target": {"composition": [{"formula": "Ca3.3Yb1.5Sm0.2Al2Sb6", "elements": {"Ca": 3.3, "Yb": 1.5, "Sm": 0.2, "Al": 2.0, "Sb": 6.0}, "amount": 1}]}, "material property": {"temperature (K)": 323.0, "seebeck_coefficient (\u03bcV/K)": 56.2, "electrical conductivity (S/m)": 7960.0, "thermal conductivity (W/mK)": 1.21, "power factor (W/mK2)": 2.5141182400000003e-05, "ZT": 0.006711241252231405}, "precursors": [{"composition": [{"formula": "Ca", "elements": {"Ca": 1.0}, "amount": 1}]}, {"composition": [{"formula": "Yb", "elements": {"Yb": 1.0}, "amount": 1}]}, {"composition": [{"formula": "Sm", "elements": {"Sm": 1.0}, "amount": 1}]}, {"composition": [{"formula": "Al", "elements": {"Al": 1.0}, "amount": 1}]}, {"composition": [{"formula": "Sb", "elements": {"Sb": 1.0}, "amount": 1}]}], "operations": [{"string": "mixing", "type": "MixingOperation", "conditions": "Ca Yb Sm Al Sb"}, {"string": "heating", "type": "HeatingOperation", "conditions": "NaN NaN"}, {"string": "cooling", "type": "CoolingOperation", "conditions": NaN}, {"string": "heating", "type": "HeatingOperation", "conditions": "NaN NaN"}, {"string": "cooling", "type": "CoolingOperation", "conditions": NaN}, {"string": "heating", "type": "HeatingOperation", "conditions": "1023 168"}, {"string": "cooling", "type": "CoolingOperation", "conditions": NaN}]}, {"doi": "https://doi.org/10.1021/acs.chemmater.1c01318", "target": {"composition": [{"formula": "Ca3.46Yb1.35Pr0.19Al2Sb6", "elements": {"Ca": 3.46, "Yb": 1.35, "Pr": 0.19, "Al": 2.0, "Sb": 6.0}, "amount": 1}]}, "material property": {"temperature (K)": 323.0, "seebeck_coefficient (\u03bcV/K)": -119.64, "electrical conductivity (S/m)": 271.0, "thermal conductivity (W/mK)": 1.6473, "power factor (W/mK2)": 3.879020721600001e-06, "ZT": 0.0007605922983529412}, "precursors": [{"composition": [{"formula": "Ca", "elements": {"Ca": 1.0}, "amount": 1}]}, {"composition": [{"formula": "Yb", "elements": {"Yb": 1.0}, "amount": 1}]}, {"composition": [{"formula": "Pr", "elements": {"Pr": 1.0}, "amount": 1}]}, {"composition": [{"formula": "Al", "elements": {"Al": 1.0}, "amount": 1}]}, {"composition": [{"formula": "Sb", "elements": {"Sb": 1.0}, "amount": 1}]}], "operations": [{"string": "mixing", "type": "MixingOperation", "conditions": "Ca Yb Pr Al Sb"}, {"string": "heating", "type": "HeatingOperation", "conditions": "NaN NaN"}, {"string": "cooling", "type": "CoolingOperation", "conditions": NaN}, {"string": "heating", "type": "HeatingOperation", "conditions": "NaN NaN"}, {"string": "cooling", "type": "CoolingOperation", "conditions": NaN}, {"string": "heating", "type": "HeatingOperation", "conditions": "1023 168"}, {"string": "cooling", "type": "CoolingOperation", "conditions": NaN}]}, {"doi": "https://doi.org/10.1021/acs.chemmater.1c01856", "target": {"composition": [{"formula": "Cu1.55S", "elements": {"Cu": 1.55, "S": 1.0}, "amount": 1}]}, "material property": {"temperature (K)": 300.0, "seebeck_coefficient (\u03bcV/K)": 8.3, "electrical conductivity (S/m)": 539423.0, "thermal conductivity (W/mK)": 3.8425, "power factor (W/mK2)": 3.7160850470000004e-05, "ZT": 0.0029013025741054005}, "precursors": [{"composition": [{"formula": "Cu", "elements": {"Cu": 1.0}, "amount": 1}]}, {"composition": [{"formula": "S", "elements": {"S": 1.0}, "amount": 1}]}], "operations": [{"string": "mixing", "type": "MixingOperation", "conditions": "Cu S"}, {"string": "heating", "type": "HeatingOperation", "conditions": "723 2"}, {"string": "heating", "type": "HeatingOperation", "conditions": "1223 5"}, {"string": "heating", "type": "HeatingOperation", "conditions": "973 20"}, {"string": "cooling", "type": "CoolingOperation", "conditions": "slow"}, {"string": "grinding", "type": "GrindingOperation", "conditions": NaN}, {"string": "sintering", "type": "SinteringOperation", "conditions": "SPS 65 823 5"}]}, {"doi": "https://doi.org/10.1021/acs.chemmater.1c01856", "target": {"composition": [{"formula": "Cu1.5S", "elements": {"Cu": 1.5, "S": 1.0}, "amount": 1}]}, "material property": {"temperature (K)": 300.0, "seebeck_coefficient (\u03bcV/K)": 10.4, "electrical conductivity (S/m)": 571905.0, "thermal conductivity (W/mK)": 4.37, "power factor (W/mK2)": 6.18572448e-05, "ZT": 0.004246492778032037}, "precursors": [{"composition": [{"formula": "Cu", "elements": {"Cu": 1.0}, "amount": 1}]}, {"composition": [{"formula": "S", "elements": {"S": 1.0}, "amount": 1}]}], "operations": [{"string": "mixing", "type": "MixingOperation", "conditions": "Cu S"}, {"string": "heating", "type": "HeatingOperation", "conditions": "723 2"}, {"string": "heating", "type": "HeatingOperation", "conditions": "1223 5"}, {"string": "heating", "type": "HeatingOperation", "conditions": "973 20"}, {"string": "cooling", "type": "CoolingOperation", "conditions": "slow"}, {"string": "grinding", "type": "GrindingOperation", "conditions": NaN}, {"string": "sintering", "type": "SinteringOperation", "conditions": "SPS 65 823 5"}]}, {"doi": "https://doi.org/10.1021/acs.chemmater.1c01856", "target": {"composition": [{"formula": "Cu1.6S", "elements": {"Cu": 1.6, "S": 1.0}, "amount": 1}]}, "material property": {"temperature (K)": 300.0, "seebeck_coefficient (\u03bcV/K)": 8.454, "electrical conductivity (S/m)": 387019.0, "thermal conductivity (W/mK)": 3.4075, "power factor (W/mK2)": 2.7660292824204e-05, "ZT": 0.002435242214896904}, "precursors": [{"composition": [{"formula": "Cu", "elements": {"Cu": 1.0}, "amount": 1}]}, {"composition": [{"formula": "S", "elements": {"S": 1.0}, "amount": 1}]}], "operations": [{"string": "mixing", "type": "MixingOperation", "conditions": "Cu S"}, {"string": "heating", "type": "HeatingOperation", "conditions": "723 2"}, {"string": "heating", "type": "HeatingOperation", "conditions": "1223 5"}, {"string": "heating", "type": "HeatingOperation", "conditions": "973 20"}, {"string": "cooling", "type": "CoolingOperation", "conditions": "slow"}, {"string": "grinding", "type": "GrindingOperation", "conditions": NaN}, {"string": "sintering", "type": "SinteringOperation", "conditions": "SPS 65 823 5"}]}, {"doi": "https://doi.org/10.1021/acs.chemmater.1c02584", "target": {"composition": [{"formula": "Yb10Ca3BaMgSb11", "elements": {"Yb": 10.0, "Ca": 3.0, "Ba": 1.0, "Mg": 1.0, "Sb": 11.0}, "amount": 1}]}, "material property": {"temperature (K)": 300.0, "seebeck_coefficient (\u03bcV/K)": 50.0, "electrical conductivity (S/m)": 19826.0, "thermal conductivity (W/mK)": 0.5296, "power factor (W/mK2)": 4.9565e-05, "ZT": 0.028076850453172205}, "precursors": [{"composition": [{"formula": "Yb", "elements": {"Yb": 1.0}, "amount": 1}]}, {"composition": [{"formula": "Ca", "elements": {"Ca": 1.0}, "amount": 1}]}, {"composition": [{"formula": "Ba", "elements": {"Ba": 1.0}, "amount": 1}]}, {"composition": [{"formula": "MgH2", "elements": {"Mg": 1.0, "H": 2.0}, "amount": 1}]}, {"composition": [{"formula": "Sb", "elements": {"Sb": 1.0}, "amount": 1}]}, {"composition": [{"formula": "Sn", "elements": {"Sn": 1.0}, "amount": 1}]}], "operations": [{"string": "mixing", "type": "MixingOperation", "conditions": "Yb Ca Ba MgH2 Sb Sn"}, {"string": "heating", "type": "HeatingOperation", "conditions": "873 1"}, {"string": "heating", "type": "HeatingOperation", "conditions": "1223 1"}]}, {"doi": "https://doi.org/10.1021/acs.chemmater.1c02584", "target": {"composition": [{"formula": "Yb11Ca2BaMgSb11", "elements": {"Yb": 11.0, "Ca": 2.0, "Ba": 1.0, "Mg": 1.0, "Sb": 11.0}, "amount": 1}]}, "material property": {"temperature (K)": 400.0, "seebeck_coefficient (\u03bcV/K)": 81.768, "electrical conductivity (S/m)": 23198.0, "thermal conductivity (W/mK)": 0.6474, "power factor (W/mK2)": 0.00015510196310515202, "ZT": 0.09583068464946062}, "precursors": [{"composition": [{"formula": "Yb", "elements": {"Yb": 1.0}, "amount": 1}]}, {"composition": [{"formula": "Ca", "elements": {"Ca": 1.0}, "amount": 1}]}, {"composition": [{"formula": "Ba", "elements": {"Ba": 1.0}, "amount": 1}]}, {"composition": [{"formula": "MgH2", "elements": {"Mg": 1.0, "H": 2.0}, "amount": 1}]}, {"composition": [{"formula": "Sb", "elements": {"Sb": 1.0}, "amount": 1}]}, {"composition": [{"formula": "Sn", "elements": {"Sn": 1.0}, "amount": 1}]}], "operations": [{"string": "mixing", "type": "MixingOperation", "conditions": "Yb Ca Ba MgH2 Sb Sn"}, {"string": "heating", "type": "HeatingOperation", "conditions": "873 1"}, {"string": "heating", "type": "HeatingOperation", "conditions": "1223 1"}]}, {"doi": "https://doi.org/10.1021/acs.chemmater.1c02584", "target": {"composition": [{"formula": "Yb12CaBaMgSb11", "elements": {"Yb": 12.0, "Ca": 1.0, "Ba": 1.0, "Mg": 1.0, "Sb": 11.0}, "amount": 1}]}, "material property": {"temperature (K)": 400.0, "seebeck_coefficient (\u03bcV/K)": 84.25, "electrical conductivity (S/m)": 29599.0, "thermal conductivity (W/mK)": 0.6926, "power factor (W/mK2)": 0.0002100955519375, "ZT": 0.12133730981085764}, "precursors": [{"composition": [{"formula": "Yb", "elements": {"Yb": 1.0}, "amount": 1}]}, {"composition": [{"formula": "Ca", "elements": {"Ca": 1.0}, "amount": 1}]}, {"composition": [{"formula": "Ba", "elements": {"Ba": 1.0}, "amount": 1}]}, {"composition": [{"formula": "MgH2", "elements": {"Mg": 1.0, "H": 2.0}, "amount": 1}]}, {"composition": [{"formula": "Sb", "elements": {"Sb": 1.0}, "amount": 1}]}, {"composition": [{"formula": "Sn", "elements": {"Sn": 1.0}, "amount": 1}]}], "operations": [{"string": "mixing", "type": "MixingOperation", "conditions": "Yb Ca Ba MgH2 Sb Sn"}, {"string": "heating", "type": "HeatingOperation", "conditions": "873 1"}, {"string": "heating", "type": "HeatingOperation", "conditions": "1223 1"}]}, {"doi": "https://doi.org/10.1021/acs.chemmater.1c02584", "target": {"composition": [{"formula": "Yb7Ca6BaMgSb11", "elements": {"Yb": 7.0, "Ca": 6.0, "Ba": 1.0, "Mg": 1.0, "Sb": 11.0}, "amount": 1}]}, "material property": {"temperature (K)": 300.0, "seebeck_coefficient (\u03bcV/K)": 59.94, "electrical conductivity (S/m)": 10942.0, "thermal conductivity (W/mK)": 0.528, "power factor (W/mK2)": 3.93124569912e-05, "ZT": 0.022336623290454542}, "precursors": [{"composition": [{"formula": "Yb", "elements": {"Yb": 1.0}, "amount": 1}]}, {"composition": [{"formula": "Ca", "elements": {"Ca": 1.0}, "amount": 1}]}, {"composition": [{"formula": "Ba", "elements": {"Ba": 1.0}, "amount": 1}]}, {"composition": [{"formula": "MgH2", "elements": {"Mg": 1.0, "H": 2.0}, "amount": 1}]}, {"composition": [{"formula": "Sb", "elements": {"Sb": 1.0}, "amount": 1}]}, {"composition": [{"formula": "Sn", "elements": {"Sn": 1.0}, "amount": 1}]}], "operations": [{"string": "mixing", "type": "MixingOperation", "conditions": "Yb Ca Ba MgH2 Sb Sn"}, {"string": "heating", "type": "HeatingOperation", "conditions": "873 1"}, {"string": "heating", "type": "HeatingOperation", "conditions": "1223 1"}]}, {"doi": "https://doi.org/10.1021/acs.chemmater.1c02584", "target": {"composition": [{"formula": "Yb8Ca5BaMgSb11", "elements": {"Yb": 8.0, "Ca": 5.0, "Ba": 1.0, "Mg": 1.0, "Sb": 11.0}, "amount": 1}]}, "material property": {"temperature (K)": 300.0, "seebeck_coefficient (\u03bcV/K)": 63.5, "electrical conductivity (S/m)": 14150.0, "thermal conductivity (W/mK)": 0.529, "power factor (W/mK2)": 5.70563375e-05, "ZT": 0.03}, "precursors": [{"composition": [{"formula": "Yb", "elements": {"Yb": 1.0}, "amount": 1}]}, {"composition": [{"formula": "Ca", "elements": {"Ca": 1.0}, "amount": 1}]}, {"composition": [{"formula": "Ba", "elements": {"Ba": 1.0}, "amount": 1}]}, {"composition": [{"formula": "MgH2", "elements": {"Mg": 1.0, "H": 2.0}, "amount": 1}]}, {"composition": [{"formula": "Sb", "elements": {"Sb": 1.0}, "amount": 1}]}, {"composition": [{"formula": "Sn", "elements": {"Sn": 1.0}, "amount": 1}]}], "operations": [{"string": "mixing", "type": "MixingOperation", "conditions": "Yb Ca Ba MgH2 Sb Sn"}, {"string": "heating", "type": "HeatingOperation", "conditions": "873 1"}, {"string": "heating", "type": "HeatingOperation", "conditions": "1223 1"}]}, {"doi": "https://doi.org/10.1021/acs.chemmater.1c02584", "target": {"composition": [{"formula": "Yb9Ca4BaMgSb11", "elements": {"Yb": 9.0, "Ca": 4.0, "Ba": 1.0, "Mg": 1.0, "Sb": 11.0}, "amount": 1}]}, "material property": {"temperature (K)": 300.0, "seebeck_coefficient (\u03bcV/K)": 59.0, "electrical conductivity (S/m)": 17350.0, "thermal conductivity (W/mK)": 0.503, "power factor (W/mK2)": 6.039535e-05, "ZT": 0.036021083499005964}, "precursors": [{"composition": [{"formula": "Yb", "elements": {"Yb": 1.0}, "amount": 1}]}, {"composition": [{"formula": "Ca", "elements": {"Ca": 1.0}, "amount": 1}]}, {"composition": [{"formula": "Ba", "elements": {"Ba": 1.0}, "amount": 1}]}, {"composition": [{"formula": "MgH2", "elements": {"Mg": 1.0, "H": 2.0}, "amount": 1}]}, {"composition": [{"formula": "Sb", "elements": {"Sb": 1.0}, "amount": 1}]}, {"composition": [{"formula": "Sn", "elements": {"Sn": 1.0}, "amount": 1}]}], "operations": [{"string": "mixing", "type": "MixingOperation", "conditions": "Yb Ca Ba MgH2 Sb Sn"}, {"string": "heating", "type": "HeatingOperation", "conditions": "873 1"}, {"string": "heating", "type": "HeatingOperation", "conditions": "1223 1"}]}, {"doi": "https://doi.org/10.1021/acs.chemmater.1c03198", "target": {"composition": [{"formula": "Sn0.92Ge0.04As0.04Te", "elements": {"Sn": 0.92, "Ge": 0.04, "As": 0.04, "Te": 1.0}, "amount": 1}]}, "material property": {"temperature (K)": 328.0, "seebeck_coefficient (\u03bcV/K)": 37.47, "electrical conductivity (S/m)": 786420.0, "thermal conductivity (W/mK)": 7.477, "power factor (W/mK2)": 0.0011041343877780001, "ZT": 0.1064}, "precursors": [{"composition": [{"formula": "Sn", "elements": {"Sn": 1.0}, "amount": 1}]}, {"composition": [{"formula": "Ge", "elements": {"Ge": 1.0}, "amount": 1}]}, {"composition": [{"formula": "As", "elements": {"As": 1.0}, "amount": 1}]}, {"composition": [{"formula": "Te", "elements": {"Te": 1.0}, "amount": 1}]}], "operations": [{"string": "mixing", "type": "MixingOperation", "conditions": "Sn Ge As Te"}, {"string": "grinding", "type": "GrindingOperation", "conditions": NaN}, {"string": "heating", "type": "HeatingOperation", "conditions": "1273 10"}, {"string": "cooling", "type": "CoolingOperation", "conditions": "rapid"}, {"string": "grinding", "type": "GrindingOperation", "conditions": NaN}, {"string": "sintering", "type": "SinteringOperation", "conditions": "SPS 40 923 5"}]}, {"doi": "https://doi.org/10.1021/acs.chemmater.1c03434", "target": {"composition": [{"formula": "Cu5.133Sn1.866S6.3Cl0.7", "elements": {"Cu": 5.133, "Sn": 1.866, "S": 6.3, "Cl": 0.7}, "amount": 1}]}, "material property": {"temperature (K)": 327.0, "seebeck_coefficient (\u03bcV/K)": 61.93, "electrical conductivity (S/m)": 82784.0, "thermal conductivity (W/mK)": 2.0, "power factor (W/mK2)": 0.0003175035365216, "ZT": 0.0519118282212816}, "precursors": [{"composition": [{"formula": "Cu", "elements": {"Cu": 1.0}, "amount": 1}]}, {"composition": [{"formula": "Sn", "elements": {"Sn": 1.0}, "amount": 1}]}, {"composition": [{"formula": "S", "elements": {"S": 1.0}, "amount": 1}]}], "operations": [{"string": "mixing", "type": "MixingOperation", "conditions": "Cu Sn S"}, {"string": "grinding", "type": "GrindingOperation", "conditions": NaN}, {"string": "heating", "type": "HeatingOperation", "conditions": "1023 48"}, {"string": "cooling", "type": "CoolingOperation", "conditions": "slow"}, {"string": "mixing", "type": "MixingOperation", "conditions": "Cu Sn S Cu S CuCl"}, {"string": "grinding", "type": "GrindingOperation", "conditions": NaN}, {"string": "heating", "type": "HeatingOperation", "conditions": "873 24"}, {"string": "cooling", "type": "CoolingOperation", "conditions": "slow"}, {"string": "grinding", "type": "GrindingOperation", "conditions": NaN}, {"string": "sintering", "type": "SinteringOperation", "conditions": "SPS 64 873 30"}]}, {"doi": "https://doi.org/10.1021/acs.chemmater.1c03434", "target": {"composition": [{"formula": "Cu5.133Sn1.866S6.65Cl0.35", "elements": {"Cu": 5.133, "Sn": 1.866, "S": 6.65, "Cl": 0.35}, "amount": 1}]}, "material property": {"temperature (K)": 300.0, "seebeck_coefficient (\u03bcV/K)": 47.73, "electrical conductivity (S/m)": 139506.0, "thermal conductivity (W/mK)": 2.325, "power factor (W/mK2)": 0.00031781599846739995, "ZT": 0.04100851593127741}, "precursors": [{"composition": [{"formula": "Cu", "elements": {"Cu": 1.0}, "amount": 1}]}, {"composition": [{"formula": "Sn", "elements": {"Sn": 1.0}, "amount": 1}]}, {"composition": [{"formula": "S", "elements": {"S": 1.0}, "amount": 1}]}], "operations": [{"string": "mixing", "type": "MixingOperation", "conditions": "Cu Sn S"}, {"string": "grinding", "type": "GrindingOperation", "conditions": NaN}, {"string": "heating", "type": "HeatingOperation", "conditions": "1023 48"}, {"string": "cooling", "type": "CoolingOperation", "conditions": "slow"}, {"string": "mixing", "type": "MixingOperation", "conditions": "Cu Sn S Cu S CuCl"}, {"string": "grinding", "type": "GrindingOperation", "conditions": NaN}, {"string": "heating", "type": "HeatingOperation", "conditions": "873 24"}, {"string": "cooling", "type": "CoolingOperation", "conditions": "slow"}, {"string": "grinding", "type": "GrindingOperation", "conditions": NaN}, {"string": "sintering", "type": "SinteringOperation", "conditions": "SPS 64 873 30"}]}, {"doi": "https://doi.org/10.1021/acs.chemmater.1c03434", "target": {"composition": [{"formula": "Cu5.133Sn1.866S7", "elements": {"Cu": 5.133, "Sn": 1.866, "S": 7.0}, "amount": 1}]}, "material property": {"temperature (K)": 300.0, "seebeck_coefficient (\u03bcV/K)": 21.31, "electrical conductivity (S/m)": 400000.0, "thermal conductivity (W/mK)": 6.5625, "power factor (W/mK2)": 0.00018164643999999997, "ZT": 0.008303837257142855}, "precursors": [{"composition": [{"formula": "Cu", "elements": {"Cu": 1.0}, "amount": 1}]}, {"composition": [{"formula": "Sn", "elements": {"Sn": 1.0}, "amount": 1}]}, {"composition": [{"formula": "S", "elements": {"S": 1.0}, "amount": 1}]}], "operations": [{"string": "mixing", "type": "MixingOperation", "conditions": "Cu Sn S"}, {"string": "grinding", "type": "GrindingOperation", "conditions": NaN}, {"string": "heating", "type": "HeatingOperation", "conditions": "1023 48"}, {"string": "cooling", "type": "CoolingOperation", "conditions": "slow"}, {"string": "mixing", "type": "MixingOperation", "conditions": "Cu Sn S Cu S CuCl"}, {"string": "grinding", "type": "GrindingOperation", "conditions": NaN}, {"string": "heating", "type": "HeatingOperation", "conditions": "873 24"}, {"string": "cooling", "type": "CoolingOperation", "conditions": "slow"}, {"string": "grinding", "type": "GrindingOperation", "conditions": NaN}, {"string": "sintering", "type": "SinteringOperation", "conditions": "SPS 64 873 30"}]}, {"doi": "https://doi.org/10.1021/acs.chemmater.1c03434", "target": {"composition": [{"formula": "Cu5Sn2S6.65Cl0.35", "elements": {"Cu": 5.0, "Sn": 2.0, "S": 6.65, "Cl": 0.35}, "amount": 1}]}, "material property": {"temperature (K)": 300.0, "seebeck_coefficient (\u03bcV/K)": 41.477, "electrical conductivity (S/m)": 168657.0, "thermal conductivity (W/mK)": 2.8375, "power factor (W/mK2)": 0.000290147641256553, "ZT": 0.03067640259981177}, "precursors": [{"composition": [{"formula": "Cu", "elements": {"Cu": 1.0}, "amount": 1}]}, {"composition": [{"formula": "Sn", "elements": {"Sn": 1.0}, "amount": 1}]}, {"composition": [{"formula": "S", "elements": {"S": 1.0}, "amount": 1}]}], "operations": [{"string": "mixing", "type": "MixingOperation", "conditions": "Cu Sn S"}, {"string": "grinding", "type": "GrindingOperation", "conditions": NaN}, {"string": "heating", "type": "HeatingOperation", "conditions": "1023 48"}, {"string": "cooling", "type": "CoolingOperation", "conditions": "slow"}, {"string": "mixing", "type": "MixingOperation", "conditions": "Cu Sn S Cu S CuCl"}, {"string": "grinding", "type": "GrindingOperation", "conditions": NaN}, {"string": "heating", "type": "HeatingOperation", "conditions": "873 24"}, {"string": "cooling", "type": "CoolingOperation", "conditions": "slow"}, {"string": "grinding", "type": "GrindingOperation", "conditions": NaN}, {"string": "sintering", "type": "SinteringOperation", "conditions": "SPS 64 873 30"}]}, {"doi": "https://doi.org/10.1021/acs.chemmater.1c03434", "target": {"composition": [{"formula": "Cu5Sn2S7", "elements": {"Cu": 5.0, "Sn": 2.0, "S": 7.0}, "amount": 1}]}, "material property": {"temperature (K)": 300.0, "seebeck_coefficient (\u03bcV/K)": 30.4, "electrical conductivity (S/m)": 337313.0, "thermal conductivity (W/mK)": 5.5125, "power factor (W/mK2)": 0.00031173118208, "ZT": 0.01696496229006803}, "precursors": [{"composition": [{"formula": "Cu", "elements": {"Cu": 1.0}, "amount": 1}]}, {"composition": [{"formula": "Sn", "elements": {"Sn": 1.0}, "amount": 1}]}, {"composition": [{"formula": "S", "elements": {"S": 1.0}, "amount": 1}]}], "operations": [{"string": "mixing", "type": "MixingOperation", "conditions": "Cu Sn S"}, {"string": "grinding", "type": "GrindingOperation", "conditions": NaN}, {"string": "heating", "type": "HeatingOperation", "conditions": "1024 48"}, {"string": "cooling", "type": "CoolingOperation", "conditions": "slow"}, {"string": "mixing", "type": "MixingOperation", "conditions": "Cu Sn S Cu S"}, {"string": "grinding", "type": "GrindingOperation", "conditions": NaN}, {"string": "heating", "type": "HeatingOperation", "conditions": "873 24"}, {"string": "cooling", "type": "CoolingOperation", "conditions": "slow"}, {"string": "grinding", "type": "GrindingOperation", "conditions": NaN}, {"string": "sintering", "type": "SinteringOperation", "conditions": "SPS 64 873 30"}]}, {"doi": "https://doi.org/10.1021/acs.chemmater.5b00025", "target": {"composition": [{"formula": "Ba7.97Ga15.95Sn30.05", "elements": {"Ba": 7.97, "Ga": 15.95, "Sn": 30.05}, "amount": 1}]}, "material property": {"temperature (K)": 300.0, "seebeck_coefficient (\u03bcV/K)": 315.4, "electrical conductivity (S/m)": 14140.0, "thermal conductivity (W/mK)": 0.9872081242718446, "power factor (W/mK2)": 0.0014066070423999998, "ZT": 0.42745}, "precursors": [{"composition": [{"formula": "Ba", "elements": {"Ba": 1.0}, "amount": 1}]}, {"composition": [{"formula": "Ga", "elements": {"Ga": 1.0}, "amount": 1}]}, {"composition": [{"formula": "Sn", "elements": {"Sn": 1.0}, "amount": 1}]}], "operations": [{"string": "mixing", "type": "MixingOperation", "conditions": "Ba Ga Sn"}, {"string": "heating", "type": "HeatingOperation", "conditions": "1270 5"}, {"string": "heating", "type": "HeatingOperation", "conditions": "720 12"}, {"string": "cooling", "type": "CoolingOperation", "conditions": "slow"}]}, {"doi": "https://doi.org/10.1021/acs.chemmater.5b00025", "target": {"composition": [{"formula": "Ba7.97Ga15.95Sn30.06", "elements": {"Ba": 7.97, "Ga": 15.95, "Sn": 30.06}, "amount": 1}]}, "material property": {"temperature (K)": 340.0, "seebeck_coefficient (\u03bcV/K)": 336.62, "electrical conductivity (S/m)": 13463.0, "thermal conductivity (W/mK)": 0.9229204700160994, "power factor (W/mK2)": 0.0015255332474972, "ZT": 0.562}, "precursors": [{"composition": [{"formula": "Ba", "elements": {"Ba": 1.0}, "amount": 1}]}, {"composition": [{"formula": "Ga", "elements": {"Ga": 1.0}, "amount": 1}]}, {"composition": [{"formula": "Sn", "elements": {"Sn": 1.0}, "amount": 1}]}], "operations": [{"string": "mixing", "type": "MixingOperation", "conditions": "Ba Ga Sn"}, {"string": "heating", "type": "HeatingOperation", "conditions": "1270 5"}, {"string": "heating", "type": "HeatingOperation", "conditions": "720 12"}, {"string": "cooling", "type": "CoolingOperation", "conditions": "slow"}]}, {"doi": "https://doi.org/10.1021/acs.chemmater.5b00025", "target": {"composition": [{"formula": "Ba7.97Ga15.95Sn30.07", "elements": {"Ba": 7.97, "Ga": 15.95, "Sn": 30.07}, "amount": 1}]}, "material property": {"temperature (K)": 580.0, "seebeck_coefficient (\u03bcV/K)": 334.5, "electrical conductivity (S/m)": 11183.0, "thermal conductivity (W/mK)": 1.2338249339255356, "power factor (W/mK2)": 0.0012512686657499999, "ZT": 0.5882}, "precursors": [{"composition": [{"formula": "Ba", "elements": {"Ba": 1.0}, "amount": 1}]}, {"composition": [{"formula": "Ga", "elements": {"Ga": 1.0}, "amount": 1}]}, {"composition": [{"formula": "Sn", "elements": {"Sn": 1.0}, "amount": 1}]}], "operations": [{"string": "mixing", "type": "MixingOperation", "conditions": "Ba Ga Sn"}, {"string": "heating", "type": "HeatingOperation", "conditions": "1270 5"}, {"string": "heating", "type": "HeatingOperation", "conditions": "720 12"}, {"string": "cooling", "type": "CoolingOperation", "conditions": "slow"}]}, {"doi": "https://doi.org/10.1021/acs.chemmater.5b00025", "target": {"composition": [{"formula": "Ba7.97Ga15.95Sn30.08", "elements": {"Ba": 7.97, "Ga": 15.95, "Sn": 30.08}, "amount": 1}]}, "material property": {"temperature (K)": 540.0, "seebeck_coefficient (\u03bcV/K)": 353.87, "electrical conductivity (S/m)": 10560.0, "thermal conductivity (W/mK)": 1.0201102941065145, "power factor (W/mK2)": 0.0013223651960640001, "ZT": 0.7}, "precursors": [{"composition": [{"formula": "Ba", "elements": {"Ba": 1.0}, "amount": 1}]}, {"composition": [{"formula": "Ga", "elements": {"Ga": 1.0}, "amount": 1}]}, {"composition": [{"formula": "Sn", "elements": {"Sn": 1.0}, "amount": 1}]}], "operations": [{"string": "mixing", "type": "MixingOperation", "conditions": "Ba Ga Sn"}, {"string": "heating", "type": "HeatingOperation", "conditions": "1270 5"}, {"string": "heating", "type": "HeatingOperation", "conditions": "720 12"}, {"string": "cooling", "type": "CoolingOperation", "conditions": "slow"}]}, {"doi": "https://doi.org/10.1021/acs.chemmater.5b00025", "target": {"composition": [{"formula": "Ba7.97Ga15.95Sn30.09", "elements": {"Ba": 7.97, "Ga": 15.95, "Sn": 30.09}, "amount": 1}]}, "material property": {"temperature (K)": 500.0, "seebeck_coefficient (\u03bcV/K)": 360.56, "electrical conductivity (S/m)": 10558.0, "thermal conductivity (W/mK)": 0.9006411394939633, "power factor (W/mK2)": 0.0013725770965888, "ZT": 0.762}, "precursors": [{"composition": [{"formula": "Ba", "elements": {"Ba": 1.0}, "amount": 1}]}, {"composition": [{"formula": "Ga", "elements": {"Ga": 1.0}, "amount": 1}]}, {"composition": [{"formula": "Sn", "elements": {"Sn": 1.0}, "amount": 1}]}], "operations": [{"string": "mixing", "type": "MixingOperation", "conditions": "Ba Ga Sn"}, {"string": "heating", "type": "HeatingOperation", "conditions": "1270 5"}, {"string": "heating", "type": "HeatingOperation", "conditions": "720 12"}, {"string": "cooling", "type": "CoolingOperation", "conditions": "slow"}]}, {"doi": "https://doi.org/10.1021/acs.chemmater.5b00025", "target": {"composition": [{"formula": "Ba7.97Ga15.95Sn30.10", "elements": {"Ba": 7.97, "Ga": 15.95, "Sn": 30.1}, "amount": 1}]}, "material property": {"temperature (K)": 460.0, "seebeck_coefficient (\u03bcV/K)": 362.3, "electrical conductivity (S/m)": 11183.0, "thermal conductivity (W/mK)": 0.8667929432505777, "power factor (W/mK2)": 0.00146789500607, "ZT": 0.779}, "precursors": [{"composition": [{"formula": "Ba", "elements": {"Ba": 1.0}, "amount": 1}]}, {"composition": [{"formula": "Ga", "elements": {"Ga": 1.0}, "amount": 1}]}, {"composition": [{"formula": "Sn", "elements": {"Sn": 1.0}, "amount": 1}]}], "operations": [{"string": "mixing", "type": "MixingOperation", "conditions": "Ba Ga Sn"}, {"string": "heating", "type": "HeatingOperation", "conditions": "1270 5"}, {"string": "heating", "type": "HeatingOperation", "conditions": "720 12"}, {"string": "cooling", "type": "CoolingOperation", "conditions": "slow"}]}, {"doi": "https://doi.org/10.1021/acs.chemmater.5b00025", "target": {"composition": [{"formula": "Ba8.01Ga15.83Zn0.019Sn30.15", "elements": {"Ba": 8.01, "Ga": 15.83, "Zn": 0.019, "Sn": 30.15}, "amount": 1}]}, "material property": {"temperature (K)": 300.0, "seebeck_coefficient (\u03bcV/K)": 411.46, "electrical conductivity (S/m)": 5190.0, "thermal conductivity (W/mK)": 0.863, "power factor (W/mK2)": 0.0008786635310039998, "ZT": 0.3054450281589803}, "precursors": [{"composition": [{"formula": "Ba", "elements": {"Ba": 1.0}, "amount": 1}]}, {"composition": [{"formula": "Ga", "elements": {"Ga": 1.0}, "amount": 1}]}, {"composition": [{"formula": "Zn", "elements": {"Zn": 1.0}, "amount": 1}]}, {"composition": [{"formula": "Sn", "elements": {"Sn": 1.0}, "amount": 1}]}], "operations": [{"string": "mixing", "type": "MixingOperation", "conditions": "Ba Ga Zn Sn"}, {"string": "heating", "type": "HeatingOperation", "conditions": "1270 5"}, {"string": "heating", "type": "HeatingOperation", "conditions": "763 10"}, {"string": "cooling", "type": "CoolingOperation", "conditions": "slow"}]}, {"doi": "https://doi.org/10.1021/acs.chemmater.5b00025", "target": {"composition": [{"formula": "Ba8.01Ga15.88Zn0.009Sn30.11", "elements": {"Ba": 8.01, "Ga": 15.88, "Zn": 0.009, "Sn": 30.11}, "amount": 1}]}, "material property": {"temperature (K)": 300.0, "seebeck_coefficient (\u03bcV/K)": 368.9, "electrical conductivity (S/m)": 7591.0, "thermal conductivity (W/mK)": 0.948321307628519, "power factor (W/mK2)": 0.0010330380111099999, "ZT": 0.3268}, "precursors": [{"composition": [{"formula": "Ba", "elements": {"Ba": 1.0}, "amount": 1}]}, {"composition": [{"formula": "Ga", "elements": {"Ga": 1.0}, "amount": 1}]}, {"composition": [{"formula": "Zn", "elements": {"Zn": 1.0}, "amount": 1}]}, {"composition": [{"formula": "Sn", "elements": {"Sn": 1.0}, "amount": 1}]}], "operations": [{"string": "mixing", "type": "MixingOperation", "conditions": "Ba Ga Zn Sn"}, {"string": "heating", "type": "HeatingOperation", "conditions": "1270 5"}, {"string": "heating", "type": "HeatingOperation", "conditions": "763 10"}, {"string": "cooling", "type": "CoolingOperation", "conditions": "slow"}]}, {"doi": "https://doi.org/10.1021/acs.chemmater.5b00025", "target": {"composition": [{"formula": "Ba8.01Ga15.89Zn0.006Sn30.1", "elements": {"Ba": 8.01, "Ga": 15.89, "Zn": 0.006, "Sn": 30.1}, "amount": 1}]}, "material property": {"temperature (K)": 300.0, "seebeck_coefficient (\u03bcV/K)": 335.6, "electrical conductivity (S/m)": 14596.0, "thermal conductivity (W/mK)": 0.9896, "power factor (W/mK2)": 0.0016439089465600002, "ZT": 0.4983555820210186}, "precursors": [{"composition": [{"formula": "Ba", "elements": {"Ba": 1.0}, "amount": 1}]}, {"composition": [{"formula": "Ga", "elements": {"Ga": 1.0}, "amount": 1}]}, {"composition": [{"formula": "Zn", "elements": {"Zn": 1.0}, "amount": 1}]}, {"composition": [{"formula": "Sn", "elements": {"Sn": 1.0}, "amount": 1}]}], "operations": [{"string": "mixing", "type": "MixingOperation", "conditions": "Ba Ga Zn Sn"}, {"string": "heating", "type": "HeatingOperation", "conditions": "1270 5"}, {"string": "heating", "type": "HeatingOperation", "conditions": "763 10"}, {"string": "cooling", "type": "CoolingOperation", "conditions": "slow"}]}, {"doi": "https://doi.org/10.1021/acs.chemmater.5b00025", "target": {"composition": [{"formula": "Ba8Ga15.88Zn0.007Sn30.12", "elements": {"Ba": 8.0, "Ga": 15.88, "Zn": 0.007, "Sn": 30.12}, "amount": 1}]}, "material property": {"temperature (K)": 300.0, "seebeck_coefficient (\u03bcV/K)": 320.4, "electrical conductivity (S/m)": 16750.0, "thermal conductivity (W/mK)": 1.0016450563106793, "power factor (W/mK2)": 0.0017194906799999996, "ZT": 0.515}, "precursors": [{"composition": [{"formula": "Ba", "elements": {"Ba": 1.0}, "amount": 1}]}, {"composition": [{"formula": "Ga", "elements": {"Ga": 1.0}, "amount": 1}]}, {"composition": [{"formula": "Zn", "elements": {"Zn": 1.0}, "amount": 1}]}, {"composition": [{"formula": "Sn", "elements": {"Sn": 1.0}, "amount": 1}]}], "operations": [{"string": "mixing", "type": "MixingOperation", "conditions": "Ba Ga Zn Sn"}, {"string": "heating", "type": "HeatingOperation", "conditions": "1270 5"}, {"string": "heating", "type": "HeatingOperation", "conditions": "763 10"}, {"string": "cooling", "type": "CoolingOperation", "conditions": "slow"}]}, {"doi": "https://doi.org/10.1021/acs.chemmater.5b02933", "target": {"composition": [{"formula": "Ba0.5Cr5Se8", "elements": {"Ba": 0.5, "Cr": 5.0, "Se": 8.0}, "amount": 1}]}, "material property": {"temperature (K)": 300.0, "seebeck_coefficient (\u03bcV/K)": 227.55, "electrical conductivity (S/m)": 372.0, "thermal conductivity (W/mK)": 1.0907015249150624, "power factor (W/mK2)": 1.926178893e-05, "ZT": 0.005298}, "precursors": [{"composition": [{"formula": "Ba", "elements": {"Ba": 1.0}, "amount": 1}]}, {"composition": [{"formula": "Se", "elements": {"Se": 1.0}, "amount": 1}]}], "operations": [{"string": "mixing", "type": "MixingOperation", "conditions": "Ba Se"}, {"string": "grinding", "type": "GrindingOperation", "conditions": "HEBM"}, {"string": "mixing", "type": "MixingOperation", "conditions": "Ba Se Cr Se"}, {"string": "grinding", "type": "GrindingOperation", "conditions": NaN}, {"string": "heating", "type": "HeatingOperation", "conditions": "873 48"}, {"string": "cooling", "type": "CoolingOperation", "conditions": "slow"}, {"string": "mixing", "type": "MixingOperation", "conditions": "Ba Se Cr Se Se"}, {"string": "heating", "type": "HeatingOperation", "conditions": "1373 24"}, {"string": "cooling", "type": "CoolingOperation", "conditions": "slow"}, {"string": "grinding", "type": "GrindingOperation", "conditions": NaN}, {"string": "sintering", "type": "SinteringOperation", "conditions": "SPS 50 973 40"}]}, {"doi": "https://doi.org/10.1021/acs.chemmater.6b02772", "target": {"composition": [{"formula": "Ge0.55Pb0.45Te", "elements": {"Ge": 0.55, "Pb": 0.45, "Te": 1.0}, "amount": 1}]}, "material property": {"temperature (K)": 300.0, "seebeck_coefficient (\u03bcV/K)": 50.0, "electrical conductivity (S/m)": 75949.0, "thermal conductivity (W/mK)": 2.506, "power factor (W/mK2)": 0.0001898725, "ZT": 0.02273014764565044}, "precursors": [{"composition": [{"formula": "Pb", "elements": {"Pb": 1.0}, "amount": 1}]}, {"composition": [{"formula": "Ge", "elements": {"Ge": 1.0}, "amount": 1}]}, {"composition": [{"formula": "Te", "elements": {"Te": 1.0}, "amount": 1}]}, {"composition": [{"formula": "Se", "elements": {"Se": 1.0}, "amount": 1}]}], "operations": [{"string": "mixing", "type": "MixingOperation", "conditions": "Pb Ge Te Se"}, {"string": "heating", "type": "HeatingOperation", "conditions": "1273 20"}, {"string": "heating", "type": "HeatingOperation", "conditions": "873 4"}, {"string": "cooling", "type": "CoolingOperation", "conditions": "rapid"}, {"string": "grinding", "type": "GrindingOperation", "conditions": "ball-mill"}, {"string": "sintering", "type": "SinteringOperation", "conditions": "SPS 50 773 5"}]}, {"doi": "https://doi.org/10.1021/acs.chemmater.6b02772", "target": {"composition": [{"formula": "Ge0.55Pb0.45Te0.2Se0.8", "elements": {"Ge": 0.55, "Pb": 0.45, "Te": 0.2, "Se": 0.8}, "amount": 1}]}, "material property": {"temperature (K)": 300.0, "seebeck_coefficient (\u03bcV/K)": 384.375, "electrical conductivity (S/m)": 2850.0, "thermal conductivity (W/mK)": 0.8045, "power factor (W/mK2)": 3.235e-05, "ZT": 0.01}, "precursors": [{"composition": [{"formula": "Pb", "elements": {"Pb": 1.0}, "amount": 1}]}, {"composition": [{"formula": "Ge", "elements": {"Ge": 1.0}, "amount": 1}]}, {"composition": [{"formula": "Te", "elements": {"Te": 1.0}, "amount": 1}]}, {"composition": [{"formula": "Se", "elements": {"Se": 1.0}, "amount": 1}]}], "operations": [{"string": "mixing", "type": "MixingOperation", "conditions": "Pb Ge Te Se"}, {"string": "heating", "type": "HeatingOperation", "conditions": "1273 20"}, {"string": "heating", "type": "HeatingOperation", "conditions": "873 4"}, {"string": "cooling", "type": "CoolingOperation", "conditions": "rapid"}, {"string": "grinding", "type": "GrindingOperation", "conditions": "ball-mill"}, {"string": "sintering", "type": "SinteringOperation", "conditions": "SPS 50 773 5"}]}, {"doi": "https://doi.org/10.1021/acs.chemmater.6b02772", "target": {"composition": [{"formula": "Ge0.55Pb0.45Te0.3Se0.7", "elements": {"Ge": 0.55, "Pb": 0.45, "Te": 0.3, "Se": 0.7}, "amount": 1}]}, "material property": {"temperature (K)": 300.0, "seebeck_coefficient (\u03bcV/K)": 258.13, "electrical conductivity (S/m)": 4955.0, "thermal conductivity (W/mK)": 0.7882, "power factor (W/mK2)": 0.000428, "ZT": 0.16290281654402436}, "precursors": [{"composition": [{"formula": "Pb", "elements": {"Pb": 1.0}, "amount": 1}]}, {"composition": [{"formula": "Ge", "elements": {"Ge": 1.0}, "amount": 1}]}, {"composition": [{"formula": "Te", "elements": {"Te": 1.0}, "amount": 1}]}, {"composition": [{"formula": "Se", "elements": {"Se": 1.0}, "amount": 1}]}], "operations": [{"string": "mixing", "type": "MixingOperation", "conditions": "Pb Ge Te Se"}, {"string": "heating", "type": "HeatingOperation", "conditions": "1273 20"}, {"string": "heating", "type": "HeatingOperation", "conditions": "873 4"}, {"string": "cooling", "type": "CoolingOperation", "conditions": "rapid"}, {"string": "grinding", "type": "GrindingOperation", "conditions": "ball-mill"}, {"string": "sintering", "type": "SinteringOperation", "conditions": "SPS 50 773 5"}]}, {"doi": "https://doi.org/10.1021/acs.chemmater.6b02772", "target": {"composition": [{"formula": "Ge0.55Pb0.45Te0.4Se0.6", "elements": {"Ge":
