Repository: ngs00/spende

# Multimodal Graph-to-Sequence Encoder-Decoder for Learning Material Synthesis Processes of Thermoelectric Materials
Various calculation-based and data-driven methods have been proposed to discover high-performance thermoelectric materials for sustainable energy resources.
However, although several data-driven methods successfully discovered the chemical compositions of promising thermoelectric materials, the practical potential of the existing methods is still limited because there is a complex engineering problem between the discovered materials and the real-world material synthesis.

File: dataset/tmsr.json (part 10 of 24)
0.55, "Pb": 0.45, "Te": 0.4, "Se": 0.6}, "amount": 1}]}, "material property": {"temperature (K)": 300.0, "seebeck_coefficient (\u03bcV/K)": 237.5, "electrical conductivity (S/m)": 8088.0, "thermal conductivity (W/mK)": 0.908, "power factor (W/mK2)": 0.00045621375, "ZT": 0.15073141519823788}, "precursors": [{"composition": [{"formula": "Pb", "elements": {"Pb": 1.0}, "amount": 1}]}, {"composition": [{"formula": "Ge", "elements": {"Ge": 1.0}, "amount": 1}]}, {"composition": [{"formula": "Te", "elements": {"Te": 1.0}, "amount": 1}]}, {"composition": [{"formula": "Se", "elements": {"Se": 1.0}, "amount": 1}]}], "operations": [{"string": "mixing", "type": "MixingOperation", "conditions": "Pb Ge Te Se"}, {"string": "heating", "type": "HeatingOperation", "conditions": "1273 20"}, {"string": "heating", "type": "HeatingOperation", "conditions": "873 4"}, {"string": "cooling", "type": "CoolingOperation", "conditions": "rapid"}, {"string": "grinding", "type": "GrindingOperation", "conditions": "ball-mill"}, {"string": "sintering", "type": "SinteringOperation", "conditions": "SPS 50 773 5"}]}, {"doi": "https://doi.org/10.1021/acs.chemmater.6b02772", "target": {"composition": [{"formula": "Ge0.55Pb0.45Te0.5Se0.5", "elements": {"Ge": 0.55, "Pb": 0.45, "Te": 0.5, "Se": 0.5}, "amount": 1}]}, "material property": {"temperature (K)": 300.0, "seebeck_coefficient (\u03bcV/K)": 220.5, "electrical conductivity (S/m)": 10377.0, "thermal conductivity (W/mK)": 0.668, "power factor (W/mK2)": 0.00050453233425, "ZT": 0.25}, "precursors": [{"composition": [{"formula": "Pb", "elements": {"Pb": 1.0}, "amount": 1}]}, {"composition": [{"formula": "Ge", "elements": {"Ge": 1.0}, "amount": 1}]}, {"composition": [{"formula": "Te", "elements": {"Te": 1.0}, "amount": 1}]}, {"composition": [{"formula": "Se", "elements": {"Se": 1.0}, "amount": 1}]}], "operations": [{"string": "mixing", "type": "MixingOperation", "conditions": "Pb Ge Te Se"}, {"string": "heating", "type": "HeatingOperation", "conditions": "1273 20"}, {"string": "heating", "type": "HeatingOperation", "conditions": "873 4"}, {"string": "cooling", "type": "CoolingOperation", "conditions": "rapid"}, {"string": "grinding", "type": "GrindingOperation", "conditions": "ball-mill"}, {"string": "sintering", "type": "SinteringOperation", "conditions": "SPS 50 773 5"}]}, {"doi": "https://doi.org/10.1021/acs.chemmater.6b02772", "target": {"composition": [{"formula": "Ge0.55Pb0.45Te0.8Se0.2", "elements": {"Ge": 0.55, "Pb": 0.45, "Te": 0.8, "Se": 0.2}, "amount": 1}]}, "material property": {"temperature (K)": 300.0, "seebeck_coefficient (\u03bcV/K)": 82.61, "electrical conductivity (S/m)": 37975.0, "thermal conductivity (W/mK)": 1.028, "power factor (W/mK2)": 0.00025915704949749994, "ZT": 0.1}, "precursors": [{"composition": [{"formula": "Pb", "elements": {"Pb": 1.0}, "amount": 1}]}, {"composition": [{"formula": "Ge", "elements": {"Ge": 1.0}, "amount": 1}]}, {"composition": [{"formula": "Te", "elements": {"Te": 1.0}, "amount": 1}]}, {"composition": [{"formula": "Se", "elements": {"Se": 1.0}, "amount": 1}]}], "operations": [{"string": "mixing", "type": "MixingOperation", "conditions": "Pb Ge Te Se"}, {"string": "heating", "type": "HeatingOperation", "conditions": "1273 20"}, {"string": "heating", "type": "HeatingOperation", "conditions": "873 4"}, {"string": "cooling", "type": "CoolingOperation", "conditions": "rapid"}, {"string": "grinding", "type": "GrindingOperation", "conditions": "ball-mill"}, {"string": "sintering", "type": "SinteringOperation", "conditions": "SPS 50 773 5"}]}, {"doi": "https://doi.org/10.1021/acs.chemmater.6b04898", "target": {"composition": [{"formula": "ZrNiPb", "elements": {"Zr": 1.0, "Ni": 1.0, "Pb": 1.0}, "amount": 1}]}, "material property": {"temperature (K)": 303.0, "seebeck_coefficient (\u03bcV/K)": -228.2, "electrical conductivity (S/m)": 14590.0, "thermal conductivity (W/mK)": 7.669, "power factor (W/mK2)": 0.0007597777516, "ZT": 0.030018601999582742}, "precursors": [{"composition": [{"formula": "Zr", "elements": {"Zr": 1.0}, "amount": 1}]}, {"composition": [{"formula": "Ni", "elements": {"Ni": 1.0}, "amount": 1}]}], "operations": [{"string": "mixing", "type": "MixingOperation", "conditions": "Zr Ni"}, {"string": "heating", "type": "HeatingOperation", "conditions": "NaN NaN"}, {"string": "cooling", "type": "CoolingOperation", "conditions": NaN}, {"string": "mixing", "type": "MixingOperation", "conditions": "Zr Ni Pb"}, {"string": "heating", "type": "HeatingOperation", "conditions": "NaN NaN"}, {"string": "cooling", "type": "CoolingOperation", "conditions": NaN}, {"string": "heating", "type": "HeatingOperation", "conditions": "NaN NaN"}, {"string": "cooling", "type": "CoolingOperation", "conditions": NaN}, {"string": "heating", "type": "HeatingOperation", "conditions": "NaN NaN"}, {"string": "cooling", "type": "CoolingOperation", "conditions": NaN}, {"string": "grinding", "type": "GrindingOperation", "conditions": "HEBM"}, {"string": "sintering", "type": "SinteringOperation", "conditions": "DC-HP NaN 1173 2"}, {"string": "heating", "type": "HeatingOperation", "conditions": "1073 168"}]}, {"doi": "https://doi.org/10.1021/acs.chemmater.6b04898", "target": {"composition": [{"formula": "ZrNiPb0.92Sn0.6Bi0.02", "elements": {"Zr": 1.0, "Ni": 1.0, "Pb": 0.92, "Sn": 0.6, "Bi": 0.02}, "amount": 1}]}, "material property": {"temperature (K)": 303.0, "seebeck_coefficient (\u03bcV/K)": -97.0, "electrical conductivity (S/m)": 333333.0, "thermal conductivity (W/mK)": 5.9, "power factor (W/mK2)": 0.0031363301969999998, "ZT": 0.16106916096457627}, "precursors": [{"composition": [{"formula": "Zr", "elements": {"Zr": 1.0}, "amount": 1}]}, {"composition": [{"formula": "Ni", "elements": {"Ni": 1.0}, "amount": 1}]}], "operations": [{"string": "mixing", "type": "MixingOperation", "conditions": "Zr Ni"}, {"string": "heating", "type": "HeatingOperation", "conditions": "NaN NaN"}, {"string": "cooling", "type": "CoolingOperation", "conditions": NaN}, {"string": "mixing", "type": "MixingOperation", "conditions": "Zr Ni Pb Sn Bi"}, {"string": "heating", "type": "HeatingOperation", "conditions": "NaN NaN"}, {"string": "cooling", "type": "CoolingOperation", "conditions": NaN}, {"string": "heating", "type": "HeatingOperation", "conditions": "NaN NaN"}, {"string": "cooling", "type": "CoolingOperation", "conditions": NaN}, {"string": "heating", "type": "HeatingOperation", "conditions": "NaN NaN"}, {"string": "cooling", "type": "CoolingOperation", "conditions": NaN}, {"string": "grinding", "type": "GrindingOperation", "conditions": "HEBM"}, {"string": "sintering", "type": "SinteringOperation", "conditions": "DC-HP NaN 1173 2"}, {"string": "heating", "type": "HeatingOperation", "conditions": "1073 168"}]}, {"doi": "https://doi.org/10.1021/acs.chemmater.6b04898", "target": {"composition": [{"formula": "ZrNiPb0.94Sn0.4Bi0.02", "elements": {"Zr": 1.0, "Ni": 1.0, "Pb": 0.94, "Sn": 0.4, "Bi": 0.02}, "amount": 1}]}, "material property": {"temperature (K)": 303.0, "seebeck_coefficient (\u03bcV/K)": -85.24, "electrical conductivity (S/m)": 376450.0, "thermal conductivity (W/mK)": 5.9187, "power factor (W/mK2)": 0.00273523209352, "ZT": 0.140026580893872}, "precursors": [{"composition": [{"formula": "Zr", "elements": {"Zr": 1.0}, "amount": 1}]}, {"composition": [{"formula": "Ni", "elements": {"Ni": 1.0}, "amount": 1}]}], "operations": [{"string": "mixing", "type": "MixingOperation", "conditions": "Zr Ni"}, {"string": "heating", "type": "HeatingOperation", "conditions": "NaN NaN"}, {"string": "cooling", "type": "CoolingOperation", "conditions": NaN}, {"string": "mixing", "type": "MixingOperation", "conditions": "Zr Ni Pb Sn Bi"}, {"string": "heating", "type": "HeatingOperation", "conditions": "NaN NaN"}, {"string": "cooling", "type": "CoolingOperation", "conditions": NaN}, {"string": "heating", "type": "HeatingOperation", "conditions": "NaN NaN"}, {"string": "cooling", "type": "CoolingOperation", "conditions": NaN}, {"string": "heating", "type": "HeatingOperation", "conditions": "NaN NaN"}, {"string": "cooling", "type": "CoolingOperation", "conditions": NaN}, {"string": "grinding", "type": "GrindingOperation", "conditions": "HEBM"}, {"string": "sintering", "type": "SinteringOperation", "conditions": "DC-HP NaN 1173 2"}, {"string": "heating", "type": "HeatingOperation", "conditions": "1073 168"}]}, {"doi": "https://doi.org/10.1021/acs.chemmater.6b04898", "target": {"composition": [{"formula": "ZrNiPb0.96Sn0.2Bi0.02", "elements": {"Zr": 1.0, "Ni": 1.0, "Pb": 0.96, "Sn": 0.2, "Bi": 0.02}, "amount": 1}]}, "material property": {"temperature (K)": 303.0, "seebeck_coefficient (\u03bcV/K)": -84.5, "electrical conductivity (S/m)": 445128.0, "thermal conductivity (W/mK)": 6.6, "power factor (W/mK2)": 0.003178325202, "ZT": 0.14591402063727274}, "precursors": [{"composition": [{"formula": "Zr", "elements": {"Zr": 1.0}, "amount": 1}]}, {"composition": [{"formula": "Ni", "elements": {"Ni": 1.0}, "amount": 1}]}], "operations": [{"string": "mixing", "type": "MixingOperation", "conditions": "Zr Ni"}, {"string": "heating", "type": "HeatingOperation", "conditions": "NaN NaN"}, {"string": "cooling", "type": "CoolingOperation", "conditions": NaN}, {"string": "mixing", "type": "MixingOperation", "conditions": "Zr Ni Pb Sn Bi"}, {"string": "heating", "type": "HeatingOperation", "conditions": "NaN NaN"}, {"string": "cooling", "type": "CoolingOperation", "conditions": NaN}, {"string": "heating", "type": "HeatingOperation", "conditions": "NaN NaN"}, {"string": "cooling", "type": "CoolingOperation", "conditions": NaN}, {"string": "heating", "type": "HeatingOperation", "conditions": "NaN NaN"}, {"string": "cooling", "type": "CoolingOperation", "conditions": NaN}, {"string": "grinding", "type": "GrindingOperation", "conditions": "HEBM"}, {"string": "sintering", "type": "SinteringOperation", "conditions": "DC-HP NaN 1173 2"}, {"string": "heating", "type": "HeatingOperation", "conditions": "1073 168"}]}, {"doi": "https://doi.org/10.1021/acs.chemmater.6b04898", "target": {"composition": [{"formula": "ZrNiPb0.985Bi0.015", "elements": {"Zr": 1.0, "Ni": 1.0, "Pb": 0.985, "Bi": 0.015}, "amount": 1}]}, "material property": {"temperature (K)": 303.0, "seebeck_coefficient (\u03bcV/K)": -90.61, "electrical conductivity (S/m)": 347550.0, "thermal conductivity (W/mK)": 10.803, "power factor (W/mK2)": 0.002853445313355, "ZT": 0.08003276219074007}, "precursors": [{"composition": [{"formula": "Zr", "elements": {"Zr": 1.0}, "amount": 1}]}, {"composition": [{"formula": "Ni", "elements": {"Ni": 1.0}, "amount": 1}]}], "operations": [{"string": "mixing", "type": "MixingOperation", "conditions": "Zr Ni"}, {"string": "heating", "type": "HeatingOperation", "conditions": "NaN NaN"}, {"string": "cooling", "type": "CoolingOperation", "conditions": NaN}, {"string": "mixing", "type": "MixingOperation", "conditions": "Zr Ni Pb Bi"}, {"string": "heating", "type": "HeatingOperation", "conditions": "NaN NaN"}, {"string": "cooling", "type": "CoolingOperation", "conditions": NaN}, {"string": "heating", "type": "HeatingOperation", "conditions": "NaN NaN"}, {"string": "cooling", "type": "CoolingOperation", "conditions": NaN}, {"string": "heating", "type": "HeatingOperation", "conditions": "NaN NaN"}, {"string": "cooling", "type": "CoolingOperation", "conditions": NaN}, {"string": "grinding", "type": "GrindingOperation", "conditions": "HEBM"}, {"string": "sintering", "type": "SinteringOperation", "conditions": "DC-HP NaN 1173 2"}, {"string": "heating", "type": "HeatingOperation", "conditions": "1073 168"}]}, {"doi": "https://doi.org/10.1021/acs.chemmater.6b04898", "target": {"composition": [{"formula": "ZrNiPb0.98Bi0.02", "elements": {"Zr": 1.0, "Ni": 1.0, "Pb": 0.98, "Bi": 0.02}, "amount": 1}]}, "material property": {"temperature (K)": 303.0, "seebeck_coefficient (\u03bcV/K)": -89.8, "electrical conductivity (S/m)": 394700.0, "thermal conductivity (W/mK)": 10.836, "power factor (W/mK2)": 0.0031828765879999997, "ZT": 0.08900070193466222}, "precursors": [{"composition": [{"formula": "Zr", "elements": {"Zr": 1.0}, "amount": 1}]}, {"composition": [{"formula": "Ni", "elements": {"Ni": 1.0}, "amount": 1}]}], "operations": [{"string": "mixing", "type": "MixingOperation", "conditions": "Zr Ni"}, {"string": "heating", "type": "HeatingOperation", "conditions": "NaN NaN"}, {"string": "cooling", "type": "CoolingOperation", "conditions": NaN}, {"string": "mixing", "type": "MixingOperation", "conditions": "Zr Ni Pb Bi"}, {"string": "heating", "type": "HeatingOperation", "conditions": "NaN NaN"}, {"string": "cooling", "type": "CoolingOperation", "conditions": NaN}, {"string": "heating", "type": "HeatingOperation", "conditions": "NaN NaN"}, {"string": "cooling", "type": "CoolingOperation", "conditions": NaN}, {"string": "heating", "type": "HeatingOperation", "conditions": "NaN NaN"}, {"string": "cooling", "type": "CoolingOperation", "conditions": NaN}, {"string": "grinding", "type": "GrindingOperation", "conditions": "HEBM"}, {"string": "sintering", "type": "SinteringOperation", "conditions": "DC-HP NaN 1173 2"}, {"string": "heating", "type": "HeatingOperation", "conditions": "1073 168"}]}, {"doi": "https://doi.org/10.1021/acs.chemmater.6b04898", "target": {"composition": [{"formula": "ZrNiPb0.993Bi0.007", "elements": {"Zr": 1.0, "Ni": 1.0, "Pb": 0.993, "Bi": 0.007}, "amount": 1}]}, "material property": {"temperature (K)": 303.0, "seebeck_coefficient (\u03bcV/K)": -156.4, "electrical conductivity (S/m)": 174500.0, "thermal conductivity (W/mK)": 10.377, "power factor (W/mK2)": 0.0042684375200000004, "ZT": 0.12463492035848513}, "precursors": [{"composition": [{"formula": "Zr", "elements": {"Zr": 1.0}, "amount": 1}]}, {"composition": [{"formula": "Ni", "elements": {"Ni": 1.0}, "amount": 1}]}], "operations": [{"string": "mixing", "type": "MixingOperation", "conditions": "Zr Ni"}, {"string": "heating", "type": "HeatingOperation", "conditions": "NaN NaN"}, {"string": "cooling", "type": "CoolingOperation", "conditions": NaN}, {"string": "mixing", "type": "MixingOperation", "conditions": "Zr Ni Pb Bi"}, {"string": "heating", "type": "HeatingOperation", "conditions": "NaN NaN"}, {"string": "cooling", "type": "CoolingOperation", "conditions": NaN}, {"string": "heating", "type": "HeatingOperation", "conditions": "NaN NaN"}, {"string": "cooling", "type": "CoolingOperation", "conditions": NaN}, {"string": "heating", "type": "HeatingOperation", "conditions": "NaN NaN"}, {"string": "cooling", "type": "CoolingOperation", "conditions": NaN}, {"string": "grinding", "type": "GrindingOperation", "conditions": "HEBM"}, {"string": "sintering", "type": "SinteringOperation", "conditions": "DC-HP NaN 1173 2"}, {"string": "heating", "type": "HeatingOperation", "conditions": "1073 168"}]}, {"doi": "https://doi.org/10.1021/acs.chemmater.6b04898", "target": {"composition": [{"formula": "ZrNiPb0.995Bi0.005", "elements": {"Zr": 1.0, "Ni": 1.0, "Pb": 0.995, "Bi": 0.005}, "amount": 1}]}, "material property": {"temperature (K)": 303.0, "seebeck_coefficient (\u03bcV/K)": -169.0, "electrical conductivity (S/m)": 130250.0, "thermal conductivity (W/mK)": 9.7377, "power factor (W/mK2)": 0.00373, "ZT": 0.11575436558427554}, "precursors": [{"composition": [{"formula": "Zr", "elements": {"Zr": 1.0}, "amount": 1}]}, {"composition": [{"formula": "Ni", "elements": {"Ni": 1.0}, "amount": 1}]}], "operations": [{"string": "mixing", "type": "MixingOperation", "conditions": "Zr Ni"}, {"string": "heating", "type": "HeatingOperation", "conditions": "NaN NaN"}, {"string": "cooling", "type": "CoolingOperation", "conditions": NaN}, {"string": "mixing", "type": "MixingOperation", "conditions": "Zr Ni Pb Bi"}, {"string": "heating", "type": "HeatingOperation", "conditions": "NaN NaN"}, {"string": "cooling", "type": "CoolingOperation", "conditions": NaN}, {"string": "heating", "type": "HeatingOperation", "conditions": "NaN NaN"}, {"string": "cooling", "type": "CoolingOperation", "conditions": NaN}, {"string": "heating", "type": "HeatingOperation", "conditions": "NaN NaN"}, {"string": "cooling", "type": "CoolingOperation", "conditions": NaN}, {"string": "grinding", "type": "GrindingOperation", "conditions": "HEBM"}, {"string": "sintering", "type": "SinteringOperation", "conditions": "DC-HP NaN 1173 2"}, {"string": "heating", "type": "HeatingOperation", "conditions": "1073 168"}]}, {"doi": "https://doi.org/10.1021/acs.chemmater.6b04898", "target": {"composition": [{"formula": "ZrNiPb0.99Bi0.01", "elements": {"Zr": 1.0, "Ni": 1.0, "Pb": 0.99, "Bi": 0.01}, "amount": 1}]}, "material property": {"temperature (K)": 475.0, "seebeck_coefficient (\u03bcV/K)": -160.3, "electrical conductivity (S/m)": 171240.0, "thermal conductivity (W/mK)": 7.7355, "power factor (W/mK2)": 0.004400198451600001, "ZT": 0.27019510885010667}, "precursors": [{"composition": [{"formula": "Zr", "elements": {"Zr": 1.0}, "amount": 1}]}, {"composition": [{"formula": "Ni", "elements": {"Ni": 1.0}, "amount": 1}]}], "operations": [{"string": "mixing", "type": "MixingOperation", "conditions": "Zr Ni"}, {"string": "heating", "type": "HeatingOperation", "conditions": "NaN NaN"}, {"string": "cooling", "type": "CoolingOperation", "conditions": NaN}, {"string": "mixing", "type": "MixingOperation", "conditions": "Zr Ni Pb Bi"}, {"string": "heating", "type": "HeatingOperation", "conditions": "NaN NaN"}, {"string": "cooling", "type": "CoolingOperation", "conditions": NaN}, {"string": "heating", "type": "HeatingOperation", "conditions": "NaN NaN"}, {"string": "cooling", "type": "CoolingOperation", "conditions": NaN}, {"string": "heating", "type": "HeatingOperation", "conditions": "NaN NaN"}, {"string": "cooling", "type": "CoolingOperation", "conditions": NaN}, {"string": "grinding", "type": "GrindingOperation", "conditions": "HEBM"}, {"string": "sintering", "type": "SinteringOperation", "conditions": "DC-HP NaN 1173 2"}, {"string": "heating", "type": "HeatingOperation", "conditions": "1073 168"}]}, {"doi": "https://doi.org/10.1021/acs.chemmater.6b04898", "target": {"composition": [{"formula": "ZrNiPb0.9Sn0.8Bi0.02", "elements": {"Zr": 1.0, "Ni": 1.0, "Pb": 0.9, "Sn": 0.8, "Bi": 0.02}, "amount": 1}]}, "material property": {"temperature (K)": 303.0, "seebeck_coefficient (\u03bcV/K)": -123.5, "electrical conductivity (S/m)": 190000.0, "thermal conductivity (W/mK)": 6.439, "power factor (W/mK2)": 0.0028979275, "ZT": 0.13636776401615158}, "precursors": [{"composition": [{"formula": "Zr", "elements": {"Zr": 1.0}, "amount": 1}]}, {"composition": [{"formula": "Ni", "elements": {"Ni": 1.0}, "amount": 1}]}], "operations": [{"string": "mixing", "type": "MixingOperation", "conditions": "Zr Ni"}, {"string": "heating", "type": "HeatingOperation", "conditions": "NaN NaN"}, {"string": "cooling", "type": "CoolingOperation", "conditions": NaN}, {"string": "mixing", "type": "MixingOperation", "conditions": "Zr Ni Pb Sn Bi"}, {"string": "heating", "type": "HeatingOperation", "conditions": "NaN NaN"}, {"string": "cooling", "type": "CoolingOperation", "conditions": NaN}, {"string": "heating", "type": "HeatingOperation", "conditions": "NaN NaN"}, {"string": "cooling", "type": "CoolingOperation", "conditions": NaN}, {"string": "heating", "type": "HeatingOperation", "conditions": "NaN NaN"}, {"string": "cooling", "type": "CoolingOperation", "conditions": NaN}, {"string": "grinding", "type": "GrindingOperation", "conditions": "HEBM"}, {"string": "sintering", "type": "SinteringOperation", "conditions": "DC-HP NaN 1173 2"}, {"string": "heating", "type": "HeatingOperation", "conditions": "1073 168"}]}, {"doi": "https://doi.org/10.1021/acs.chemmater.6b04898", "target": {"composition": [{"formula": "ZrNiSn0.98Bi0.02", "elements": {"Zr": 1.0, "Ni": 1.0, "Sn": 0.98, "Bi": 0.02}, "amount": 1}]}, "material property": {"temperature (K)": 303.0, "seebeck_coefficient (\u03bcV/K)": -136.0, "electrical conductivity (S/m)": 42687.0, "thermal conductivity (W/mK)": 9.72, "power factor (W/mK2)": 0.000789538752, "ZT": 0.024612164799999996}, "precursors": [{"composition": [{"formula": "Zr", "elements": {"Zr": 1.0}, "amount": 1}]}, {"composition": [{"formula": "Ni", "elements": {"Ni": 1.0}, "amount": 1}]}], "operations": [{"string": "mixing", "type": "MixingOperation", "conditions": "Zr Ni"}, {"string": "heating", "type": "HeatingOperation", "conditions": "NaN NaN"}, {"string": "cooling", "type": "CoolingOperation", "conditions": NaN}, {"string": "mixing", "type": "MixingOperation", "conditions": "Zr Ni Sn Bi"}, {"string": "heating", "type": "HeatingOperation", "conditions": "NaN NaN"}, {"string": "cooling", "type": "CoolingOperation", "conditions": NaN}, {"string": "heating", "type": "HeatingOperation", "conditions": "NaN NaN"}, {"string": "cooling", "type": "CoolingOperation", "conditions": NaN}, {"string": "heating", "type": "HeatingOperation", "conditions": "NaN NaN"}, {"string": "cooling", "type": "CoolingOperation", "conditions": NaN}, {"string": "grinding", "type": "GrindingOperation", "conditions": "HEBM"}, {"string": "sintering", "type": "SinteringOperation", "conditions": "DC-HP NaN 1173 2"}, {"string": "heating", "type": "HeatingOperation", "conditions": "1073 168"}]}, {"doi": "https://doi.org/10.1021/acs.chemmater.7b01217", "target": {"composition": [{"formula": "K0.975Ba0.025GaSb4", "elements": {"K": 0.975, "Ba": 0.025, "Ga": 1.0, "Sb": 4.0}, "amount": 1}]}, "material property": {"temperature (K)": 324.0, "seebeck_coefficient (\u03bcV/K)": -134.7, "electrical conductivity (S/m)": 23542.0, "thermal conductivity (W/mK)": 1.1251707807863411, "power factor (W/mK2)": 0.0004271481667799999, "ZT": 0.123}, "precursors": [{"composition": [{"formula": "Ga", "elements": {"Ga": 1.0}, "amount": 1}]}, {"composition": [{"formula": "Ba", "elements": {"Ba": 1.0}, "amount": 1}]}, {"composition": [{"formula": "Sb", "elements": {"Sb": 1.0}, "amount": 1}]}], "operations": [{"string": "mixing", "type": "MixingOperation", "conditions": "Ga Ba Sb"}, {"string": "grinding", "type": "GrindingOperation", "conditions": "ball-mill"}, {"string": "mixing", "type": "MixingOperation", "conditions": "Ga Ba Sb K"}, {"string": "grinding", "type": "GrindingOperation", "conditions": "HEBM"}, {"string": "grinding", "type": "GrindingOperation", "conditions": "hand-grinding"}, {"string": "sintering", "type": "SinteringOperation", "conditions": "HP 15 798 720"}]}, {"doi": "https://doi.org/10.1021/acs.chemmater.7b01217", "target": {"composition": [{"formula": "K0.985Ba0.015GaSb4", "elements": {"K": 0.985, "Ba": 0.015, "Ga": 1.0, "Sb": 4.0}, "amount": 1}]}, "material property": {"temperature (K)": 324.0, "seebeck_coefficient (\u03bcV/K)": -145.92, "electrical conductivity (S/m)": 24541.0, "thermal conductivity (W/mK)": 1.1798179696026312, "power factor (W/mK2)": 0.0005225428353023999, "ZT": 0.1435}, "precursors": [{"composition": [{"formula": "Ga", "elements": {"Ga": 1.0}, "amount": 1}]}, {"composition": [{"formula": "Ba", "elements": {"Ba": 1.0}, "amount": 1}]}, {"composition": [{"formula": "Sb", "elements": {"Sb": 1.0}, "amount": 1}]}], "operations": [{"string": "mixing", "type": "MixingOperation", "conditions": "Ga Ba Sb"}, {"string": "grinding", "type": "GrindingOperation", "conditions": "ball-mill"}, {"string": "mixing", "type": "MixingOperation", "conditions": "Ga Ba Sb K"}, {"string": "grinding", "type": "GrindingOperation", "conditions": "HEBM"}, {"string": "grinding", "type": "GrindingOperation", "conditions": "hand-grinding"}, {"string": "sintering", "type": "SinteringOperation", "conditions": "HP 15 798 720"}]}, {"doi": "https://doi.org/10.1021/acs.chemmater.7b01217", "target": {"composition": [{"formula": "K0.98Ba0.02GaSb4", "elements": {"K": 0.98, "Ba": 0.02, "Ga": 1.0, "Sb": 4.0}, "amount": 1}]}, "material property": {"temperature (K)": 324.0, "seebeck_coefficient (\u03bcV/K)": -123.13, "electrical conductivity (S/m)": 27342.0, "thermal conductivity (W/mK)": 1.2517088595125365, "power factor (W/mK2)": 0.0004145319772398, "ZT": 0.1073}, "precursors": [{"composition": [{"formula": "Ga", "elements": {"Ga": 1.0}, "amount": 1}]}, {"composition": [{"formula": "Ba", "elements": {"Ba": 1.0}, "amount": 1}]}, {"composition": [{"formula": "Sb", "elements": {"Sb": 1.0}, "amount": 1}]}], "operations": [{"string": "mixing", "type": "MixingOperation", "conditions": "Ga Ba Sb"}, {"string": "grinding", "type": "GrindingOperation", "conditions": "ball-mill"}, {"string": "mixing", "type": "MixingOperation", "conditions": "Ga Ba Sb K"}, {"string": "grinding", "type": "GrindingOperation", "conditions": "HEBM"}, {"string": "grinding", "type": "GrindingOperation", "conditions": "hand-grinding"}, {"string": "sintering", "type": "SinteringOperation", "conditions": "HP 15 798 720"}]}, {"doi": "https://doi.org/10.1021/acs.chemmater.7b01217", "target": {"composition": [{"formula": "K0.995Ba0.005GaSb4", "elements": {"K": 0.995, "Ba": 0.005, "Ga": 1.0, "Sb": 4.0}, "amount": 1}]}, "material property": {"temperature (K)": 324.0, "seebeck_coefficient (\u03bcV/K)": -183.0, "electrical conductivity (S/m)": 1633.0, "thermal conductivity (W/mK)": 0.8728454181280788, "power factor (W/mK2)": 5.4687536999999996e-05, "ZT": 0.0203}, "precursors": [{"composition": [{"formula": "Ga", "elements": {"Ga": 1.0}, "amount": 1}]}, {"composition": [{"formula": "Ba", "elements": {"Ba": 1.0}, "amount": 1}]}, {"composition": [{"formula": "Sb", "elements": {"Sb": 1.0}, "amount": 1}]}], "operations": [{"string": "mixing", "type": "MixingOperation", "conditions": "Ga Ba Sb"}, {"string": "grinding", "type": "GrindingOperation", "conditions": "ball-mill"}, {"string": "mixing", "type": "MixingOperation", "conditions": "Ga Ba Sb K"}, {"string": "grinding", "type": "GrindingOperation", "conditions": "HEBM"}, {"string": "grinding", "type": "GrindingOperation", "conditions": "hand-grinding"}, {"string": "sintering", "type": "SinteringOperation", "conditions": "HP 15 798 720"}]}, {"doi": "https://doi.org/10.1021/acs.chemmater.7b01217", "target": {"composition": [{"formula": "K0.99Ba0.01GaSb4", "elements": {"K": 0.99, "Ba": 0.01, "Ga": 1.0, "Sb": 4.0}, "amount": 1}]}, "material property": {"temperature (K)": 324.0, "seebeck_coefficient (\u03bcV/K)": -143.2, "electrical conductivity (S/m)": 11614.0, "thermal conductivity (W/mK)": 1.1199371367291726, "power factor (W/mK2)": 0.00023815947136, "ZT": 0.0689}, "precursors": [{"composition": [{"formula": "Ga", "elements": {"Ga": 1.0}, "amount": 1}]}, {"composition": [{"formula": "Ba", "elements": {"Ba": 1.0}, "amount": 1}]}, {"composition": [{"formula": "Sb", "elements": {"Sb": 1.0}, "amount": 1}]}], "operations": [{"string": "mixing", "type": "MixingOperation", "conditions": "Ga Ba Sb"}, {"string": "grinding", "type": "GrindingOperation", "conditions": "ball-mill"}, {"string": "mixing", "type": "MixingOperation", "conditions": "Ga Ba Sb K"}, {"string": "grinding", "type": "GrindingOperation", "conditions": "HEBM"}, {"string": "grinding", "type": "GrindingOperation", "conditions": "hand-grinding"}, {"string": "sintering", "type": "SinteringOperation", "conditions": "HP 15 798 720"}]}, {"doi": "https://doi.org/10.1021/acs.chemmater.7b01612", "target": {"composition": [{"formula": "Ag0.01Sn0.99Se", "elements": {"Ag": 0.01, "Sn": 0.99, "Se": 1.0}, "amount": 1}]}, "material property": {"temperature (K)": 322.0, "seebeck_coefficient (\u03bcV/K)": 296.15, "electrical conductivity (S/m)": 1547.0, "thermal conductivity (W/mK)": 0.5315, "power factor (W/mK2)": 0.00013567936040749997, "ZT": 0.08219897281507994}, "precursors": [{"composition": [{"formula": "Ag", "elements": {"Ag": 1.0}, "amount": 1}]}, {"composition": [{"formula": "Sn", "elements": {"Sn": 1.0}, "amount": 1}]}, {"composition": [{"formula": "Se", "elements": {"Se": 1.0}, "amount": 1}]}], "operations": [{"string": "mixing", "type": "MixingOperation", "conditions": "Ag Sn Se"}, {"string": "heating", "type": "HeatingOperation", "conditions": "1273 24"}, {"string": "cooling", "type": "CoolingOperation", "conditions": "rapid"}, {"string": "heating", "type": "HeatingOperation", "conditions": "823 72"}, {"string": "cooling", "type": "CoolingOperation", "conditions": NaN}, {"string": "grinding", "type": "GrindingOperation", "conditions": "hand-grinding"}, {"string": "sintering", "type": "SinteringOperation", "conditions": "HP 50 943 30"}]}, {"doi": "https://doi.org/10.1021/acs.chemmater.7b01612", "target": {"composition": [{"formula": "Ag0.01Sn0.99Se0.65S0.35", "elements": {"Ag": 0.01, "Sn": 0.99, "Se": 0.65, "S": 0.35}, "amount": 1}]}, "material property": {"temperature (K)": 322.0, "seebeck_coefficient (\u03bcV/K)": 304.7, "electrical conductivity (S/m)": 550.0, "thermal conductivity (W/mK)": 0.2932, "power factor (W/mK2)": 5.10631495e-05, "ZT": 0.05607890224761255}, "precursors": [{"composition": [{"formula": "Ag", "elements": {"Ag": 1.0}, "amount": 1}]}, {"composition": [{"formula": "Sn", "elements": {"Sn": 1.0}, "amount": 1}]}, {"composition": [{"formula": "Se", "elements": {"Se": 1.0}, "amount": 1}]}, {"composition": [{"formula": "S", "elements": {"S": 1.0}, "amount": 1}]}], "operations": [{"string": "mixing", "type": "MixingOperation", "conditions": "Ag Sn Se S"}, {"string": "heating", "type": "HeatingOperation", "conditions": "1273 24"}, {"string": "cooling", "type": "CoolingOperation", "conditions": "rapid"}, {"string": "heating", "type": "HeatingOperation", "conditions": "823 72"}, {"string": "cooling", "type": "CoolingOperation", "conditions": NaN}, {"string": "grinding", "type": "GrindingOperation", "conditions": "hand-grinding"}, {"string": "sintering", "type": "SinteringOperation", "conditions": "HP 50 943 30"}]}, {"doi": "https://doi.org/10.1021/acs.chemmater.7b01612", "target": {"composition": [{"formula": "Ag0.01Sn0.99Se0.85S0.15", "elements": {"Ag": 0.01, "Sn": 0.99, "Se": 0.85, "S": 0.15}, "amount": 1}]}, "material property": {"temperature (K)": 322.0, "seebeck_coefficient (\u03bcV/K)": 306.0, "electrical conductivity (S/m)": 1116.0, "thermal conductivity (W/mK)": 0.2096, "power factor (W/mK2)": 0.000104497776, "ZT": 0.1605357054961832}, "precursors": [{"composition": [{"formula": "Ag", "elements": {"Ag": 1.0}, "amount": 1}]}, {"composition": [{"formula": "Sn", "elements": {"Sn": 1.0}, "amount": 1}]}, {"composition": [{"formula": "Se", "elements": {"Se": 1.0}, "amount": 1}]}, {"composition": [{"formula": "S", "elements": {"S": 1.0}, "amount": 1}]}], "operations": [{"string": "mixing", "type": "MixingOperation", "conditions": "Ag Sn Se S"}, {"string": "heating", "type": "HeatingOperation", "conditions": "1273 24"}, {"string": "cooling", "type": "CoolingOperation", "conditions": "rapid"}, {"string": "heating", "type": "HeatingOperation", "conditions": "823 72"}, {"string": "cooling", "type": "CoolingOperation", "conditions": NaN}, {"string": "grinding", "type": "GrindingOperation", "conditions": "hand-grinding"}, {"string": "sintering", "type": "SinteringOperation", "conditions": "HP 50 943 30"}]}, {"doi": "https://doi.org/10.1021/acs.chemmater.7b01612", "target": {"composition": [{"formula": "Ag0.01Sn0.99Se0.8S0.2", "elements": {"Ag": 0.01, "Sn": 0.99, "Se": 0.8, "S": 0.2}, "amount": 1}]}, "material property": {"temperature (K)": 322.0, "seebeck_coefficient (\u03bcV/K)": 313.68, "electrical conductivity (S/m)": 1031.0, "thermal conductivity (W/mK)": 0.1986, "power factor (W/mK2)": 0.00010144539181440002, "ZT": 0.16447842982999397}, "precursors": [{"composition": [{"formula": "Ag", "elements": {"Ag": 1.0}, "amount": 1}]}, {"composition": [{"formula": "Sn", "elements": {"Sn": 1.0}, "amount": 1}]}, {"composition": [{"formula": "Se", "elements": {"Se": 1.0}, "amount": 1}]}, {"composition": [{"formula": "S", "elements": {"S": 1.0}, "amount": 1}]}], "operations": [{"string": "mixing", "type": "MixingOperation", "conditions": "Ag Sn Se S"}, {"string": "heating", "type": "HeatingOperation", "conditions": "1273 24"}, {"string": "cooling", "type": "CoolingOperation", "conditions": "rapid"}, {"string": "heating", "type": "HeatingOperation", "conditions": "823 72"}, {"string": "cooling", "type": "CoolingOperation", "conditions": NaN}, {"string": "grinding", "type": "GrindingOperation", "conditions": "hand-grinding"}, {"string": "sintering", "type": "SinteringOperation", "conditions": "HP 50 943 30"}]}, {"doi": "https://doi.org/10.1021/acs.chemmater.7b01612", "target": {"composition": [{"formula": "Ag0.01Sn0.99Se0.9S0.1", "elements": {"Ag": 0.01, "Sn": 0.99, "Se": 0.9, "S": 0.1}, "amount": 1}]}, "material property": {"temperature (K)": 322.0, "seebeck_coefficient (\u03bcV/K)": 300.85, "electrical conductivity (S/m)": 1505.0, "thermal conductivity (W/mK)": 0.3315, "power factor (W/mK2)": 0.00013621863736250003, "ZT": 0.13231493583929113}, "precursors": [{"composition": [{"formula": "Ag", "elements": {"Ag": 1.0}, "amount": 1}]}, {"composition": [{"formula": "Sn", "elements": {"Sn": 1.0}, "amount": 1}]}, {"composition": [{"formula": "Se", "elements": {"Se": 1.0}, "amount": 1}]}, {"composition": [{"formula": "S", "elements": {"S": 1.0}, "amount": 1}]}], "operations": [{"string": "mixing", "type": "MixingOperation", "conditions": "Ag Sn Se S"}, {"string": "heating", "type": "HeatingOperation", "conditions": "1273 24"}, {"string": "cooling", "type": "CoolingOperation", "conditions": "rapid"}, {"string": "heating", "type": "HeatingOperation", "conditions": "823 72"}, {"string": "cooling", "type": "CoolingOperation", "conditions": NaN}, {"string": "grinding", "type": "GrindingOperation", "conditions": "hand-grinding"}, {"string": "sintering", "type": "SinteringOperation", "conditions": "HP 50 943 30"}]}, {"doi": "https://doi.org/10.1021/acs.chemmater.7b01687", "target": {"composition": [{"formula": "Cu2Se0.88S0.12", "elements": {"Cu": 2.0, "Se": 0.88, "S": 0.12}, "amount": 1}]}, "material property": {"temperature (K)": 303.0, "seebeck_coefficient (\u03bcV/K)": 106.58, "electrical conductivity (S/m)": 69583.0, "thermal conductivity (W/mK)": 0.608, "power factor (W/mK2)": 0.0007904139214011999, "ZT": 0.3939069378035585}, "precursors": [{"composition": [{"formula": "Cu", "elements": {"Cu": 1.0}, "amount": 1}]}, {"composition": [{"formula": "Se", "elements": {"Se": 1.0}, "amount": 1}]}, {"composition": [{"formula": "S", "elements": {"S": 1.0}, "amount": 1}]}], "operations": [{"string": "mixing", "type": "MixingOperation", "conditions": "Cu Se S"}, {"string": "heating", "type": "HeatingOperation", "conditions": "1423 12"}, {"string": "heating", "type": "HeatingOperation", "conditions": "923 192"}, {"string": "cooling", "type": "CoolingOperation", "conditions": "slow"}, {"string": "grinding", "type": "GrindingOperation", "conditions": NaN}, {"string": "sintering", "type": "SinteringOperation", "conditions": "SPS 65 753 5"}]}, {"doi": "https://doi.org/10.1021/acs.chemmater.7b01687", "target": {"composition": [{"formula": "Cu2Se0.94S0.06", "elements": {"Cu": 2.0, "Se": 0.94, "S": 0.06}, "amount": 1}]}, "material property": {"temperature (K)": 303.0, "seebeck_coefficient (\u03bcV/K)": 92.0, "electrical conductivity (S/m)": 117606.0, "thermal conductivity (W/mK)": 0.788, "power factor (W/mK2)": 0.0009954171839999999, "ZT": 0.37}, "precursors": [{"composition": [{"formula": "Cu", "elements": {"Cu": 1.0}, "amount": 1}]}, {"composition": [{"formula": "Se", "elements": {"Se": 1.0}, "amount": 1}]}, {"composition": [{"formula": "S", "elements": {"S": 1.0}, "amount": 1}]}], "operations": [{"string": "mixing", "type": "MixingOperation", "conditions": "Cu Se S"}, {"string": "heating", "type": "HeatingOperation", "conditions": "1423 12"}, {"string": "heating", "type": "HeatingOperation", "conditions": "923 192"}, {"string": "cooling", "type": "CoolingOperation", "conditions": "slow"}, {"string": "grinding", "type": "GrindingOperation", "conditions": NaN}, {"string": "sintering", "type": "SinteringOperation", "conditions": "SPS 65 753 5"}]}, {"doi": "https://doi.org/10.1021/acs.chemmater.7b01687", "target": {"composition": [{"formula": "Cu2Se0.98S0.02", "elements": {"Cu": 2.0, "Se": 0.98, "S": 0.02}, "amount": 1}]}, "material property": {"temperature (K)": 303.0, "seebeck_coefficient (\u03bcV/K)": 85.86, "electrical conductivity (S/m)": 124627.0, "thermal conductivity (W/mK)": 0.902, "power factor (W/mK2)": 0.0009187427165292, "ZT": 0.308624216306372}, "precursors": [{"composition": [{"formula": "Cu", "elements": {"Cu": 1.0}, "amount": 1}]}, {"composition": [{"formula": "Se", "elements": {"Se": 1.0}, "amount": 1}]}, {"composition": [{"formula": "S", "elements": {"S": 1.0}, "amount": 1}]}], "operations": [{"string": "mixing", "type": "MixingOperation", "conditions": "Cu Se S"}, {"string": "heating", "type": "HeatingOperation", "conditions": "1423 12"}, {"string": "heating", "type": "HeatingOperation", "conditions": "923 192"}, {"string": "cooling", "type": "CoolingOperation", "conditions": "slow"}, {"string": "grinding", "type": "GrindingOperation", "conditions": NaN}, {"string": "sintering", "type": "SinteringOperation", "conditions": "SPS 65 753 5"}]}, {"doi": "https://doi.org/10.1021/acs.chemmater.7b01746", "target": {"composition": [{"formula": "Mg3.07Sb1.5Bi0.44Se0.06", "elements": {"Mg": 3.07, "Sb": 1.5, "Bi": 0.44, "Se": 0.06}, "amount": 1}]}, "material property": {"temperature (K)": 300.0, "seebeck_coefficient (\u03bcV/K)": -296.45, "electrical conductivity (S/m)": 6769.0, "thermal conductivity (W/mK)": 0.825, "power factor (W/mK2)": 0.0005948773363225, "ZT": 0.21631903139}, "precursors": [{"composition": [{"formula": "Se", "elements": {"Se": 1.0}, "amount": 1}]}], "operations": [{"string": "mixing", "type": "MixingOperation", "conditions": "Se"}, {"string": "grinding", "type": "GrindingOperation", "conditions": "hand-grinding"}, {"string": "mixing", "type": "MixingOperation", "conditions": "Se Sb Bi"}, {"string": "grinding", "type": "GrindingOperation", "conditions": "ball-mill"}, {"string": "pressing", "type": "PressingOperation", "conditions": NaN}, {"string": "heating", "type": "HeatingOperation", "conditions": "NaN NaN"}, {"string": "cooling", "type": "CoolingOperation", "conditions": NaN}, {"string": "heating", "type": "HeatingOperation", "conditions": "NaN NaN"}, {"string": "cooling", "type": "CoolingOperation", "conditions": NaN}, {"string": "heating", "type": "HeatingOperation", "conditions": "NaN NaN"}, {"string": "cooling", "type": "CoolingOperation", "conditions": NaN}, {"string": "grinding", "type": "GrindingOperation", "conditions": "hand-grinding"}, {"string": "mixing", "type": "MixingOperation", "conditions": "Se Sb Bi Mg"}, {"string": "grinding", "type": "GrindingOperation", "conditions": "ball-mill"}, {"string": "sintering", "type": "SinteringOperation", "conditions": "SPS 75 1123 4"}]}, {"doi": "https://doi.org/10.1021/acs.chemmater.7b01746", "target": {"composition": [{"formula": "Mg3.07Sb1.5Bi0.45Se0.05", "elements": {"Mg": 3.07, "Sb": 1.5, "Bi": 0.45, "Se": 0.05}, "amount": 1}]}, "material property": {"temperature (K)": 300.0, "seebeck_coefficient (\u03bcV/K)": -279.24, "electrical conductivity (S/m)": 7900.0, "thermal conductivity (W/mK)": 0.8736, "power factor (W/mK2)": 0.00061600232304, "ZT": 0.21153925928571424}, "precursors": [{"composition": [{"formula": "Se", "elements": {"Se": 1.0}, "amount": 1}]}], "operations": [{"string": "mixing", "type": "MixingOperation", "conditions": "Se"}, {"string": "grinding", "type": "GrindingOperation", "conditions": "hand-grinding"}, {"string": "mixing", "type": "MixingOperation", "conditions": "Se Sb Bi"}, {"string": "grinding", "type": "GrindingOperation", "conditions": "ball-mill"}, {"string": "pressing", "type": "PressingOperation", "conditions": NaN}, {"string": "heating", "type": "HeatingOperation", "conditions": "NaN NaN"}, {"string": "cooling", "type": "CoolingOperation", "conditions": NaN}, {"string": "heating", "type": "HeatingOperation", "conditions": "NaN NaN"}, {"string": "cooling", "type": "CoolingOperation", "conditions": NaN}, {"string": "heating", "type": "HeatingOperation", "conditions": "NaN NaN"}, {"string": "cooling", "type": "CoolingOperation", "conditions": NaN}, {"string": "grinding",
