Repository: ngs00/spende

# Multimodal Graph-to-Sequence Encoder-Decoder for Learning Material Synthesis Processes of Thermoelectric Materials
Various calculation-based and data-driven methods have been proposed to discover high-performance thermoelectric materials for sustainable energy resources.
However, although several data-driven methods successfully discovered the chemical compositions of promising thermoelectric materials, the practical potential of the existing methods is still limited because there is a complex engineering problem between the discovered materials and the real-world material synthesis.

File: dataset/tmsr.json (part 11 of 24)
"type": "GrindingOperation", "conditions": "hand-grinding"}, {"string": "mixing", "type": "MixingOperation", "conditions": "Se Sb Bi Mg"}, {"string": "grinding", "type": "GrindingOperation", "conditions": "ball-mill"}, {"string": "sintering", "type": "SinteringOperation", "conditions": "SPS 75 1123 4"}]}, {"doi": "https://doi.org/10.1021/acs.chemmater.7b01746", "target": {"composition": [{"formula": "Mg3.07Sb1.5Bi0.46Se0.04", "elements": {"Mg": 3.07, "Sb": 1.5, "Bi": 0.46, "Se": 0.04}, "amount": 1}]}, "material property": {"temperature (K)": 300.0, "seebeck_coefficient (\u03bcV/K)": -281.52, "electrical conductivity (S/m)": 7346.0, "thermal conductivity (W/mK)": 0.7403, "power factor (W/mK2)": 0.0005821962873983998, "ZT": 0.23592987467178164}, "precursors": [{"composition": [{"formula": "Se", "elements": {"Se": 1.0}, "amount": 1}]}], "operations": [{"string": "mixing", "type": "MixingOperation", "conditions": "Se"}, {"string": "grinding", "type": "GrindingOperation", "conditions": "hand-grinding"}, {"string": "mixing", "type": "MixingOperation", "conditions": "Se Sb Bi"}, {"string": "grinding", "type": "GrindingOperation", "conditions": "ball-mill"}, {"string": "pressing", "type": "PressingOperation", "conditions": NaN}, {"string": "heating", "type": "HeatingOperation", "conditions": "NaN NaN"}, {"string": "cooling", "type": "CoolingOperation", "conditions": NaN}, {"string": "heating", "type": "HeatingOperation", "conditions": "NaN NaN"}, {"string": "cooling", "type": "CoolingOperation", "conditions": NaN}, {"string": "heating", "type": "HeatingOperation", "conditions": "NaN NaN"}, {"string": "cooling", "type": "CoolingOperation", "conditions": NaN}, {"string": "grinding", "type": "GrindingOperation", "conditions": "hand-grinding"}, {"string": "mixing", "type": "MixingOperation", "conditions": "Se Sb Bi Mg"}, {"string": "grinding", "type": "GrindingOperation", "conditions": "ball-mill"}, {"string": "sintering", "type": "SinteringOperation", "conditions": "SPS 75 1123 4"}]}, {"doi": "https://doi.org/10.1021/acs.chemmater.7b01746", "target": {"composition": [{"formula": "Mg3.07Sb1.5Bi0.47Se0.03", "elements": {"Mg": 3.07, "Sb": 1.5, "Bi": 0.47, "Se": 0.03}, "amount": 1}]}, "material property": {"temperature (K)": 300.0, "seebeck_coefficient (\u03bcV/K)": -280.98, "electrical conductivity (S/m)": 7561.0, "thermal conductivity (W/mK)": 0.7764, "power factor (W/mK2)": 0.0005969391383844001, "ZT": 0.2306565449707883}, "precursors": [{"composition": [{"formula": "Se", "elements": {"Se": 1.0}, "amount": 1}]}], "operations": [{"string": "mixing", "type": "MixingOperation", "conditions": "Se"}, {"string": "grinding", "type": "GrindingOperation", "conditions": "hand-grinding"}, {"string": "mixing", "type": "MixingOperation", "conditions": "Se Sb Bi"}, {"string": "grinding", "type": "GrindingOperation", "conditions": "ball-mill"}, {"string": "pressing", "type": "PressingOperation", "conditions": NaN}, {"string": "heating", "type": "HeatingOperation", "conditions": "NaN NaN"}, {"string": "cooling", "type": "CoolingOperation", "conditions": NaN}, {"string": "heating", "type": "HeatingOperation", "conditions": "NaN NaN"}, {"string": "cooling", "type": "CoolingOperation", "conditions": NaN}, {"string": "heating", "type": "HeatingOperation", "conditions": "NaN NaN"}, {"string": "cooling", "type": "CoolingOperation", "conditions": NaN}, {"string": "grinding", "type": "GrindingOperation", "conditions": "hand-grinding"}, {"string": "mixing", "type": "MixingOperation", "conditions": "Se Sb Bi Mg"}, {"string": "grinding", "type": "GrindingOperation", "conditions": "ball-mill"}, {"string": "sintering", "type": "SinteringOperation", "conditions": "SPS 75 1123 4"}]}, {"doi": "https://doi.org/10.1021/acs.chemmater.7b01746", "target": {"composition": [{"formula": "Mg3.07Sb1.5Bi0.48Se0.02", "elements": {"Mg": 3.07, "Sb": 1.5, "Bi": 0.48, "Se": 0.02}, "amount": 1}]}, "material property": {"temperature (K)": 300.0, "seebeck_coefficient (\u03bcV/K)": -275.82, "electrical conductivity (S/m)": 11040.0, "thermal conductivity (W/mK)": 0.7972, "power factor (W/mK2)": 0.000839886463296, "ZT": 0.3160636464987456}, "precursors": [{"composition": [{"formula": "Se", "elements": {"Se": 1.0}, "amount": 1}]}], "operations": [{"string": "mixing", "type": "MixingOperation", "conditions": "Se"}, {"string": "grinding", "type": "GrindingOperation", "conditions": "hand-grinding"}, {"string": "mixing", "type": "MixingOperation", "conditions": "Se Sb Bi"}, {"string": "grinding", "type": "GrindingOperation", "conditions": "ball-mill"}, {"string": "pressing", "type": "PressingOperation", "conditions": NaN}, {"string": "heating", "type": "HeatingOperation", "conditions": "NaN NaN"}, {"string": "cooling", "type": "CoolingOperation", "conditions": NaN}, {"string": "heating", "type": "HeatingOperation", "conditions": "NaN NaN"}, {"string": "cooling", "type": "CoolingOperation", "conditions": NaN}, {"string": "heating", "type": "HeatingOperation", "conditions": "NaN NaN"}, {"string": "cooling", "type": "CoolingOperation", "conditions": NaN}, {"string": "grinding", "type": "GrindingOperation", "conditions": "hand-grinding"}, {"string": "mixing", "type": "MixingOperation", "conditions": "Se Sb Bi Mg"}, {"string": "grinding", "type": "GrindingOperation", "conditions": "ball-mill"}, {"string": "sintering", "type": "SinteringOperation", "conditions": "SPS 75 1123 4"}]}, {"doi": "https://doi.org/10.1021/acs.chemmater.7b02346", "target": {"composition": [{"formula": "Cr1.99Fe0.01Ge2Te6", "elements": {"Cr": 1.99, "Fe": 0.01, "Ge": 2.0, "Te": 6.0}, "amount": 1}]}, "material property": {"temperature (K)": 320.0, "seebeck_coefficient (\u03bcV/K)": 500.0, "electrical conductivity (S/m)": 109.375, "thermal conductivity (W/mK)": 0.8343, "power factor (W/mK2)": 2.734375e-05, "ZT": 0.010487834112429581}, "precursors": [{"composition": [{"formula": "Cr", "elements": {"Cr": 1.0}, "amount": 1}]}, {"composition": [{"formula": "Fe", "elements": {"Fe": 1.0}, "amount": 1}]}, {"composition": [{"formula": "Ge", "elements": {"Ge": 1.0}, "amount": 1}]}, {"composition": [{"formula": "Te", "elements": {"Te": 1.0}, "amount": 1}]}], "operations": [{"string": "mixing", "type": "MixingOperation", "conditions": "Cr Fe Ge Te"}, {"string": "heating", "type": "HeatingOperation", "conditions": "973 20"}, {"string": "cooling", "type": "CoolingOperation", "conditions": "slow"}, {"string": "heating", "type": "HeatingOperation", "conditions": "973 20"}, {"string": "cooling", "type": "CoolingOperation", "conditions": "slow"}, {"string": "heating", "type": "HeatingOperation", "conditions": "973 20"}, {"string": "cooling", "type": "CoolingOperation", "conditions": "slow"}, {"string": "heating", "type": "HeatingOperation", "conditions": "973 20"}, {"string": "cooling", "type": "CoolingOperation", "conditions": "slow"}, {"string": "grinding", "type": "GrindingOperation", "conditions": NaN}, {"string": "sintering", "type": "SinteringOperation", "conditions": "SPS 46 803 4"}]}, {"doi": "https://doi.org/10.1021/acs.chemmater.7b02346", "target": {"composition": [{"formula": "Cr2Ge2Te6", "elements": {"Cr": 2.0, "Ge": 2.0, "Te": 6.0}, "amount": 1}]}, "material property": {"temperature (K)": 320.0, "seebeck_coefficient (\u03bcV/K)": 573.71, "electrical conductivity (S/m)": 46.875, "thermal conductivity (W/mK)": 0.9157, "power factor (W/mK2)": 1.5428585817187503e-05, "ZT": 0.005391664804521132}, "precursors": [{"composition": [{"formula": "Cr", "elements": {"Cr": 1.0}, "amount": 1}]}, {"composition": [{"formula": "Ge", "elements": {"Ge": 1.0}, "amount": 1}]}, {"composition": [{"formula": "Te", "elements": {"Te": 1.0}, "amount": 1}]}], "operations": [{"string": "mixing", "type": "MixingOperation", "conditions": "Cr Ge Te"}, {"string": "heating", "type": "HeatingOperation", "conditions": "973 20"}, {"string": "cooling", "type": "CoolingOperation", "conditions": "slow"}, {"string": "heating", "type": "HeatingOperation", "conditions": "973 20"}, {"string": "cooling", "type": "CoolingOperation", "conditions": "slow"}, {"string": "heating", "type": "HeatingOperation", "conditions": "973 20"}, {"string": "cooling", "type": "CoolingOperation", "conditions": "slow"}, {"string": "heating", "type": "HeatingOperation", "conditions": "973 20"}, {"string": "cooling", "type": "CoolingOperation", "conditions": "slow"}, {"string": "grinding", "type": "GrindingOperation", "conditions": NaN}, {"string": "sintering", "type": "SinteringOperation", "conditions": "SPS 46 803 4"}]}, {"doi": "https://doi.org/10.1021/acs.chemmater.7b02685", "target": {"composition": [{"formula": "Ti0.925Mn0.075NiSn0.925Sb0.075", "elements": {"Ti": 0.925, "Mn": 0.075, "Ni": 1.0, "Sn": 0.925, "Sb": 0.075}, "amount": 1}]}, "material property": {"temperature (K)": 297.0, "seebeck_coefficient (\u03bcV/K)": -72.216, "electrical conductivity (S/m)": 300000.0, "thermal conductivity (W/mK)": 7.1275, "power factor (W/mK2)": 0.0015645451967999998, "ZT": 0.06519395628896527}, "precursors": [{"composition": [{"formula": "Mn", "elements": {"Mn": 1.0}, "amount": 1}]}], "operations": [{"string": "mixing", "type": "MixingOperation", "conditions": "Mn"}, {"string": "heating", "type": "HeatingOperation", "conditions": "1273 168"}, {"string": "cooling", "type": "CoolingOperation", "conditions": NaN}, {"string": "mixing", "type": "MixingOperation", "conditions": "Ti Ni Sn"}, {"string": "heating", "type": "HeatingOperation", "conditions": "NaN NaN"}, {"string": "cooling", "type": "CoolingOperation", "conditions": NaN}, {"string": "heating", "type": "HeatingOperation", "conditions": "NaN NaN"}, {"string": "cooling", "type": "CoolingOperation", "conditions": NaN}, {"string": "heating", "type": "HeatingOperation", "conditions": "NaN NaN"}, {"string": "cooling", "type": "CoolingOperation", "conditions": NaN}, {"string": "grinding", "type": "GrindingOperation", "conditions": NaN}, {"string": "grinding", "type": "GrindingOperation", "conditions": "ball-mill"}, {"string": "mixing", "type": "MixingOperation", "conditions": "Mn Ni Sb"}, {"string": "heating", "type": "HeatingOperation", "conditions": "NaN NaN "}, {"string": "cooling", "type": "CoolingOperation", "conditions": NaN}, {"string": "heating", "type": "HeatingOperation", "conditions": "NaN NaN "}, {"string": "cooling", "type": "CoolingOperation", "conditions": NaN}, {"string": "heating", "type": "HeatingOperation", "conditions": "NaN NaN "}, {"string": "cooling", "type": "CoolingOperation", "conditions": NaN}, {"string": "grinding", "type": "GrindingOperation", "conditions": NaN}, {"string": "grinding", "type": "GrindingOperation", "conditions": "ball-mill"}, {"string": "mixing", "type": "MixingOperation", "conditions": "Ti Ni Sn Mn Ni Sb"}, {"string": "sintering", "type": "SinteringOperation", "conditions": "SPS 100 1273 1"}]}, {"doi": "https://doi.org/10.1021/acs.chemmater.7b02685", "target": {"composition": [{"formula": "Ti0.95Mn0.05NiSn0.95Sb0.05", "elements": {"Ti": 0.95, "Mn": 0.05, "Ni": 1.0, "Sn": 0.95, "Sb": 0.05}, "amount": 1}]}, "material property": {"temperature (K)": 297.0, "seebeck_coefficient (\u03bcV/K)": -93.19, "electrical conductivity (S/m)": 255629.0, "thermal conductivity (W/mK)": 6.7047, "power factor (W/mK2)": 0.0022199783780669, "ZT": 0.09833901267556627}, "precursors": [{"composition": [{"formula": "Mn", "elements": {"Mn": 1.0}, "amount": 1}]}], "operations": [{"string": "mixing", "type": "MixingOperation", "conditions": "Mn"}, {"string": "heating", "type": "HeatingOperation", "conditions": "1273 168"}, {"string": "cooling", "type": "CoolingOperation", "conditions": NaN}, {"string": "mixing", "type": "MixingOperation", "conditions": "Ti Ni Sn"}, {"string": "heating", "type": "HeatingOperation", "conditions": "NaN NaN"}, {"string": "cooling", "type": "CoolingOperation", "conditions": NaN}, {"string": "heating", "type": "HeatingOperation", "conditions": "NaN NaN"}, {"string": "cooling", "type": "CoolingOperation", "conditions": NaN}, {"string": "heating", "type": "HeatingOperation", "conditions": "NaN NaN"}, {"string": "cooling", "type": "CoolingOperation", "conditions": NaN}, {"string": "grinding", "type": "GrindingOperation", "conditions": NaN}, {"string": "grinding", "type": "GrindingOperation", "conditions": "ball-mill"}, {"string": "mixing", "type": "MixingOperation", "conditions": "Mn Ni Sb"}, {"string": "heating", "type": "HeatingOperation", "conditions": "NaN NaN "}, {"string": "cooling", "type": "CoolingOperation", "conditions": NaN}, {"string": "heating", "type": "HeatingOperation", "conditions": "NaN NaN "}, {"string": "cooling", "type": "CoolingOperation", "conditions": NaN}, {"string": "heating", "type": "HeatingOperation", "conditions": "NaN NaN "}, {"string": "cooling", "type": "CoolingOperation", "conditions": NaN}, {"string": "grinding", "type": "GrindingOperation", "conditions": NaN}, {"string": "grinding", "type": "GrindingOperation", "conditions": "ball-mill"}, {"string": "mixing", "type": "MixingOperation", "conditions": "Ti Ni Sn Mn Ni Sb"}, {"string": "sintering", "type": "SinteringOperation", "conditions": "SPS 100 1273 1"}]}, {"doi": "https://doi.org/10.1021/acs.chemmater.7b02685", "target": {"composition": [{"formula": "Ti0.97Mn0.03NiSn0.97Sb0.03", "elements": {"Ti": 0.97, "Mn": 0.03, "Ni": 1.0, "Sn": 0.97, "Sb": 0.03}, "amount": 1}]}, "material property": {"temperature (K)": 297.0, "seebeck_coefficient (\u03bcV/K)": -95.57, "electrical conductivity (S/m)": 143709.0, "thermal conductivity (W/mK)": 5.94, "power factor (W/mK2)": 0.0013125841007540998, "ZT": 0.06562920503770499}, "precursors": [{"composition": [{"formula": "Mn", "elements": {"Mn": 1.0}, "amount": 1}]}], "operations": [{"string": "mixing", "type": "MixingOperation", "conditions": "Mn"}, {"string": "heating", "type": "HeatingOperation", "conditions": "1273 168"}, {"string": "cooling", "type": "CoolingOperation", "conditions": NaN}, {"string": "mixing", "type": "MixingOperation", "conditions": "Ti Ni Sn"}, {"string": "heating", "type": "HeatingOperation", "conditions": "NaN NaN"}, {"string": "cooling", "type": "CoolingOperation", "conditions": NaN}, {"string": "heating", "type": "HeatingOperation", "conditions": "NaN NaN"}, {"string": "cooling", "type": "CoolingOperation", "conditions": NaN}, {"string": "heating", "type": "HeatingOperation", "conditions": "NaN NaN"}, {"string": "cooling", "type": "CoolingOperation", "conditions": NaN}, {"string": "grinding", "type": "GrindingOperation", "conditions": NaN}, {"string": "grinding", "type": "GrindingOperation", "conditions": "ball-mill"}, {"string": "mixing", "type": "MixingOperation", "conditions": "Mn Ni Sb"}, {"string": "heating", "type": "HeatingOperation", "conditions": "NaN NaN "}, {"string": "cooling", "type": "CoolingOperation", "conditions": NaN}, {"string": "heating", "type": "HeatingOperation", "conditions": "NaN NaN "}, {"string": "cooling", "type": "CoolingOperation", "conditions": NaN}, {"string": "heating", "type": "HeatingOperation", "conditions": "NaN NaN "}, {"string": "cooling", "type": "CoolingOperation", "conditions": NaN}, {"string": "grinding", "type": "GrindingOperation", "conditions": NaN}, {"string": "grinding", "type": "GrindingOperation", "conditions": "ball-mill"}, {"string": "mixing", "type": "MixingOperation", "conditions": "Ti Ni Sn Mn Ni Sb"}, {"string": "sintering", "type": "SinteringOperation", "conditions": "SPS 100 1273 1"}]}, {"doi": "https://doi.org/10.1021/acs.chemmater.7b02685", "target": {"composition": [{"formula": "Ti0.98Mn0.02NiSn0.98Sb0.02", "elements": {"Ti": 0.98, "Mn": 0.02, "Ni": 1.0, "Sn": 0.98, "Sb": 0.02}, "amount": 1}]}, "material property": {"temperature (K)": 297.0, "seebeck_coefficient (\u03bcV/K)": -107.676, "electrical conductivity (S/m)": 162252.0, "thermal conductivity (W/mK)": 6.1275, "power factor (W/mK2)": 0.001881169316597952, "ZT": 0.09118029980083096}, "precursors": [{"composition": [{"formula": "Mn", "elements": {"Mn": 1.0}, "amount": 1}]}], "operations": [{"string": "mixing", "type": "MixingOperation", "conditions": "Mn"}, {"string": "heating", "type": "HeatingOperation", "conditions": "1273 168"}, {"string": "cooling", "type": "CoolingOperation", "conditions": NaN}, {"string": "mixing", "type": "MixingOperation", "conditions": "Ti Ni Sn"}, {"string": "heating", "type": "HeatingOperation", "conditions": "NaN NaN"}, {"string": "cooling", "type": "CoolingOperation", "conditions": NaN}, {"string": "heating", "type": "HeatingOperation", "conditions": "NaN NaN"}, {"string": "cooling", "type": "CoolingOperation", "conditions": NaN}, {"string": "heating", "type": "HeatingOperation", "conditions": "NaN NaN"}, {"string": "cooling", "type": "CoolingOperation", "conditions": NaN}, {"string": "grinding", "type": "GrindingOperation", "conditions": NaN}, {"string": "grinding", "type": "GrindingOperation", "conditions": "ball-mill"}, {"string": "mixing", "type": "MixingOperation", "conditions": "Mn Ni Sb"}, {"string": "heating", "type": "HeatingOperation", "conditions": "NaN NaN "}, {"string": "cooling", "type": "CoolingOperation", "conditions": NaN}, {"string": "heating", "type": "HeatingOperation", "conditions": "NaN NaN "}, {"string": "cooling", "type": "CoolingOperation", "conditions": NaN}, {"string": "heating", "type": "HeatingOperation", "conditions": "NaN NaN "}, {"string": "cooling", "type": "CoolingOperation", "conditions": NaN}, {"string": "grinding", "type": "GrindingOperation", "conditions": NaN}, {"string": "grinding", "type": "GrindingOperation", "conditions": "ball-mill"}, {"string": "mixing", "type": "MixingOperation", "conditions": "Ti Ni Sn Mn Ni Sb"}, {"string": "sintering", "type": "SinteringOperation", "conditions": "SPS 100 1273 1"}]}, {"doi": "https://doi.org/10.1021/acs.chemmater.7b02685", "target": {"composition": [{"formula": "Ti0.99Mn0.01NiSn0.99Sb0.01", "elements": {"Ti": 0.99, "Mn": 0.01, "Ni": 1.0, "Sn": 0.99, "Sb": 0.01}, "amount": 1}]}, "material property": {"temperature (K)": 297.0, "seebeck_coefficient (\u03bcV/K)": -127.14, "electrical conductivity (S/m)": 88742.0, "thermal conductivity (W/mK)": 6.2349, "power factor (W/mK2)": 0.0014344771228632, "ZT": 0.06833144164146505}, "precursors": [{"composition": [{"formula": "Mn", "elements": {"Mn": 1.0}, "amount": 1}]}], "operations": [{"string": "mixing", "type": "MixingOperation", "conditions": "Mn"}, {"string": "heating", "type": "HeatingOperation", "conditions": "1273 168"}, {"string": "cooling", "type": "CoolingOperation", "conditions": NaN}, {"string": "mixing", "type": "MixingOperation", "conditions": "Ti Ni Sn"}, {"string": "heating", "type": "HeatingOperation", "conditions": "NaN NaN"}, {"string": "cooling", "type": "CoolingOperation", "conditions": NaN}, {"string": "heating", "type": "HeatingOperation", "conditions": "NaN NaN"}, {"string": "cooling", "type": "CoolingOperation", "conditions": NaN}, {"string": "heating", "type": "HeatingOperation", "conditions": "NaN NaN"}, {"string": "cooling", "type": "CoolingOperation", "conditions": NaN}, {"string": "grinding", "type": "GrindingOperation", "conditions": NaN}, {"string": "grinding", "type": "GrindingOperation", "conditions": "ball-mill"}, {"string": "mixing", "type": "MixingOperation", "conditions": "Mn Ni Sb"}, {"string": "heating", "type": "HeatingOperation", "conditions": "NaN NaN "}, {"string": "cooling", "type": "CoolingOperation", "conditions": NaN}, {"string": "heating", "type": "HeatingOperation", "conditions": "NaN NaN "}, {"string": "cooling", "type": "CoolingOperation", "conditions": NaN}, {"string": "heating", "type": "HeatingOperation", "conditions": "NaN NaN "}, {"string": "cooling", "type": "CoolingOperation", "conditions": NaN}, {"string": "grinding", "type": "GrindingOperation", "conditions": NaN}, {"string": "grinding", "type": "GrindingOperation", "conditions": "ball-mill"}, {"string": "mixing", "type": "MixingOperation", "conditions": "Ti Ni Sn Mn Ni Sb"}, {"string": "sintering", "type": "SinteringOperation", "conditions": "SPS 100 1273 1"}]}, {"doi": "https://doi.org/10.1021/acs.chemmater.7b02685", "target": {"composition": [{"formula": "Ti0.9Mn0.1NiSn0.9Sb0.1", "elements": {"Ti": 0.9, "Mn": 0.1, "Ni": 1.0, "Sn": 0.9, "Sb": 0.1}, "amount": 1}]}, "material property": {"temperature (K)": 297.0, "seebeck_coefficient (\u03bcV/K)": -74.81, "electrical conductivity (S/m)": 347682.0, "thermal conductivity (W/mK)": 6.859, "power factor (W/mK2)": 0.0019458148643202002, "ZT": 0.0842552871705933}, "precursors": [{"composition": [{"formula": "Mn", "elements": {"Mn": 1.0}, "amount": 1}]}], "operations": [{"string": "mixing", "type": "MixingOperation", "conditions": "Mn"}, {"string": "heating", "type": "HeatingOperation", "conditions": "1273 168"}, {"string": "cooling", "type": "CoolingOperation", "conditions": NaN}, {"string": "mixing", "type": "MixingOperation", "conditions": "Ti Ni Sn"}, {"string": "heating", "type": "HeatingOperation", "conditions": "NaN NaN"}, {"string": "cooling", "type": "CoolingOperation", "conditions": NaN}, {"string": "heating", "type": "HeatingOperation", "conditions": "NaN NaN"}, {"string": "cooling", "type": "CoolingOperation", "conditions": NaN}, {"string": "heating", "type": "HeatingOperation", "conditions": "NaN NaN"}, {"string": "cooling", "type": "CoolingOperation", "conditions": NaN}, {"string": "grinding", "type": "GrindingOperation", "conditions": NaN}, {"string": "grinding", "type": "GrindingOperation", "conditions": "ball-mill"}, {"string": "mixing", "type": "MixingOperation", "conditions": "Mn Ni Sb"}, {"string": "heating", "type": "HeatingOperation", "conditions": "NaN NaN "}, {"string": "cooling", "type": "CoolingOperation", "conditions": NaN}, {"string": "heating", "type": "HeatingOperation", "conditions": "NaN NaN "}, {"string": "cooling", "type": "CoolingOperation", "conditions": NaN}, {"string": "heating", "type": "HeatingOperation", "conditions": "NaN NaN "}, {"string": "cooling", "type": "CoolingOperation", "conditions": NaN}, {"string": "grinding", "type": "GrindingOperation", "conditions": NaN}, {"string": "grinding", "type": "GrindingOperation", "conditions": "ball-mill"}, {"string": "mixing", "type": "MixingOperation", "conditions": "Ti Ni Sn Mn Ni Sb"}, {"string": "sintering", "type": "SinteringOperation", "conditions": "SPS 100 1273 1"}]}, {"doi": "https://doi.org/10.1021/acs.chemmater.7b02685", "target": {"composition": [{"formula": "TiNiSn", "elements": {"Ti": 1.0, "Ni": 1.0, "Sn": 1.0}, "amount": 1}]}, "material property": {"temperature (K)": 297.0, "seebeck_coefficient (\u03bcV/K)": -165.41, "electrical conductivity (S/m)": 32450.0, "thermal conductivity (W/mK)": 4.7047, "power factor (W/mK2)": 0.0008878471898449998, "ZT": 0.056048337913993454}, "precursors": [{"composition": [{"formula": "Ti", "elements": {"Ti": 1.0}, "amount": 1}]}, {"composition": [{"formula": "Ni", "elements": {"Ni": 1.0}, "amount": 1}]}, {"composition": [{"formula": "Sn", "elements": {"Sn": 1.0}, "amount": 1}]}], "operations": [{"string": "mixing", "type": "MixingOperation", "conditions": "Ti Ni Sn"}, {"string": "heating", "type": "HeatingOperation", "conditions": "NaN NaN"}, {"string": "cooling", "type": "CoolingOperation", "conditions": NaN}, {"string": "heating", "type": "HeatingOperation", "conditions": "NaN NaN"}, {"string": "cooling", "type": "CoolingOperation", "conditions": NaN}, {"string": "heating", "type": "HeatingOperation", "conditions": "NaN NaN"}, {"string": "cooling", "type": "CoolingOperation", "conditions": NaN}, {"string": "grinding", "type": "GrindingOperation", "conditions": NaN}, {"string": "grinding", "type": "GrindingOperation", "conditions": "ball-mill"}, {"string": "sintering", "type": "SinteringOperation", "conditions": "SPS 100 1273 1"}]}, {"doi": "https://doi.org/10.1021/acs.chemmater.7b04123", "target": {"composition": [{"formula": "BaBiTe2.95Se0.05", "elements": {"Ba": 1.0, "Bi": 1.0, "Te": 2.95, "Se": 0.05}, "amount": 1}]}, "material property": {"temperature (K)": 322.0, "seebeck_coefficient (\u03bcV/K)": -152.0, "electrical conductivity (S/m)": 6210.0, "thermal conductivity (W/mK)": 0.437, "power factor (W/mK2)": 0.00014347584, "ZT": 0.10571904}, "precursors": [{"composition": [{"formula": "Se", "elements": {"Se": 1.0}, "amount": 1}]}], "operations": [{"string": "mixing", "type": "MixingOperation", "conditions": "Se"}, {"string": "grinding", "type": "GrindingOperation", "conditions": "ball-mill"}, {"string": "mixing", "type": "MixingOperation", "conditions": "Te"}, {"string": "grinding", "type": "GrindingOperation", "conditions": "ball-mill"}, {"string": "mixing", "type": "MixingOperation", "conditions": "Ba Bi Se Te"}, {"string": "grinding", "type": "GrindingOperation", "conditions": "ball-mill"}, {"string": "sintering", "type": "SinteringOperation", "conditions": "SPS 45 773 30"}]}, {"doi": "https://doi.org/10.1021/acs.chemmater.7b04123", "target": {"composition": [{"formula": "BaBiTe2.9Se0.1", "elements": {"Ba": 1.0, "Bi": 1.0, "Te": 2.9, "Se": 0.1}, "amount": 1}]}, "material property": {"temperature (K)": 322.0, "seebeck_coefficient (\u03bcV/K)": -154.6, "electrical conductivity (S/m)": 4240.0, "thermal conductivity (W/mK)": 0.413, "power factor (W/mK2)": 0.0001013409184, "ZT": 0.0790115634983051}, "precursors": [{"composition": [{"formula": "Se", "elements": {"Se": 1.0}, "amount": 1}]}], "operations": [{"string": "mixing", "type": "MixingOperation", "conditions": "Se"}, {"string": "grinding", "type": "GrindingOperation", "conditions": "ball-mill"}, {"string": "mixing", "type": "MixingOperation", "conditions": "Te"}, {"string": "grinding", "type": "GrindingOperation", "conditions": "ball-mill"}, {"string": "mixing", "type": "MixingOperation", "conditions": "Ba Bi Se Te"}, {"string": "grinding", "type": "GrindingOperation", "conditions": "ball-mill"}, {"string": "sintering", "type": "SinteringOperation", "conditions": "SPS 45 773 30"}]}, {"doi": "https://doi.org/10.1021/acs.chemmater.7b04123", "target": {"composition": [{"formula": "BaBiTe3", "elements": {"Ba": 1.0, "Bi": 1.0, "Te": 3.0}, "amount": 1}]}, "material property": {"temperature (K)": 323.0, "seebeck_coefficient (\u03bcV/K)": -140.0, "electrical conductivity (S/m)": 9749.0, "thermal conductivity (W/mK)": 0.461, "power factor (W/mK2)": 0.0001910804, "ZT": 0.1338806273318872}, "precursors": [{"composition": [{"formula": "Te", "elements": {"Te": 1.0}, "amount": 1}]}], "operations": [{"string": "mixing", "type": "MixingOperation", "conditions": "Te"}, {"string": "grinding", "type": "GrindingOperation", "conditions": "ball-mill"}, {"string": "mixing", "type": "MixingOperation", "conditions": "Ba Bi Te"}, {"string": "grinding", "type": "GrindingOperation", "conditions": "ball-mill"}, {"string": "sintering", "type": "SinteringOperation", "conditions": "SPS 45 773 30"}]}, {"doi": "https://doi.org/10.1021/acs.chemmater.7b05170", "target": {"composition": [{"formula": "CoAsSb", "elements": {"Co": 1.0, "As": 1.0, "Sb": 1.0}, "amount": 1}]}, "material property": {"temperature (K)": 350.0, "seebeck_coefficient (\u03bcV/K)": -118.0, "electrical conductivity (S/m)": 17720.0, "thermal conductivity (W/mK)": 2.819, "power factor (W/mK2)": 0.00024673328, "ZT": 0.030633787868038314}, "precursors": [{"composition": [{"formula": "Co", "elements": {"Co": 1.0}, "amount": 1}]}, {"composition": [{"formula": "As", "elements": {"As": 1.0}, "amount": 1}]}, {"composition": [{"formula": "Sb", "elements": {"Sb": 1.0}, "amount": 1}]}], "operations": [{"string": "mixing", "type": "MixingOperation", "conditions": "Co As Sb"}, {"string": "pressing", "type": "PressingOperation", "conditions": NaN}, {"string": "heating", "type": "HeatingOperation", "conditions": "1073 336"}, {"string": "cooling", "type": "CoolingOperation", "conditions": "slow"}, {"string": "grinding", "type": "GrindingOperation", "conditions": NaN}, {"string": "sintering", "type": "SinteringOperation", "conditions": "SPS 15.79 973 10"}]}, {"doi": "https://doi.org/10.1021/acs.chemmater.8b02155", "target": {"composition": [{"formula": "YbCd1.1Zn0.9Sb2", "elements": {"Yb": 1.0, "Cd": 1.1, "Zn": 0.9, "Sb": 2.0}, "amount": 1}]}, "material property": {"temperature (K)": 350.0, "seebeck_coefficient (\u03bcV/K)": 86.3, "electrical conductivity (S/m)": 135370.0, "thermal conductivity (W/mK)": 1.707, "power factor (W/mK2)": 0.0010081937953, "ZT": 0.192}, "precursors": [{"composition": [{"formula": "Yb", "elements": {"Yb": 1.0}, "amount": 1}]}, {"composition": [{"formula": "Cd", "elements": {"Cd": 1.0}, "amount": 1}]}, {"composition": [{"formula": "Zn", "elements": {"Zn": 1.0}, "amount": 1}]}, {"composition": [{"formula": "Sb", "elements": {"Sb": 1.0}, "amount": 1}]}], "operations": [{"string": "mixing", "type": "MixingOperation", "conditions": "Yb Cd Zn Sb"}, {"string": "heating", "type": "HeatingOperation", "conditions": "1273 5"}, {"string": "cooling", "type": "CoolingOperation", "conditions": "rapid"}, {"string": "heating", "type": "HeatingOperation", "conditions": "923 72"}, {"string": "cooling", "type": "CoolingOperation", "conditions": NaN}, {"string": "grinding", "type": "GrindingOperation", "conditions": "hand-grinding"}, {"string": "sintering", "type": "SinteringOperation", "conditions": "HP 80 723 60"}]}, {"doi": "https://doi.org/10.1021/acs.chemmater.8b02155", "target": {"composition": [{"formula": "YbCd1.2Zn0.8Sb2", "elements": {"Yb": 1.0, "Cd": 1.2, "Zn": 0.8, "Sb": 2.0}, "amount": 1}]}, "material property": {"temperature (K)": 350.0, "seebeck_coefficient (\u03bcV/K)": 89.28, "electrical conductivity (S/m)": 125000.0, "thermal conductivity (W/mK)": 1.67, "power factor (W/mK2)": 0.0009963648, "ZT": 0.22}, "precursors": [{"composition": [{"formula": "Yb", "elements": {"Yb": 1.0}, "amount": 1}]}, {"composition": [{"formula": "Cd", "elements": {"Cd": 1.0}, "amount": 1}]}, {"composition": [{"formula": "Zn", "elements": {"Zn": 1.0}, "amount": 1}]}, {"composition": [{"formula": "Sb", "elements": {"Sb": 1.0}, "amount": 1}]}], "operations": [{"string": "mixing", "type": "MixingOperation", "conditions": "Yb Cd Zn Sb"}, {"string": "heating", "type": "HeatingOperation", "conditions": "1273 5"}, {"string": "cooling", "type": "CoolingOperation", "conditions": "rapid"}, {"string": "heating", "type": "HeatingOperation", "conditions": "923 72"}, {"string": "cooling", "type": "CoolingOperation", "conditions": NaN}, {"string": "grinding", "type": "GrindingOperation", "conditions": "hand-grinding"}, {"string": "sintering", "type": "SinteringOperation", "conditions": "HP 80 723 60"}]}, {"doi": "https://doi.org/10.1021/acs.chemmater.8b02155", "target": {"composition": [{"formula": "YbCd1.3Zn0.7Sb2", "elements": {"Yb": 1.0, "Cd": 1.3, "Zn": 0.7, "Sb": 2.0}, "amount": 1}]}, "material property": {"temperature (K)": 350.0, "seebeck_coefficient (\u03bcV/K)": 109.69, "electrical conductivity (S/m)": 98726.0, "thermal conductivity (W/mK)": 1.556, "power factor (W/mK2)": 0.0011878609743686, "ZT": 0.2671923785533483}, "precursors": [{"composition": [{"formula": "Yb", "elements": {"Yb": 1.0}, "amount": 1}]}, {"composition": [{"formula": "Cd", "elements": {"Cd": 1.0}, "amount": 1}]}, {"composition": [{"formula": "Zn", "elements": {"Zn": 1.0}, "amount": 1}]}, {"composition": [{"formula": "Sb", "elements": {"Sb": 1.0}, "amount": 1}]}], "operations": [{"string": "mixing", "type": "MixingOperation", "conditions": "Yb Cd Zn Sb"}, {"string": "heating", "type": "HeatingOperation", "conditions": "1273 5"}, {"string": "cooling", "type": "CoolingOperation", "conditions": "rapid"}, {"string": "heating", "type": "HeatingOperation", "conditions": "923 72"}, {"string": "cooling", "type": "CoolingOperation", "conditions": NaN}, {"string": "grinding", "type": "GrindingOperation", "conditions": "hand-grinding"}, {"string": "sintering", "type": "SinteringOperation", "conditions": "HP 80 723 60"}]}, {"doi": "https://doi.org/10.1021/acs.chemmater.8b02155", "target": {"composition": [{"formula": "YbCd1.4Zn0.6Sb2", "elements": {"Yb": 1.0, "Cd": 1.4, "Zn": 0.6, "Sb": 2.0}, "amount": 1}]}, "material property": {"temperature (K)": 350.0, "seebeck_coefficient (\u03bcV/K)": 125.45, "electrical conductivity (S/m)": 75926.0, "thermal conductivity (W/mK)": 1.67, "power factor (W/mK2)": 0.001194900800015, "ZT": 0.25042831138038923}, "precursors": [{"composition": [{"formula": "Yb", "elements": {"Yb": 1.0}, "amount": 1}]}, {"composition": [{"formula": "Cd", "elements": {"Cd": 1.0}, "amount": 1}]}, {"composition": [{"formula": "Zn", "elements": {"Zn": 1.0}, "amount": 1}]}, {"composition": [{"formula": "Sb", "elements": {"Sb": 1.0}, "amount": 1}]}], "operations": [{"string": "mixing", "type": "MixingOperation", "conditions": "Yb Cd Zn Sb"}, {"string": "heating", "type": "HeatingOperation", "conditions": "1273 5"}, {"string": "cooling", "type": "CoolingOperation", "conditions": "rapid"}, {"string": "heating", "type": "HeatingOperation", "conditions": "923 72"}, {"string": "cooling", "type": "CoolingOperation", "conditions": NaN}, {"string": "grinding", "type": "GrindingOperation", "conditions": "hand-grinding"}, {"string": "sintering", "type": "SinteringOperation", "conditions": "HP 80 723 60"}]}, {"doi": "https://doi.org/10.1021/acs.chemmater.8b02155", "target": {"composition": [{"formula": "YbCd1.5Zn0.5Sb2", "elements": {"Yb": 1.0, "Cd": 1.5, "Zn": 0.5, "Sb": 2.0}, "amount": 1}]}, "material property": {"temperature (K)": 350.0, "seebeck_coefficient (\u03bcV/K)": 121.03, "electrical conductivity (S/m)": 91450.0, "thermal conductivity (W/mK)": 1.613, "power factor (W/mK2)": 0.001339583459305, "ZT": 0.33}, "precursors": [{"composition": [{"formula": "Yb", "elements": {"Yb": 1.0}, "amount": 1}]}, {"composition": [{"formula": "Cd", "elements": {"Cd": 1.0}, "amount": 1}]}, {"composition": [{"formula": "Zn", "elements": {"Zn": 1.0}, "amount": 1}]}, {"composition": [{"formula": "Sb", "elements": {"Sb": 1.0}, "amount": 1}]}], "operations": [{"string": "mixing", "type": "MixingOperation", "conditions": "Yb Cd Zn Sb"}, {"string": "heating", "type": "HeatingOperation", "conditions": "1273 5"}, {"string": "cooling", "type": "CoolingOperation", "conditions": "rapid"}, {"string": "heating", "type": "HeatingOperation", "conditions": "923 72"}, {"string": "cooling", "type": "CoolingOperation", "conditions": NaN}, {"string": "grinding", "type": "GrindingOperation", "conditions": "hand-grinding"}, {"string": "sintering", "type": "SinteringOperation", "conditions": "HP 80 723 60"}]}, {"doi": "https://doi.org/10.1021/acs.chemmater.8b02155", "target": {"composition": [{"formula": "YbCd1.6Zn0.4Sb2", "elements": {"Yb": 1.0, "Cd": 1.6, "Zn": 0.4, "Sb": 2.0}, "amount": 1}]}, "material property": {"temperature (K)": 350.0, "seebeck_coefficient (\u03bcV/K)": 122.22, "electrical conductivity (S/m)": 84470.0, "thermal conductivity (W/mK)": 1.6825, "power factor (W/mK2)": 0.0012617899179479999, "ZT": 0.29}, "precursors": [{"composition": [{"formula": "Yb", "elements": {"Yb": 1.0}, "amount": 1}]}, {"composition": [{"formula": "Cd", "elements": {"Cd": 1.0}, "amount": 1}]}, {"composition": [{"formula": "Zn", "elements": {"Zn": 1.0}, "amount": 1}]}, {"composition": [{"formula": "Sb", "elements": {"Sb": 1.0}, "amount": 1}]}], "operations": [{"string": "mixing", "type": "MixingOperation", "conditions": "Yb Cd Zn Sb"}, {"string": "heating", "type": "HeatingOperation", "conditions": "1273 5"}, {"string": "cooling", "type": "CoolingOperation", "conditions": "rapid"}, {"string": "heating", "type": "HeatingOperation", "conditions": "923 72"}, {"string": "cooling", "type": "CoolingOperation", "conditions": NaN}, {"string": "grinding", "type": "GrindingOperation", "conditions": "hand-grinding"}, {"string": "sintering", "type": "SinteringOperation", "conditions": "HP 80 723 60"}]}, {"doi": "https://doi.org/10.1021/acs.chemmater.8b02155", "target": {"composition": [{"formula": "YbCd1.7Zn0.3Sb2", "elements": {"Yb": 1.0, "Cd": 1.7, "Zn": 0.3, "Sb": 2.0}, "amount": 1}]}, "material property": {"temperature (K)": 350.0, "seebeck_coefficient (\u03bcV/K)": 128.6, "electrical conductivity (S/m)": 71800.0, "thermal conductivity (W/mK)": 1.76, "power factor (W/mK2)": 0.001187425528, "ZT": 0.248}, "precursors": [{"composition": [{"formula": "Yb", "elements": {"Yb": 1.0}, "amount": 1}]}, {"composition": [{"formula": "Cd", "elements": {"Cd": 1.0}, "amount": 1}]}, {"composition": [{"formula": "Zn", "elements": {"Zn": 1.0}, "amount": 1}]}, {"composition": [{"formula": "Sb", "elements": {"Sb": 1.0}, "amount": 1}]}], "operations": [{"string": "mixing", "type": "MixingOperation", "conditions": "Yb Cd Zn Sb"}, {"string": "heating", "type": "HeatingOperation", "conditions": "1273 5"}, {"string": "cooling", "type": "CoolingOperation", "conditions": "rapid"}, {"string": "heating", "type": "HeatingOperation", "conditions": "923 72"}, {"string": "cooling", "type": "CoolingOperation", "conditions": NaN}, {"string": "grinding", "type": "GrindingOperation", "conditions": "hand-grinding"}, {"string": "sintering", "type": "SinteringOperation", "conditions": "HP 80 723 60"}]}, {"doi": "https://doi.org/10.1021/acs.chemmater.8b02155", "target": {"composition": [{"formula": "YbCd1.8Zn0.2Sb2", "elements": {"Yb": 1.0, "Cd": 1.8, "Zn": 0.2, "Sb": 2.0}, "amount": 1}]}, "material property": {"temperature (K)": 350.0, "seebeck_coefficient (\u03bcV/K)": 133.74, "electrical conductivity (S/m)": 64873.0, "thermal conductivity (W/mK)": 1.8435, "power factor (W/mK2)": 0.0011603436227748001, "ZT": 0.22029849089838893}, "precursors": [{"composition": [{"formula": "Yb", "elements": {"Yb": 1.0}, "amount": 1}]}, {"composition": [{"formula": "Cd", "elements": {"Cd": 1.0}, "amount": 1}]}, {"composition": [{"formula": "Zn", "elements": {"Zn": 1.0}, "amount": 1}]}, {"composition": [{"formula": "Sb", "elements": {"Sb": 1.0}, "amount": 1}]}], "operations": [{"string": "mixing", "type": "MixingOperation", "conditions": "Yb Cd Zn Sb"}, {"string": "heating", "type": "HeatingOperation", "conditions": "1273 5"}, {"string": "cooling", "type": "CoolingOperation", "conditions": "rapid"}, {"string": "heating", "type": "HeatingOperation", "conditions": "923 72"}, {"string": "cooling", "type": "CoolingOperation", "conditions": NaN}, {"string": "grinding", "type": "GrindingOperation", "conditions": "hand-grinding"}, {"string": "sintering", "type": "SinteringOperation", "conditions": "HP 80 723 60"}]}, {"doi": "https://doi.org/10.1021/acs.chemmater.8b02155", "target": {"composition": [{"formula": "YbCd1.8Zn0.2Sb3", "elements": {"Yb": 1.0, "Cd": 1.8, "Zn": 0.2, "Sb": 3.0}, "amount": 1}]}, "material property": {"temperature (K)": 450.0, "seebeck_coefficient (\u03bcV/K)": 165.1, "electrical conductivity (S/m)": 54813.0, "thermal conductivity (W/mK)": 1.575, "power factor (W/mK2)": 0.0014940933021299998, "ZT": 0.4268838006085714}, "precursors": [{"composition": [{"formula": "Yb", "elements": {"Yb": 1.0}, "amount": 1}]}, {"composition": [{"formula": "Cd", "elements": {"Cd": 1.0}, "amount": 1}]}, {"composition": [{"formula": "Zn", "elements": {"Zn": 1.0}, "amount": 1}]}, {"composition": [{"formula": "Sb", "elements": {"Sb": 1.0}, "amount": 1}]}], "operations": [{"string": "mixing", "type": "MixingOperation", "conditions": "Yb Cd Zn Sb"}, {"string": "heating", "type": "HeatingOperation", "conditions": "1273 5"}, {"string": "cooling", "type": "CoolingOperation", "conditions": "rapid"}, {"string": "heating", "type": "HeatingOperation", "conditions": "923 72"}, {"string": "cooling", "type": "CoolingOperation", "conditions": NaN}, {"string": "grinding", "type": "GrindingOperation", "conditions": "hand-grinding"}, {"string": "sintering", "type": "SinteringOperation", "conditions": "HP 80 723 60"}]}, {"doi": "https://doi.org/10.1021/acs.chemmater.8b02155", "target": {"composition": [{"formula": "YbCd1.8Zn0.2Sb4", "elements": {"Yb": 1.0, "Cd": 1.8, "Zn": 0.2, "Sb": 4.0}, "amount": 1}]}, "material property": {"temperature (K)": 550.0, "seebeck_coefficient (\u03bcV/K)": 182.45, "electrical conductivity (S/m)": 45691.0, "thermal conductivity (W/mK)": 1.3737, "power factor (W/mK2)": 0.0015209621222274997, "ZT":
