Repository: ngs00/spende

# Multimodal Graph-to-Sequence Encoder-Decoder for Learning Material Synthesis Processes of Thermoelectric Materials
Various calculation-based and data-driven methods have been proposed to discover high-performance thermoelectric materials for sustainable energy resources.
However, although several data-driven methods successfully discovered the chemical compositions of promising thermoelectric materials, the practical potential of the existing methods is still limited because there is a complex engineering problem between the discovered materials and the real-world material synthesis.

File: dataset/tmsr.json (part 12 of 24)
0.6089605934520819}, "precursors": [{"composition": [{"formula": "Yb", "elements": {"Yb": 1.0}, "amount": 1}]}, {"composition": [{"formula": "Cd", "elements": {"Cd": 1.0}, "amount": 1}]}, {"composition": [{"formula": "Zn", "elements": {"Zn": 1.0}, "amount": 1}]}, {"composition": [{"formula": "Sb", "elements": {"Sb": 1.0}, "amount": 1}]}], "operations": [{"string": "mixing", "type": "MixingOperation", "conditions": "Yb Cd Zn Sb"}, {"string": "heating", "type": "HeatingOperation", "conditions": "1273 5"}, {"string": "cooling", "type": "CoolingOperation", "conditions": "rapid"}, {"string": "heating", "type": "HeatingOperation", "conditions": "923 72"}, {"string": "cooling", "type": "CoolingOperation", "conditions": NaN}, {"string": "grinding", "type": "GrindingOperation", "conditions": "hand-grinding"}, {"string": "sintering", "type": "SinteringOperation", "conditions": "HP 80 723 60"}]}, {"doi": "https://doi.org/10.1021/acs.chemmater.8b02155", "target": {"composition": [{"formula": "YbCd1.8Zn0.2Sb5", "elements": {"Yb": 1.0, "Cd": 1.8, "Zn": 0.2, "Sb": 5.0}, "amount": 1}]}, "material property": {"temperature (K)": 650.0, "seebeck_coefficient (\u03bcV/K)": 181.84, "electrical conductivity (S/m)": 43067.0, "thermal conductivity (W/mK)": 1.281, "power factor (W/mK2)": 0.0014240441884352001, "ZT": 0.722582921532303}, "precursors": [{"composition": [{"formula": "Yb", "elements": {"Yb": 1.0}, "amount": 1}]}, {"composition": [{"formula": "Cd", "elements": {"Cd": 1.0}, "amount": 1}]}, {"composition": [{"formula": "Zn", "elements": {"Zn": 1.0}, "amount": 1}]}, {"composition": [{"formula": "Sb", "elements": {"Sb": 1.0}, "amount": 1}]}], "operations": [{"string": "mixing", "type": "MixingOperation", "conditions": "Yb Cd Zn Sb"}, {"string": "heating", "type": "HeatingOperation", "conditions": "1273 5"}, {"string": "cooling", "type": "CoolingOperation", "conditions": "rapid"}, {"string": "heating", "type": "HeatingOperation", "conditions": "923 72"}, {"string": "cooling", "type": "CoolingOperation", "conditions": NaN}, {"string": "grinding", "type": "GrindingOperation", "conditions": "hand-grinding"}, {"string": "sintering", "type": "SinteringOperation", "conditions": "HP 80 723 60"}]}, {"doi": "https://doi.org/10.1021/acs.chemmater.8b02155", "target": {"composition": [{"formula": "YbCd1.9Zn0.1Sb2", "elements": {"Yb": 1.0, "Cd": 1.9, "Zn": 0.1, "Sb": 2.0}, "amount": 1}]}, "material property": {"temperature (K)": 350.0, "seebeck_coefficient (\u03bcV/K)": 137.32, "electrical conductivity (S/m)": 61377.0, "thermal conductivity (W/mK)": 1.955, "power factor (W/mK2)": 0.0011573727333647997, "ZT": 0.2072022796305268}, "precursors": [{"composition": [{"formula": "Yb", "elements": {"Yb": 1.0}, "amount": 1}]}, {"composition": [{"formula": "Cd", "elements": {"Cd": 1.0}, "amount": 1}]}, {"composition": [{"formula": "Zn", "elements": {"Zn": 1.0}, "amount": 1}]}, {"composition": [{"formula": "Sb", "elements": {"Sb": 1.0}, "amount": 1}]}], "operations": [{"string": "mixing", "type": "MixingOperation", "conditions": "Yb Cd Zn Sb"}, {"string": "heating", "type": "HeatingOperation", "conditions": "1273 5"}, {"string": "cooling", "type": "CoolingOperation", "conditions": "rapid"}, {"string": "heating", "type": "HeatingOperation", "conditions": "923 72"}, {"string": "cooling", "type": "CoolingOperation", "conditions": NaN}, {"string": "grinding", "type": "GrindingOperation", "conditions": "hand-grinding"}, {"string": "sintering", "type": "SinteringOperation", "conditions": "HP 80 723 60"}]}, {"doi": "https://doi.org/10.1021/acs.chemmater.8b02155", "target": {"composition": [{"formula": "YbCd2Sb2", "elements": {"Yb": 1.0, "Cd": 2.0, "Sb": 2.0}, "amount": 1}]}, "material property": {"temperature (K)": 350.0, "seebeck_coefficient (\u03bcV/K)": 100.825, "electrical conductivity (S/m)": 111511.0, "thermal conductivity (W/mK)": 1.6246, "power factor (W/mK2)": 0.001133585212174375, "ZT": 0.2442169298664479}, "precursors": [{"composition": [{"formula": "Yb", "elements": {"Yb": 1.0}, "amount": 1}]}, {"composition": [{"formula": "Cd", "elements": {"Cd": 1.0}, "amount": 1}]}, {"composition": [{"formula": "Sb", "elements": {"Sb": 1.0}, "amount": 1}]}], "operations": [{"string": "mixing", "type": "MixingOperation", "conditions": "Yb Cd Sb"}, {"string": "heating", "type": "HeatingOperation", "conditions": "1273 5"}, {"string": "cooling", "type": "CoolingOperation", "conditions": "rapid"}, {"string": "heating", "type": "HeatingOperation", "conditions": "923 72"}, {"string": "cooling", "type": "CoolingOperation", "conditions": NaN}, {"string": "grinding", "type": "GrindingOperation", "conditions": "hand-grinding"}, {"string": "sintering", "type": "SinteringOperation", "conditions": "HP 80 723 60"}]}, {"doi": "https://doi.org/10.1021/acs.chemmater.8b03609", "target": {"composition": [{"formula": "Ge12Sb2Te15", "elements": {"Ge": 12.0, "Sb": 2.0, "Te": 15.0}, "amount": 1}]}, "material property": {"temperature (K)": 373.0, "seebeck_coefficient (\u03bcV/K)": 175.7, "electrical conductivity (S/m)": 35960.0, "thermal conductivity (W/mK)": 1.49, "power factor (W/mK2)": 0.0011101028203999999, "ZT": 0.27789822282496635}, "precursors": [{"composition": [{"formula": "Ge", "elements": {"Ge": 1.0}, "amount": 1}]}, {"composition": [{"formula": "Sb", "elements": {"Sb": 1.0}, "amount": 1}]}, {"composition": [{"formula": "Te", "elements": {"Te": 1.0}, "amount": 1}]}], "operations": [{"string": "mixing", "type": "MixingOperation", "conditions": "Ge Sb Te"}, {"string": "heating", "type": "HeatingOperation", "conditions": "1223 1.5"}, {"string": "cooling", "type": "CoolingOperation", "conditions": "slow"}, {"string": "heating", "type": "HeatingOperation", "conditions": "823 24"}, {"string": "cooling", "type": "CoolingOperation", "conditions": "slow"}]}, {"doi": "https://doi.org/10.1021/acs.chemmater.8b03609", "target": {"composition": [{"formula": "Ge4Sb2Te7", "elements": {"Ge": 4.0, "Sb": 2.0, "Te": 7.0}, "amount": 1}]}, "material property": {"temperature (K)": 373.0, "seebeck_coefficient (\u03bcV/K)": 51.33, "electrical conductivity (S/m)": 200000.0, "thermal conductivity (W/mK)": 2.0938, "power factor (W/mK2)": 0.00052695378, "ZT": 0.0938741808864266}, "precursors": [{"composition": [{"formula": "Ge", "elements": {"Ge": 1.0}, "amount": 1}]}, {"composition": [{"formula": "Sb", "elements": {"Sb": 1.0}, "amount": 1}]}, {"composition": [{"formula": "Te", "elements": {"Te": 1.0}, "amount": 1}]}], "operations": [{"string": "mixing", "type": "MixingOperation", "conditions": "Ge Sb Te"}, {"string": "heating", "type": "HeatingOperation", "conditions": "1223 1.5"}, {"string": "cooling", "type": "CoolingOperation", "conditions": "slow"}, {"string": "heating", "type": "HeatingOperation", "conditions": "823 24"}, {"string": "cooling", "type": "CoolingOperation", "conditions": "slow"}]}, {"doi": "https://doi.org/10.1021/acs.chemmater.8b03609", "target": {"composition": [{"formula": "Li2Ge11Sb2Te15", "elements": {"Li": 2.0, "Ge": 11.0, "Sb": 2.0, "Te": 15.0}, "amount": 1}]}, "material property": {"temperature (K)": 373.0, "seebeck_coefficient (\u03bcV/K)": 100.0, "electrical conductivity (S/m)": 179400.0, "thermal conductivity (W/mK)": 1.8482, "power factor (W/mK2)": 0.001794, "ZT": 0.3620614652093929}, "precursors": [{"composition": [{"formula": "LiGe", "elements": {"Li": 1.0, "Ge": 1.0}, "amount": 1}]}, {"composition": [{"formula": "Ge", "elements": {"Ge": 1.0}, "amount": 1}]}, {"composition": [{"formula": "Sb", "elements": {"Sb": 1.0}, "amount": 1}]}, {"composition": [{"formula": "Te", "elements": {"Te": 1.0}, "amount": 1}]}], "operations": [{"string": "mixing", "type": "MixingOperation", "conditions": "LiGe Ge Sb Te"}, {"string": "heating", "type": "HeatingOperation", "conditions": "1223 1.5"}, {"string": "cooling", "type": "CoolingOperation", "conditions": "slow"}, {"string": "heating", "type": "HeatingOperation", "conditions": "823 24"}, {"string": "cooling", "type": "CoolingOperation", "conditions": "slow"}]}, {"doi": "https://doi.org/10.1021/acs.chemmater.8b03609", "target": {"composition": [{"formula": "Li2Ge3Sb2Te7", "elements": {"Li": 2.0, "Ge": 3.0, "Sb": 2.0, "Te": 7.0}, "amount": 1}]}, "material property": {"temperature (K)": 373.0, "seebeck_coefficient (\u03bcV/K)": 270.0, "electrical conductivity (S/m)": 16670.0, "thermal conductivity (W/mK)": 0.803, "power factor (W/mK2)": 0.001215243, "ZT": 0.5644902104607721}, "precursors": [{"composition": [{"formula": "LiGe", "elements": {"Li": 1.0, "Ge": 1.0}, "amount": 1}]}, {"composition": [{"formula": "Ge", "elements": {"Ge": 1.0}, "amount": 1}]}, {"composition": [{"formula": "Sb", "elements": {"Sb": 1.0}, "amount": 1}]}, {"composition": [{"formula": "Te", "elements": {"Te": 1.0}, "amount": 1}]}], "operations": [{"string": "mixing", "type": "MixingOperation", "conditions": "LiGe Ge Sb Te"}, {"string": "heating", "type": "HeatingOperation", "conditions": "1223 1.5"}, {"string": "cooling", "type": "CoolingOperation", "conditions": "slow"}, {"string": "heating", "type": "HeatingOperation", "conditions": "823 24"}, {"string": "cooling", "type": "CoolingOperation", "conditions": "slow"}]}, {"doi": "https://doi.org/10.1021/acs.chemmater.8b03609", "target": {"composition": [{"formula": "LiGe11.5Sb2Te15", "elements": {"Li": 1.0, "Ge": 11.5, "Sb": 2.0, "Te": 15.0}, "amount": 1}]}, "material property": {"temperature (K)": 373.0, "seebeck_coefficient (\u03bcV/K)": 205.4, "electrical conductivity (S/m)": 41580.0, "thermal conductivity (W/mK)": 1.352, "power factor (W/mK2)": 0.0017542252728000001, "ZT": 0.4839689547}, "precursors": [{"composition": [{"formula": "LiGe", "elements": {"Li": 1.0, "Ge": 1.0}, "amount": 1}]}, {"composition": [{"formula": "Ge", "elements": {"Ge": 1.0}, "amount": 1}]}, {"composition": [{"formula": "Sb", "elements": {"Sb": 1.0}, "amount": 1}]}, {"composition": [{"formula": "Te", "elements": {"Te": 1.0}, "amount": 1}]}], "operations": [{"string": "mixing", "type": "MixingOperation", "conditions": "LiGe Ge Sb Te"}, {"string": "heating", "type": "HeatingOperation", "conditions": "1223 1.5"}, {"string": "cooling", "type": "CoolingOperation", "conditions": "slow"}, {"string": "heating", "type": "HeatingOperation", "conditions": "823 24"}, {"string": "cooling", "type": "CoolingOperation", "conditions": "slow"}]}, {"doi": "https://doi.org/10.1021/acs.chemmater.8b03609", "target": {"composition": [{"formula": "LiGe3.5Sb2Te7", "elements": {"Li": 1.0, "Ge": 3.5, "Sb": 2.0, "Te": 7.0}, "amount": 1}]}, "material property": {"temperature (K)": 373.0, "seebeck_coefficient (\u03bcV/K)": 201.8, "electrical conductivity (S/m)": 28890.0, "thermal conductivity (W/mK)": 0.933, "power factor (W/mK2)": 0.0011764944036000001, "ZT": 0.47034556542636663}, "precursors": [{"composition": [{"formula": "LiGe", "elements": {"Li": 1.0, "Ge": 1.0}, "amount": 1}]}, {"composition": [{"formula": "Ge", "elements": {"Ge": 1.0}, "amount": 1}]}, {"composition": [{"formula": "Sb", "elements": {"Sb": 1.0}, "amount": 1}]}, {"composition": [{"formula": "Te", "elements": {"Te": 1.0}, "amount": 1}]}], "operations": [{"string": "mixing", "type": "MixingOperation", "conditions": "LiGe Ge Sb Te"}, {"string": "heating", "type": "HeatingOperation", "conditions": "1223 1.5"}, {"string": "cooling", "type": "CoolingOperation", "conditions": "slow"}, {"string": "heating", "type": "HeatingOperation", "conditions": "823 24"}, {"string": "cooling", "type": "CoolingOperation", "conditions": "slow"}]}, {"doi": "https://doi.org/10.1021/acs.chemmater.9b00964", "target": {"composition": [{"formula": "Nd2.78Te4", "elements": {"Nd": 2.78, "Te": 4.0}, "amount": 1}]}, "material property": {"temperature (K)": 373.0, "seebeck_coefficient (\u03bcV/K)": -58.0, "electrical conductivity (S/m)": 94460.0, "thermal conductivity (W/mK)": 1.3869, "power factor (W/mK2)": 0.00031776344, "ZT": 0.08546092949744033}, "precursors": [{"composition": [{"formula": "Nd", "elements": {"Nd": 1.0}, "amount": 1}]}, {"composition": [{"formula": "Te", "elements": {"Te": 1.0}, "amount": 1}]}], "operations": [{"string": "mixing", "type": "MixingOperation", "conditions": "Nd Te"}, {"string": "grinding", "type": "GrindingOperation", "conditions": "ball-mill"}, {"string": "sintering", "type": "SinteringOperation", "conditions": "SPS 80 1500 NaN"}]}, {"doi": "https://doi.org/10.1021/acs.chemmater.9b00964", "target": {"composition": [{"formula": "Nd2.84Te4", "elements": {"Nd": 2.84, "Te": 4.0}, "amount": 1}]}, "material property": {"temperature (K)": 373.0, "seebeck_coefficient (\u03bcV/K)": -42.2, "electrical conductivity (S/m)": 128600.0, "thermal conductivity (W/mK)": 1.9338, "power factor (W/mK2)": 0.00022901602400000003, "ZT": 0.04417363582169822}, "precursors": [{"composition": [{"formula": "Nd", "elements": {"Nd": 1.0}, "amount": 1}]}, {"composition": [{"formula": "Te", "elements": {"Te": 1.0}, "amount": 1}]}], "operations": [{"string": "mixing", "type": "MixingOperation", "conditions": "Nd Te"}, {"string": "grinding", "type": "GrindingOperation", "conditions": "ball-mill"}, {"string": "sintering", "type": "SinteringOperation", "conditions": "SPS 80 1500 NaN"}]}, {"doi": "https://doi.org/10.1021/acs.chemmater.9b00964", "target": {"composition": [{"formula": "Nd2.86Te4", "elements": {"Nd": 2.86, "Te": 4.0}, "amount": 1}]}, "material property": {"temperature (K)": 373.0, "seebeck_coefficient (\u03bcV/K)": -42.0, "electrical conductivity (S/m)": 151400.0, "thermal conductivity (W/mK)": 2.066, "power factor (W/mK2)": 0.00026, "ZT": 0.048217309196515006}, "precursors": [{"composition": [{"formula": "Nd", "elements": {"Nd": 1.0}, "amount": 1}]}, {"composition": [{"formula": "Te", "elements": {"Te": 1.0}, "amount": 1}]}], "operations": [{"string": "mixing", "type": "MixingOperation", "conditions": "Nd Te"}, {"string": "grinding", "type": "GrindingOperation", "conditions": "ball-mill"}, {"string": "sintering", "type": "SinteringOperation", "conditions": "SPS 80 1500 NaN"}]}, {"doi": "https://doi.org/10.1021/acs.chemmater.9b00964", "target": {"composition": [{"formula": "Nd2.92Te4", "elements": {"Nd": 2.92, "Te": 4.0}, "amount": 1}]}, "material property": {"temperature (K)": 373.0, "seebeck_coefficient (\u03bcV/K)": -31.13, "electrical conductivity (S/m)": 213158.0, "thermal conductivity (W/mK)": 2.6985, "power factor (W/mK2)": 0.00020656649385019995, "ZT": 0.028552641173290563}, "precursors": [{"composition": [{"formula": "Nd", "elements": {"Nd": 1.0}, "amount": 1}]}, {"composition": [{"formula": "Te", "elements": {"Te": 1.0}, "amount": 1}]}], "operations": [{"string": "mixing", "type": "MixingOperation", "conditions": "Nd Te"}, {"string": "grinding", "type": "GrindingOperation", "conditions": "ball-mill"}, {"string": "sintering", "type": "SinteringOperation", "conditions": "SPS 80 1500 NaN"}]}, {"doi": "https://doi.org/10.1021/acs.chemmater.9b00964", "target": {"composition": [{"formula": "Nd2.9Te4", "elements": {"Nd": 2.9, "Te": 4.0}, "amount": 1}]}, "material property": {"temperature (K)": 373.0, "seebeck_coefficient (\u03bcV/K)": -35.7, "electrical conductivity (S/m)": 180000.0, "thermal conductivity (W/mK)": 2.4485, "power factor (W/mK2)": 0.00022940820000000002, "ZT": 0.03494762450479886}, "precursors": [{"composition": [{"formula": "Nd", "elements": {"Nd": 1.0}, "amount": 1}]}, {"composition": [{"formula": "Te", "elements": {"Te": 1.0}, "amount": 1}]}], "operations": [{"string": "mixing", "type": "MixingOperation", "conditions": "Nd Te"}, {"string": "grinding", "type": "GrindingOperation", "conditions": "ball-mill"}, {"string": "sintering", "type": "SinteringOperation", "conditions": "SPS 80 1500 NaN"}]}, {"doi": "https://doi.org/10.1021/acs.chemmater.9b00964", "target": {"composition": [{"formula": "Nd3Te4", "elements": {"Nd": 3.0, "Te": 4.0}, "amount": 1}]}, "material property": {"temperature (K)": 373.0, "seebeck_coefficient (\u03bcV/K)": -29.0, "electrical conductivity (S/m)": 324000.0, "thermal conductivity (W/mK)": 3.19, "power factor (W/mK2)": 0.000272484, "ZT": 0.03186098181818182}, "precursors": [{"composition": [{"formula": "Nd", "elements": {"Nd": 1.0}, "amount": 1}]}, {"composition": [{"formula": "Te", "elements": {"Te": 1.0}, "amount": 1}]}], "operations": [{"string": "mixing", "type": "MixingOperation", "conditions": "Nd Te"}, {"string": "grinding", "type": "GrindingOperation", "conditions": "ball-mill"}, {"string": "sintering", "type": "SinteringOperation", "conditions": "SPS 80 1500 NaN"}]}, {"doi": "https://doi.org/10.1021/acs.inorgchem.0c01944", "target": {"composition": [{"formula": "Ca1.14Yb3.86Al1.68In0.32Sb6", "elements": {"Ca": 1.14, "Yb": 3.86, "Al": 1.68, "In": 0.32, "Sb": 6.0}, "amount": 1}]}, "material property": {"temperature (K)": 330.0, "seebeck_coefficient (\u03bcV/K)": 156.9, "electrical conductivity (S/m)": 9024.0, "thermal conductivity (W/mK)": 1.133, "power factor (W/mK2)": 0.00022214931264, "ZT": 0.06470368329320389}, "precursors": [{"composition": [{"formula": "Ca", "elements": {"Ca": 1.0}, "amount": 1}]}, {"composition": [{"formula": "Yb", "elements": {"Yb": 1.0}, "amount": 1}]}, {"composition": [{"formula": "Al", "elements": {"Al": 1.0}, "amount": 1}]}, {"composition": [{"formula": "In", "elements": {"In": 1.0}, "amount": 1}]}, {"composition": [{"formula": "Sb", "elements": {"Sb": 1.0}, "amount": 1}]}], "operations": [{"string": "mixing", "type": "MixingOperation", "conditions": "Ca Yb Al In Sb"}, {"string": "heating", "type": "HeatingOperation", "conditions": "NaN NaN"}, {"string": "cooling", "type": "CoolingOperation", "conditions": NaN}, {"string": "heating", "type": "HeatingOperation", "conditions": "NaN NaN"}, {"string": "cooling", "type": "CoolingOperation", "conditions": NaN}]}, {"doi": "https://doi.org/10.1021/acs.inorgchem.0c01944", "target": {"composition": [{"formula": "Ca1.18Yb3.82Al1.84In0.16Sb6", "elements": {"Ca": 1.18, "Yb": 3.82, "Al": 1.84, "In": 0.16, "Sb": 6.0}, "amount": 1}]}, "material property": {"temperature (K)": 327.0, "seebeck_coefficient (\u03bcV/K)": 24.31, "electrical conductivity (S/m)": 39212.0, "thermal conductivity (W/mK)": 3.125, "power factor (W/mK2)": 2.31733548332e-05, "ZT": 0.002424859849746048}, "precursors": [{"composition": [{"formula": "Ca", "elements": {"Ca": 1.0}, "amount": 1}]}, {"composition": [{"formula": "Yb", "elements": {"Yb": 1.0}, "amount": 1}]}, {"composition": [{"formula": "Al", "elements": {"Al": 1.0}, "amount": 1}]}, {"composition": [{"formula": "In", "elements": {"In": 1.0}, "amount": 1}]}, {"composition": [{"formula": "Sb", "elements": {"Sb": 1.0}, "amount": 1}]}], "operations": [{"string": "mixing", "type": "MixingOperation", "conditions": "Ca Yb Al In Sb"}, {"string": "heating", "type": "HeatingOperation", "conditions": "NaN NaN"}, {"string": "cooling", "type": "CoolingOperation", "conditions": NaN}, {"string": "heating", "type": "HeatingOperation", "conditions": "NaN NaN"}, {"string": "cooling", "type": "CoolingOperation", "conditions": NaN}, {"string": "heating", "type": "HeatingOperation", "conditions": "973 720"}]}, {"doi": "https://doi.org/10.1021/acs.inorgchem.0c01944", "target": {"composition": [{"formula": "Ca1.55Yb3.45Al2Sb6", "elements": {"Ca": 1.55, "Yb": 3.45, "Al": 2.0, "Sb": 6.0}, "amount": 1}]}, "material property": {"temperature (K)": 327.0, "seebeck_coefficient (\u03bcV/K)": 138.67, "electrical conductivity (S/m)": 180.0, "thermal conductivity (W/mK)": 1.0333, "power factor (W/mK2)": 3.461286402e-06, "ZT": 0.001095364998987709}, "precursors": [{"composition": [{"formula": "Ca", "elements": {"Ca": 1.0}, "amount": 1}]}, {"composition": [{"formula": "Yb", "elements": {"Yb": 1.0}, "amount": 1}]}, {"composition": [{"formula": "Al", "elements": {"Al": 1.0}, "amount": 1}]}, {"composition": [{"formula": "Sb", "elements": {"Sb": 1.0}, "amount": 1}]}], "operations": [{"string": "mixing", "type": "MixingOperation", "conditions": "Ca Yb Al Sb"}, {"string": "heating", "type": "HeatingOperation", "conditions": "NaN NaN"}, {"string": "cooling", "type": "CoolingOperation", "conditions": NaN}, {"string": "heating", "type": "HeatingOperation", "conditions": "NaN NaN"}, {"string": "cooling", "type": "CoolingOperation", "conditions": NaN}]}, {"doi": "https://doi.org/10.1021/acs.inorgchem.0c01944", "target": {"composition": [{"formula": "Ca1.58Yb3.42Al2Sb6", "elements": {"Ca": 1.58, "Yb": 3.42, "Al": 2.0, "Sb": 6.0}, "amount": 1}]}, "material property": {"temperature (K)": 327.0, "seebeck_coefficient (\u03bcV/K)": 21.0, "electrical conductivity (S/m)": 30357.0, "thermal conductivity (W/mK)": 4.0, "power factor (W/mK2)": 1.3387437e-05, "ZT": 0.00109442297475}, "precursors": [{"composition": [{"formula": "Ca", "elements": {"Ca": 1.0}, "amount": 1}]}, {"composition": [{"formula": "Yb", "elements": {"Yb": 1.0}, "amount": 1}]}, {"composition": [{"formula": "Al", "elements": {"Al": 1.0}, "amount": 1}]}, {"composition": [{"formula": "Sb", "elements": {"Sb": 1.0}, "amount": 1}]}], "operations": [{"string": "mixing", "type": "MixingOperation", "conditions": "Ca Yb Al Sb"}, {"string": "heating", "type": "HeatingOperation", "conditions": "NaN NaN"}, {"string": "cooling", "type": "CoolingOperation", "conditions": NaN}, {"string": "heating", "type": "HeatingOperation", "conditions": "NaN NaN"}, {"string": "cooling", "type": "CoolingOperation", "conditions": NaN}]}, {"doi": "https://doi.org/10.1021/acs.inorgchem.1c00079", "target": {"composition": [{"formula": "Cu2ZnSn0.925Ag0.075Se4", "elements": {"Cu": 2.0, "Zn": 1.0, "Sn": 0.925, "Ag": 0.075, "Se": 4.0}, "amount": 1}]}, "material property": {"temperature (K)": 323.0, "seebeck_coefficient (\u03bcV/K)": 45.07, "electrical conductivity (S/m)": 79487.0, "thermal conductivity (W/mK)": 3.936, "power factor (W/mK2)": 0.00016146233258630002, "ZT": 0.013250084711731428}, "precursors": [{"composition": [{"formula": "Cu", "elements": {"Cu": 1.0}, "amount": 1}]}, {"composition": [{"formula": "Zn", "elements": {"Zn": 1.0}, "amount": 1}]}, {"composition": [{"formula": "Sn", "elements": {"Sn": 1.0}, "amount": 1}]}, {"composition": [{"formula": "Ag", "elements": {"Ag": 1.0}, "amount": 1}]}, {"composition": [{"formula": "Se", "elements": {"Se": 1.0}, "amount": 1}]}], "operations": [{"string": "mixing", "type": "MixingOperation", "conditions": "Cu Zn Sn Ag Se"}, {"string": "heating", "type": "HeatingOperation", "conditions": "1170 6"}, {"string": "heating", "type": "HeatingOperation", "conditions": "773 96"}, {"string": "cooling", "type": "CoolingOperation", "conditions": NaN}, {"string": "grinding", "type": "GrindingOperation", "conditions": "hand-grinding"}, {"string": "sintering", "type": "SinteringOperation", "conditions": "HP 70 873 60"}]}, {"doi": "https://doi.org/10.1021/acs.inorgchem.1c00079", "target": {"composition": [{"formula": "Cu2ZnSn0.95Ag0.05Se4", "elements": {"Cu": 2.0, "Zn": 1.0, "Sn": 0.95, "Ag": 0.05, "Se": 4.0}, "amount": 1}]}, "material property": {"temperature (K)": 323.0, "seebeck_coefficient (\u03bcV/K)": 34.37, "electrical conductivity (S/m)": 258333.0, "thermal conductivity (W/mK)": 4.2105, "power factor (W/mK2)": 0.00030516797206769995, "ZT": 0.02341034437189576}, "precursors": [{"composition": [{"formula": "Cu", "elements": {"Cu": 1.0}, "amount": 1}]}, {"composition": [{"formula": "Zn", "elements": {"Zn": 1.0}, "amount": 1}]}, {"composition": [{"formula": "Sn", "elements": {"Sn": 1.0}, "amount": 1}]}, {"composition": [{"formula": "Ag", "elements": {"Ag": 1.0}, "amount": 1}]}, {"composition": [{"formula": "Se", "elements": {"Se": 1.0}, "amount": 1}]}], "operations": [{"string": "mixing", "type": "MixingOperation", "conditions": "Cu Zn Sn Ag Se"}, {"string": "heating", "type": "HeatingOperation", "conditions": "1170 6"}, {"string": "heating", "type": "HeatingOperation", "conditions": "773 96"}, {"string": "cooling", "type": "CoolingOperation", "conditions": NaN}, {"string": "grinding", "type": "GrindingOperation", "conditions": "hand-grinding"}, {"string": "sintering", "type": "SinteringOperation", "conditions": "HP 70 873 60"}]}, {"doi": "https://doi.org/10.1021/acs.inorgchem.1c00079", "target": {"composition": [{"formula": "Cu2ZnSn0.98Ag0.02Se4", "elements": {"Cu": 2.0, "Zn": 1.0, "Sn": 0.98, "Ag": 0.02, "Se": 4.0}, "amount": 1}]}, "material property": {"temperature (K)": 323.0, "seebeck_coefficient (\u03bcV/K)": 67.61, "electrical conductivity (S/m)": 34910.0, "thermal conductivity (W/mK)": 4.3626, "power factor (W/mK2)": 0.000159577523411, "ZT": 0.011814867295134325}, "precursors": [{"composition": [{"formula": "Cu", "elements": {"Cu": 1.0}, "amount": 1}]}, {"composition": [{"formula": "Zn", "elements": {"Zn": 1.0}, "amount": 1}]}, {"composition": [{"formula": "Sn", "elements": {"Sn": 1.0}, "amount": 1}]}, {"composition": [{"formula": "Ag", "elements": {"Ag": 1.0}, "amount": 1}]}, {"composition": [{"formula": "Se", "elements": {"Se": 1.0}, "amount": 1}]}], "operations": [{"string": "mixing", "type": "MixingOperation", "conditions": "Cu Zn Sn Ag Se"}, {"string": "heating", "type": "HeatingOperation", "conditions": "1170 6"}, {"string": "heating", "type": "HeatingOperation", "conditions": "773 96"}, {"string": "cooling", "type": "CoolingOperation", "conditions": NaN}, {"string": "grinding", "type": "GrindingOperation", "conditions": "hand-grinding"}, {"string": "sintering", "type": "SinteringOperation", "conditions": "HP 70 873 60"}]}, {"doi": "https://doi.org/10.1021/acs.inorgchem.1c00079", "target": {"composition": [{"formula": "Cu2ZnSnSe4", "elements": {"Cu": 2.0, "Zn": 1.0, "Sn": 1.0, "Se": 4.0}, "amount": 1}]}, "material property": {"temperature (K)": 323.0, "seebeck_coefficient (\u03bcV/K)": 105.92, "electrical conductivity (S/m)": 21008.0, "thermal conductivity (W/mK)": 4.567, "power factor (W/mK2)": 0.00023568972677120002, "ZT": 0.016669100448236832}, "precursors": [{"composition": [{"formula": "Cu", "elements": {"Cu": 1.0}, "amount": 1}]}, {"composition": [{"formula": "Zn", "elements": {"Zn": 1.0}, "amount": 1}]}, {"composition": [{"formula": "Sn", "elements": {"Sn": 1.0}, "amount": 1}]}, {"composition": [{"formula": "Se", "elements": {"Se": 1.0}, "amount": 1}]}], "operations": [{"string": "mixing", "type": "MixingOperation", "conditions": "Cu Zn Sn Se"}, {"string": "heating", "type": "HeatingOperation", "conditions": "1170 6"}, {"string": "heating", "type": "HeatingOperation", "conditions": "773 96"}, {"string": "cooling", "type": "CoolingOperation", "conditions": NaN}, {"string": "grinding", "type": "GrindingOperation", "conditions": "hand-grinding"}, {"string": "sintering", "type": "SinteringOperation", "conditions": "HP 70 873 60"}]}, {"doi": "https://doi.org/10.1021/acs.inorgchem.1c01028", "target": {"composition": [{"formula": "(Cu3SnS4)0.85(Ga2Te3)0.15", "elements": {"Sn": 0.85, "Te": 0.44999999999999996, "Cu": 2.55, "Ga": 0.3, "S": 3.4}, "amount": 1}]}, "material property": {"temperature (K)": 331.0, "seebeck_coefficient (\u03bcV/K)": 78.79, "electrical conductivity (S/m)": 58519.0, "thermal conductivity (W/mK)": 1.7802, "power factor (W/mK2)": 0.00036327799926790005, "ZT": 0.06754579134798051}, "precursors": [{"composition": [{"formula": "Ga", "elements": {"Ga": 1.0}, "amount": 1}]}, {"composition": [{"formula": "Te", "elements": {"Te": 1.0}, "amount": 1}]}], "operations": [{"string": "mixing", "type": "MixingOperation", "conditions": "Ga Te"}, {"string": "heating", "type": "HeatingOperation", "conditions": "1323 10"}, {"string": "cooling", "type": "CoolingOperation", "conditions": "rapid"}, {"string": "mixing", "type": "MixingOperation", "conditions": "Cu Sn S"}, {"string": "heating", "type": "HeatingOperation", "conditions": "723 2"}, {"string": "heating", "type": "HeatingOperation", "conditions": "1223 3.5"}, {"string": "heating", "type": "HeatingOperation", "conditions": "1073 48"}, {"string": "cooling", "type": "CoolingOperation", "conditions": "slow"}, {"string": "mixing", "type": "MixingOperation", "conditions": "Cu Sn S Ga Te"}, {"string": "heating", "type": "HeatingOperation", "conditions": "673 5"}, {"string": "heating", "type": "HeatingOperation", "conditions": "1173 NaN"}, {"string": "cooling", "type": "CoolingOperation", "conditions": "slow"}, {"string": "grinding", "type": "GrindingOperation", "conditions": "ball-mill"}, {"string": "sintering", "type": "SinteringOperation", "conditions": "SPS 60 903 NaN"}]}, {"doi": "https://doi.org/10.1021/acs.inorgchem.1c01028", "target": {"composition": [{"formula": "(Cu3SnS4)0.875(Ga2Te3)0.125", "elements": {"Sn": 0.875, "Te": 0.375, "Cu": 2.625, "Ga": 0.25, "S": 3.5}, "amount": 1}]}, "material property": {"temperature (K)": 331.0, "seebeck_coefficient (\u03bcV/K)": 75.0, "electrical conductivity (S/m)": 93015.0, "thermal conductivity (W/mK)": 2.4066, "power factor (W/mK2)": 0.000523209375, "ZT": 0.0719613991211668}, "precursors": [{"composition": [{"formula": "Ga", "elements": {"Ga": 1.0}, "amount": 1}]}, {"composition": [{"formula": "Te", "elements": {"Te": 1.0}, "amount": 1}]}], "operations": [{"string": "mixing", "type": "MixingOperation", "conditions": "Ga Te"}, {"string": "heating", "type": "HeatingOperation", "conditions": "1323 10"}, {"string": "cooling", "type": "CoolingOperation", "conditions": "rapid"}, {"string": "mixing", "type": "MixingOperation", "conditions": "Cu Sn S"}, {"string": "heating", "type": "HeatingOperation", "conditions": "723 2"}, {"string": "heating", "type": "HeatingOperation", "conditions": "1223 3.5"}, {"string": "heating", "type": "HeatingOperation", "conditions": "1073 48"}, {"string": "cooling", "type": "CoolingOperation", "conditions": "slow"}, {"string": "mixing", "type": "MixingOperation", "conditions": "Cu Sn S Ga Te"}, {"string": "heating", "type": "HeatingOperation", "conditions": "673 5"}, {"string": "heating", "type": "HeatingOperation", "conditions": "1173 NaN"}, {"string": "cooling", "type": "CoolingOperation", "conditions": "slow"}, {"string": "grinding", "type": "GrindingOperation", "conditions": "ball-mill"}, {"string": "sintering", "type": "SinteringOperation", "conditions": "SPS 60 903 NaN"}]}, {"doi": "https://doi.org/10.1021/acs.inorgchem.1c01028", "target": {"composition": [{"formula": "(Cu3SnS4)0.895(Ga2Te3)0.105", "elements": {"Sn": 0.895, "Te": 0.315, "Cu": 2.685, "Ga": 0.21, "S": 3.58}, "amount": 1}]}, "material property": {"temperature (K)": 331.0, "seebeck_coefficient (\u03bcV/K)": 52.02, "electrical conductivity (S/m)": 178473.0, "thermal conductivity (W/mK)": 2.9505, "power factor (W/mK2)": 0.00048296228722920003, "ZT": 0.054180822597141236}, "precursors": [{"composition": [{"formula": "Ga", "elements": {"Ga": 1.0}, "amount": 1}]}, {"composition": [{"formula": "Te", "elements": {"Te": 1.0}, "amount": 1}]}], "operations": [{"string": "mixing", "type": "MixingOperation", "conditions": "Ga Te"}, {"string": "heating", "type": "HeatingOperation", "conditions": "1323 10"}, {"string": "cooling", "type": "CoolingOperation", "conditions": "rapid"}, {"string": "mixing", "type": "MixingOperation", "conditions": "Cu Sn S"}, {"string": "heating", "type": "HeatingOperation", "conditions": "723 2"}, {"string": "heating", "type": "HeatingOperation", "conditions": "1223 3.5"}, {"string": "heating", "type": "HeatingOperation", "conditions": "1073 48"}, {"string": "cooling", "type": "CoolingOperation", "conditions": "slow"}, {"string": "mixing", "type": "MixingOperation", "conditions": "Cu Sn S Ga Te"}, {"string": "heating", "type": "HeatingOperation", "conditions": "673 5"}, {"string": "heating", "type": "HeatingOperation", "conditions": "1173 NaN"}, {"string": "cooling", "type": "CoolingOperation", "conditions": "slow"}, {"string": "grinding", "type": "GrindingOperation", "conditions": "ball-mill"}, {"string": "sintering", "type": "SinteringOperation", "conditions": "SPS 60 903 NaN"}]}, {"doi": "https://doi.org/10.1021/acs.inorgchem.1c01028", "target": {"composition": [{"formula": "(Cu3SnS4)0.915(Ga2Te3)0.085", "elements": {"Sn": 0.915, "Te": 0.255, "Cu": 2.745, "Ga": 0.17, "S": 3.66}, "amount": 1}]}, "material property": {"temperature (K)": 331.0, "seebeck_coefficient (\u03bcV/K)": 47.47, "electrical conductivity (S/m)": 186400.0, "thermal conductivity (W/mK)": 3.841, "power factor (W/mK2)": 0.00042003392776, "ZT": 0.036196623298245245}, "precursors": [{"composition": [{"formula": "Ga", "elements": {"Ga": 1.0}, "amount": 1}]}, {"composition": [{"formula": "Te", "elements": {"Te": 1.0}, "amount": 1}]}], "operations": [{"string": "mixing", "type": "MixingOperation", "conditions": "Ga Te"}, {"string": "heating", "type": "HeatingOperation", "conditions": "1323 10"}, {"string": "cooling", "type": "CoolingOperation", "conditions": "rapid"}, {"string": "mixing", "type": "MixingOperation", "conditions": "Cu Sn S"}, {"string": "heating", "type": "HeatingOperation", "conditions": "723 2"}, {"string": "heating", "type": "HeatingOperation", "conditions": "1223 3.5"}, {"string": "heating", "type": "HeatingOperation", "conditions": "1073 48"}, {"string": "cooling", "type": "CoolingOperation", "conditions": "slow"}, {"string": "mixing", "type": "MixingOperation", "conditions": "Cu Sn S Ga Te"}, {"string": "heating", "type": "HeatingOperation", "conditions": "673 5"}, {"string": "heating", "type": "HeatingOperation", "conditions": "1173 NaN"}, {"string": "cooling", "type": "CoolingOperation", "conditions": "slow"}, {"string": "grinding", "type": "GrindingOperation", "conditions": "ball-mill"}, {"string": "sintering", "type": "SinteringOperation", "conditions": "SPS 60 903 NaN"}]}, {"doi": "https://doi.org/10.1021/acs.inorgchem.1c01321", "target": {"composition": [{"formula": "Cu26V2Ge3Sb3S32", "elements": {"Cu": 26.0, "V": 2.0, "Ge": 3.0, "Sb": 3.0, "S": 32.0}, "amount": 1}]}, "material property": {"temperature (K)": 309.0, "seebeck_coefficient (\u03bcV/K)": 116.2, "electrical conductivity (S/m)": 57368.0, "thermal conductivity (W/mK)": 1.6923, "power factor (W/mK2)": 0.00077460797792, "ZT": 0.14143701777301898}, "precursors": [{"composition": [{"formula": "Cu", "elements": {"Cu": 1.0}, "amount": 1}]}, {"composition": [{"formula": "V", "elements": {"V": 1.0}, "amount": 1}]}, {"composition": [{"formula": "Ge", "elements": {"Ge": 1.0}, "amount": 1}]}, {"composition": [{"formula": "Sb", "elements": {"Sb": 1.0}, "amount": 1}]}, {"composition": [{"formula": "S", "elements": {"S": 1.0}, "amount": 1}]}], "operations": [{"string": "mixing", "type": "MixingOperation", "conditions": "Cu V Ge Sb S"}, {"string": "heating", "type": "HeatingOperation", "conditions": "1373 2"}, {"string": "heating", "type": "HeatingOperation", "conditions": "873 24"}, {"string": "cooling", "type": "CoolingOperation", "conditions": "slow"}, {"string": "grinding", "type": "GrindingOperation", "conditions": "ball-mill"}, {"string": "sintering", "type": "SinteringOperation", "conditions": "HP 200 848 40"}]}, {"doi": "https://doi.org/10.1021/acs.inorgchem.1c01321", "target": {"composition": [{"formula": "Cu26V2Ge4Sb2S32", "elements": {"Cu": 26.0, "V": 2.0, "Ge": 4.0, "Sb": 2.0, "S": 32.0}, "amount": 1}]}, "material property": {"temperature (K)": 309.0, "seebeck_coefficient (\u03bcV/K)": 66.51, "electrical conductivity (S/m)": 175410.0, "thermal conductivity (W/mK)": 2.5714, "power factor (W/mK2)": 0.0007759401853410002, "ZT": 0.09324318164049508}, "precursors": [{"composition": [{"formula": "Cu", "elements": {"Cu": 1.0}, "amount": 1}]}, {"composition": [{"formula": "V", "elements": {"V": 1.0}, "amount": 1}]}, {"composition": [{"formula": "Ge", "elements": {"Ge": 1.0}, "amount": 1}]}, {"composition": [{"formula": "Sb", "elements": {"Sb": 1.0}, "amount": 1}]}, {"composition": [{"formula": "S", "elements": {"S": 1.0}, "amount": 1}]}], "operations": [{"string": "mixing", "type": "MixingOperation", "conditions": "Cu V Ge Sb S"}, {"string": "heating", "type": "HeatingOperation", "conditions": "1373 2"}, {"string": "heating", "type": "HeatingOperation", "conditions": "873 24"}, {"string": "cooling", "type": "CoolingOperation", "conditions": "slow"}, {"string": "grinding", "type": "GrindingOperation", "conditions": "ball-mill"}, {"string": "sintering", "type": "SinteringOperation", "conditions": "HP 200 848 40"}]}, {"doi": "https://doi.org/10.1021/acs.inorgchem.1c01321", "target": {"composition": [{"formula": "Cu26V2Ge5SbS32", "elements": {"Cu": 26.0, "V": 2.0, "Ge": 5.0, "Sb": 1.0, "S": 32.0}, "amount": 1}]}, "material property": {"temperature (K)": 309.0, "seebeck_coefficient (\u03bcV/K)": 39.9, "electrical conductivity (S/m)": 334375.0, "thermal conductivity (W/mK)": 3.648, "power factor (W/mK2)": 0.00053232834375, "ZT": 0.04509031201171875}, "precursors": [{"composition": [{"formula": "Cu", "elements": {"Cu": 1.0}, "amount": 1}]}, {"composition": [{"formula": "V", "elements": {"V": 1.0}, "amount": 1}]}, {"composition": [{"formula": "Ge", "elements": {"Ge": 1.0}, "amount": 1}]}, {"composition": [{"formula": "Sb", "elements": {"Sb": 1.0}, "amount": 1}]}, {"composition": [{"formula": "S", "elements": {"S": 1.0}, "amount": 1}]}], "operations": [{"string": "mixing", "type": "MixingOperation", "conditions": "Cu V Ge Sb S"}, {"string": "heating", "type": "HeatingOperation", "conditions": "1373 2"}, {"string": "heating", "type": "HeatingOperation", "conditions": "873 24"}, {"string": "cooling", "type": "CoolingOperation", "conditions": "slow"}, {"string": "grinding", "type": "GrindingOperation", "conditions": "ball-mill"}, {"string": "sintering", "type": "SinteringOperation", "conditions": "HP 200 848 40"}]}, {"doi": "https://doi.org/10.1021/acs.inorgchem.1c01321", "target": {"composition": [{"formula": "Cu26V2Ge6S32", "elements": {"Cu": 26.0, "V": 2.0, "Ge": 6.0, "S": 32.0}, "amount": 1}]}, "material property": {"temperature (K)": 309.0, "seebeck_coefficient (\u03bcV/K)": 18.81, "electrical conductivity (S/m)": 545000.0, "thermal conductivity (W/mK)": 5.3146, "power factor (W/mK2)": 0.00019282977449999996, "ZT": 0.01121145529682384}, "precursors": [{"composition": [{"formula": "Cu", "elements": {"Cu": 1.0}, "amount": 1}]}, {"composition": [{"formula": "V", "elements": {"V": 1.0}, "amount": 1}]}, {"composition": [{"formula": "Ge", "elements": {"Ge": 1.0}, "amount": 1}]}, {"composition": [{"formula": "S", "elements": {"S": 1.0}, "amount": 1}]}], "operations": [{"string": "mixing", "type": "MixingOperation", "conditions": "Cu V Ge S"}, {"string": "heating", "type": "HeatingOperation", "conditions": "1373 2"}, {"string": "heating", "type": "HeatingOperation", "conditions": "873 24"}, {"string": "cooling", "type": "CoolingOperation", "conditions": "slow"}, {"string": "grinding", "type": "GrindingOperation", "conditions": "ball-mill"}, {"string": "sintering", "type": "SinteringOperation", "conditions": "HP 200 848 40"}]}, {"doi": "https://doi.org/10.1021/acs.inorgchem.1c01538", "target": {"composition": [{"formula": "Co0.95Ni0.05GeTe", "elements": {"Co": 0.95, "Ni": 0.05, "Ge": 1.0, "Te": 1.0}, "amount": 1}]}, "material property": {"temperature (K)": 327.0, "seebeck_coefficient (\u03bcV/K)": -44.26, "electrical conductivity (S/m)": 171693.0, "thermal conductivity (W/mK)": 6.25, "power factor (W/mK2)": 0.00033633759028679994, "ZT": 0.017597182723805373}, "precursors": [{"composition": [{"formula": "Co", "elements": {"Co": 1.0}, "amount": 1}]}, {"composition": [{"formula": "Ge", "elements": {"Ge": 1.0}, "amount": 1}]}, {"composition": [{"formula": "Te", "elements": {"Te": 1.0}, "amount": 1}]}, {"composition": [{"formula": "Ni", "elements": {"Ni": 1.0}, "amount": 1}]}], "operations": [{"string": "mixing", "type": "MixingOperation", "conditions": "Co Ge Te Ni"}, {"string": "heating", "type": "HeatingOperation", "conditions": "1273 15"}, {"string": "cooling", "type": "CoolingOperation", "conditions": "slow"}, {"string": "grinding", "type": "GrindingOperation", "conditions": NaN}, {"string": "heating", "type": "HeatingOperation", "conditions": "1073 30"}, {"string": "sintering", "type": "SinteringOperation", "conditions": "SPS 65 953 5"}]}, {"doi": "https://doi.org/10.1021/acs.inorgchem.1c01538", "target": {"composition": [{"formula": "Co0.97Ni0.03GeTe", "elements": {"Co": 0.97, "Ni": 0.03, "Ge": 1.0, "Te": 1.0}, "amount": 1}]}, "material
