Repository: ngs00/spende

# Multimodal Graph-to-Sequence Encoder-Decoder for Learning Material Synthesis Processes of Thermoelectric Materials
Various calculation-based and data-driven methods have been proposed to discover high-performance thermoelectric materials for sustainable energy resources.
However, although several data-driven methods successfully discovered the chemical compositions of promising thermoelectric materials, the practical potential of the existing methods is still limited because there is a complex engineering problem between the discovered materials and the real-world material synthesis.

File: dataset/tmsr.json (part 13 of 24)
property": {"temperature (K)": 327.0, "seebeck_coefficient (\u03bcV/K)": -81.28, "electrical conductivity (S/m)": 90957.0, "thermal conductivity (W/mK)": 6.333, "power factor (W/mK2)": 0.0006009018175488, "ZT": 0.0310271426398954}, "precursors": [{"composition": [{"formula": "Co", "elements": {"Co": 1.0}, "amount": 1}]}, {"composition": [{"formula": "Ge", "elements": {"Ge": 1.0}, "amount": 1}]}, {"composition": [{"formula": "Te", "elements": {"Te": 1.0}, "amount": 1}]}, {"composition": [{"formula": "Ni", "elements": {"Ni": 1.0}, "amount": 1}]}], "operations": [{"string": "mixing", "type": "MixingOperation", "conditions": "Co Ge Te Ni"}, {"string": "heating", "type": "HeatingOperation", "conditions": "1273 15"}, {"string": "cooling", "type": "CoolingOperation", "conditions": "slow"}, {"string": "grinding", "type": "GrindingOperation", "conditions": NaN}, {"string": "heating", "type": "HeatingOperation", "conditions": "1073 30"}, {"string": "sintering", "type": "SinteringOperation", "conditions": "SPS 65 953 5"}]}, {"doi": "https://doi.org/10.1021/acs.inorgchem.1c01538", "target": {"composition": [{"formula": "Co0.99Ni0.01GeTe", "elements": {"Co": 0.99, "Ni": 0.01, "Ge": 1.0, "Te": 1.0}, "amount": 1}]}, "material property": {"temperature (K)": 327.0, "seebeck_coefficient (\u03bcV/K)": -115.11, "electrical conductivity (S/m)": 57181.0, "thermal conductivity (W/mK)": 6.9545, "power factor (W/mK2)": 0.0007576660961901, "ZT": 0.03562539556462185}, "precursors": [{"composition": [{"formula": "Co", "elements": {"Co": 1.0}, "amount": 1}]}, {"composition": [{"formula": "Ge", "elements": {"Ge": 1.0}, "amount": 1}]}, {"composition": [{"formula": "Te", "elements": {"Te": 1.0}, "amount": 1}]}, {"composition": [{"formula": "Ni", "elements": {"Ni": 1.0}, "amount": 1}]}], "operations": [{"string": "mixing", "type": "MixingOperation", "conditions": "Co Ge Te Ni"}, {"string": "heating", "type": "HeatingOperation", "conditions": "1273 15"}, {"string": "cooling", "type": "CoolingOperation", "conditions": "slow"}, {"string": "grinding", "type": "GrindingOperation", "conditions": NaN}, {"string": "heating", "type": "HeatingOperation", "conditions": "1073 30"}, {"string": "sintering", "type": "SinteringOperation", "conditions": "SPS 65 953 5"}]}, {"doi": "https://doi.org/10.1021/acs.inorgchem.1c01538", "target": {"composition": [{"formula": "CoGeTe", "elements": {"Co": 1.0, "Ge": 1.0, "Te": 1.0}, "amount": 1}]}, "material property": {"temperature (K)": 327.0, "seebeck_coefficient (\u03bcV/K)": -176.0, "electrical conductivity (S/m)": 5850.0, "thermal conductivity (W/mK)": 8.295, "power factor (W/mK2)": 0.0001812096, "ZT": 0.007143524918625678}, "precursors": [{"composition": [{"formula": "Co", "elements": {"Co": 1.0}, "amount": 1}]}, {"composition": [{"formula": "Ge", "elements": {"Ge": 1.0}, "amount": 1}]}, {"composition": [{"formula": "Te", "elements": {"Te": 1.0}, "amount": 1}]}, {"composition": [{"formula": "Ni", "elements": {"Ni": 1.0}, "amount": 1}]}], "operations": [{"string": "mixing", "type": "MixingOperation", "conditions": "Co Ge Te Ni"}, {"string": "heating", "type": "HeatingOperation", "conditions": "1273 15"}, {"string": "cooling", "type": "CoolingOperation", "conditions": "slow"}, {"string": "heating", "type": "HeatingOperation", "conditions": "1073 30"}, {"string": "sintering", "type": "SinteringOperation", "conditions": "SPS 65 953 5"}]}, {"doi": "https://doi.org/10.1021/acs.inorgchem.1c01563", "target": {"composition": [{"formula": "Ag2.0Se0.5Te0.5", "elements": {"Ag": 2.0, "Se": 0.5, "Te": 0.5}, "amount": 1}]}, "material property": {"temperature (K)": 300.0, "seebeck_coefficient (\u03bcV/K)": -90.7, "electrical conductivity (S/m)": 61743.0, "thermal conductivity (W/mK)": 0.61, "power factor (W/mK2)": 0.00050792817207, "ZT": 0.24980074036229508}, "precursors": [{"composition": [{"formula": "Ag", "elements": {"Ag": 1.0}, "amount": 1}]}, {"composition": [{"formula": "Se", "elements": {"Se": 1.0}, "amount": 1}]}, {"composition": [{"formula": "Te", "elements": {"Te": 1.0}, "amount": 1}]}, {"composition": [{"formula": "C7H16", "elements": {"C": 7.0, "H": 16.0}, "amount": 1}]}], "operations": [{"string": "mixing", "type": "MixingOperation", "conditions": "Ag Se Te C7H16"}, {"string": "grinding", "type": "GrindingOperation", "conditions": "wet-ball-mill"}, {"string": "heating", "type": "HeatingOperation", "conditions": "343 12"}, {"string": "sintering", "type": "SinteringOperation", "conditions": "SPS 55 623 10"}]}, {"doi": "https://doi.org/10.1021/acs.inorgchem.1c01563", "target": {"composition": [{"formula": "Ag2.0Se0.6Te0.4", "elements": {"Ag": 2.0, "Se": 0.6, "Te": 0.4}, "amount": 1}]}, "material property": {"temperature (K)": 300.0, "seebeck_coefficient (\u03bcV/K)": -107.0, "electrical conductivity (S/m)": 75500.0, "thermal conductivity (W/mK)": 0.67, "power factor (W/mK2)": 0.0008643995, "ZT": 0.38704455223880596}, "precursors": [{"composition": [{"formula": "Ag", "elements": {"Ag": 1.0}, "amount": 1}]}, {"composition": [{"formula": "Se", "elements": {"Se": 1.0}, "amount": 1}]}, {"composition": [{"formula": "Te", "elements": {"Te": 1.0}, "amount": 1}]}, {"composition": [{"formula": "C7H16", "elements": {"C": 7.0, "H": 16.0}, "amount": 1}]}], "operations": [{"string": "mixing", "type": "MixingOperation", "conditions": "Ag Se Te C7H16"}, {"string": "grinding", "type": "GrindingOperation", "conditions": "wet-ball-mill"}, {"string": "heating", "type": "HeatingOperation", "conditions": "343 12"}, {"string": "sintering", "type": "SinteringOperation", "conditions": "SPS 55 623 10"}]}, {"doi": "https://doi.org/10.1021/acs.inorgchem.1c01563", "target": {"composition": [{"formula": "Ag2.0Se0.8Te0.2", "elements": {"Ag": 2.0, "Se": 0.8, "Te": 0.2}, "amount": 1}]}, "material property": {"temperature (K)": 300.0, "seebeck_coefficient (\u03bcV/K)": -126.55, "electrical conductivity (S/m)": 90640.0, "thermal conductivity (W/mK)": 0.75, "power factor (W/mK2)": 0.0014515907625999999, "ZT": 0.58063630504}, "precursors": [{"composition": [{"formula": "Ag", "elements": {"Ag": 1.0}, "amount": 1}]}, {"composition": [{"formula": "Se", "elements": {"Se": 1.0}, "amount": 1}]}, {"composition": [{"formula": "Te", "elements": {"Te": 1.0}, "amount": 1}]}, {"composition": [{"formula": "C7H16", "elements": {"C": 7.0, "H": 16.0}, "amount": 1}]}], "operations": [{"string": "mixing", "type": "MixingOperation", "conditions": "Ag Se Te C7H16"}, {"string": "grinding", "type": "GrindingOperation", "conditions": "wet-ball-mill"}, {"string": "heating", "type": "HeatingOperation", "conditions": "343 12"}, {"string": "sintering", "type": "SinteringOperation", "conditions": "SPS 55 623 10"}]}, {"doi": "https://doi.org/10.1021/acs.inorgchem.1c01563", "target": {"composition": [{"formula": "Ag2.0Se0.9Te0.1", "elements": {"Ag": 2.0, "Se": 0.9, "Te": 0.1}, "amount": 1}]}, "material property": {"temperature (K)": 300.0, "seebeck_coefficient (\u03bcV/K)": -137.8, "electrical conductivity (S/m)": 90000.0, "thermal conductivity (W/mK)": 0.79, "power factor (W/mK2)": 0.0017089956000000002, "ZT": 0.6489856708860761}, "precursors": [{"composition": [{"formula": "Ag", "elements": {"Ag": 1.0}, "amount": 1}]}, {"composition": [{"formula": "Se", "elements": {"Se": 1.0}, "amount": 1}]}, {"composition": [{"formula": "Te", "elements": {"Te": 1.0}, "amount": 1}]}, {"composition": [{"formula": "C7H16", "elements": {"C": 7.0, "H": 16.0}, "amount": 1}]}], "operations": [{"string": "mixing", "type": "MixingOperation", "conditions": "Ag Se Te C7H16"}, {"string": "grinding", "type": "GrindingOperation", "conditions": "wet-ball-mill"}, {"string": "heating", "type": "HeatingOperation", "conditions": "343 12"}, {"string": "sintering", "type": "SinteringOperation", "conditions": "SPS 55 623 10"}]}, {"doi": "https://doi.org/10.1021/acs.inorgchem.1c01631", "target": {"composition": [{"formula": "Cu2Se0.5S0.5", "elements": {"Cu": 2.0, "Se": 0.5, "S": 0.5}, "amount": 1}]}, "material property": {"temperature (K)": 333.0, "seebeck_coefficient (\u03bcV/K)": 46.04, "electrical conductivity (S/m)": 131429.0, "thermal conductivity (W/mK)": 1.1893, "power factor (W/mK2)": 0.00027858763300639996, "ZT": 0.07800360026160867}, "precursors": [{"composition": [{"formula": "CuO", "elements": {"Cu": 1.0, "O": 1.0}, "amount": 1}]}, {"composition": [{"formula": "Se", "elements": {"Se": 1.0}, "amount": 1}]}, {"composition": [{"formula": "S", "elements": {"S": 1.0}, "amount": 1}]}, {"composition": [{"formula": "C2H4(NH2)2", "elements": {"H": 8.0, "N": 2.0, "C": 2.0}, "amount": 1}]}], "operations": [{"string": "mixing", "type": "MixingOperation", "conditions": "CuO Se S C2H4(NH2)2"}, {"string": "heating", "type": "HeatingOperation", "conditions": "473 12"}, {"string": "heating", "type": "HeatingOperation", "conditions": "333 12"}, {"string": "grinding", "type": "GrindingOperation", "conditions": NaN}, {"string": "sintering", "type": "SinteringOperation", "conditions": "SPS 40 773 5"}]}, {"doi": "https://doi.org/10.1021/acs.inorgchem.1c01631", "target": {"composition": [{"formula": "Cu2Se0.7S0.3", "elements": {"Cu": 2.0, "Se": 0.7, "S": 0.3}, "amount": 1}]}, "material property": {"temperature (K)": 333.0, "seebeck_coefficient (\u03bcV/K)": 53.47, "electrical conductivity (S/m)": 126000.0, "thermal conductivity (W/mK)": 0.87467, "power factor (W/mK2)": 0.00036023915339999994, "ZT": 0.13714845379651755}, "precursors": [{"composition": [{"formula": "CuO", "elements": {"Cu": 1.0, "O": 1.0}, "amount": 1}]}, {"composition": [{"formula": "Se", "elements": {"Se": 1.0}, "amount": 1}]}, {"composition": [{"formula": "S", "elements": {"S": 1.0}, "amount": 1}]}, {"composition": [{"formula": "C2H4(NH2)2", "elements": {"H": 8.0, "N": 2.0, "C": 2.0}, "amount": 1}]}], "operations": [{"string": "mixing", "type": "MixingOperation", "conditions": "CuO Se S C2H4(NH2)2"}, {"string": "heating", "type": "HeatingOperation", "conditions": "473 12"}, {"string": "heating", "type": "HeatingOperation", "conditions": "333 12"}, {"string": "grinding", "type": "GrindingOperation", "conditions": NaN}, {"string": "sintering", "type": "SinteringOperation", "conditions": "SPS 40 773 5"}]}, {"doi": "https://doi.org/10.1021/acs.inorgchem.1c01631", "target": {"composition": [{"formula": "Cu2Se0.9S0.1", "elements": {"Cu": 2.0, "Se": 0.9, "S": 0.1}, "amount": 1}]}, "material property": {"temperature (K)": 333.0, "seebeck_coefficient (\u03bcV/K)": 45.54, "electrical conductivity (S/m)": 63429.0, "thermal conductivity (W/mK)": 0.4267, "power factor (W/mK2)": 0.00013154487029639998, "ZT": 0.10265864028287133}, "precursors": [{"composition": [{"formula": "CuO", "elements": {"Cu": 1.0, "O": 1.0}, "amount": 1}]}, {"composition": [{"formula": "Se", "elements": {"Se": 1.0}, "amount": 1}]}, {"composition": [{"formula": "S", "elements": {"S": 1.0}, "amount": 1}]}, {"composition": [{"formula": "C2H4(NH2)2", "elements": {"H": 8.0, "N": 2.0, "C": 2.0}, "amount": 1}]}], "operations": [{"string": "mixing", "type": "MixingOperation", "conditions": "CuO Se S C2H4(NH2)2"}, {"string": "heating", "type": "HeatingOperation", "conditions": "473 12"}, {"string": "heating", "type": "HeatingOperation", "conditions": "333 12"}, {"string": "grinding", "type": "GrindingOperation", "conditions": NaN}, {"string": "sintering", "type": "SinteringOperation", "conditions": "SPS 40 773 5"}]}, {"doi": "https://doi.org/10.1021/acs.inorgchem.1c02105", "target": {"composition": [{"formula": "Cu2.075Sn0.925S3", "elements": {"Cu": 2.075, "Sn": 0.925, "S": 3.0}, "amount": 1}]}, "material property": {"temperature (K)": 300.0, "seebeck_coefficient (\u03bcV/K)": 35.04, "electrical conductivity (S/m)": 356436.0, "thermal conductivity (W/mK)": 4.33, "power factor (W/mK2)": 0.00043763269109759996, "ZT": 0.03032097166957967}, "precursors": [{"composition": [{"formula": "Cu", "elements": {"Cu": 1.0}, "amount": 1}]}, {"composition": [{"formula": "Sn", "elements": {"Sn": 1.0}, "amount": 1}]}, {"composition": [{"formula": "S", "elements": {"S": 1.0}, "amount": 1}]}], "operations": [{"string": "mixing", "type": "MixingOperation", "conditions": "Cu Sn S"}, {"string": "grinding", "type": "GrindingOperation", "conditions": "ball-mill"}, {"string": "sintering", "type": "SinteringOperation", "conditions": "SPS 64 873 30"}]}, {"doi": "https://doi.org/10.1021/acs.inorgchem.1c02105", "target": {"composition": [{"formula": "Cu22Sn10S32", "elements": {"Cu": 22.0, "Sn": 10.0, "S": 32.0}, "amount": 1}]}, "material property": {"temperature (K)": 300.0, "seebeck_coefficient (\u03bcV/K)": 44.628, "electrical conductivity (S/m)": 246575.0, "thermal conductivity (W/mK)": 3.514, "power factor (W/mK2)": 0.0004910931660348, "ZT": 0.041925995961992035}, "precursors": [{"composition": [{"formula": "Cu", "elements": {"Cu": 1.0}, "amount": 1}]}, {"composition": [{"formula": "Sn", "elements": {"Sn": 1.0}, "amount": 1}]}, {"composition": [{"formula": "S", "elements": {"S": 1.0}, "amount": 1}]}], "operations": [{"string": "mixing", "type": "MixingOperation", "conditions": "Cu Sn S"}, {"string": "grinding", "type": "GrindingOperation", "conditions": "ball-mill"}, {"string": "sintering", "type": "SinteringOperation", "conditions": "SPS 64 873 30"}]}, {"doi": "https://doi.org/10.1021/acs.inorgchem.1c02105", "target": {"composition": [{"formula": "Cu22Sn9.25Sb0.75S32", "elements": {"Cu": 22.0, "Sn": 9.25, "Sb": 0.75, "S": 32.0}, "amount": 1}]}, "material property": {"temperature (K)": 300.0, "seebeck_coefficient (\u03bcV/K)": 62.79, "electrical conductivity (S/m)": 171429.0, "thermal conductivity (W/mK)": 2.86, "power factor (W/mK2)": 0.0006758732496789, "ZT": 0.07089579542086365}, "precursors": [{"composition": [{"formula": "Cu", "elements": {"Cu": 1.0}, "amount": 1}]}, {"composition": [{"formula": "Sn", "elements": {"Sn": 1.0}, "amount": 1}]}, {"composition": [{"formula": "S", "elements": {"S": 1.0}, "amount": 1}]}, {"composition": [{"formula": "Sb", "elements": {"Sb": 1.0}, "amount": 1}]}], "operations": [{"string": "mixing", "type": "MixingOperation", "conditions": "Cu Sn S Sb"}, {"string": "grinding", "type": "GrindingOperation", "conditions": "ball-mill"}, {"string": "sintering", "type": "SinteringOperation", "conditions": "SPS 64 823 30"}]}, {"doi": "https://doi.org/10.1021/acs.inorgchem.1c02105", "target": {"composition": [{"formula": "Cu22Sn9SbS32", "elements": {"Cu": 22.0, "Sn": 9.0, "Sb": 1.0, "S": 32.0}, "amount": 1}]}, "material property": {"temperature (K)": 300.0, "seebeck_coefficient (\u03bcV/K)": 72.46, "electrical conductivity (S/m)": 103152.0, "thermal conductivity (W/mK)": 2.8, "power factor (W/mK2)": 0.0005415945834432, "ZT": 0.0580279910832}, "precursors": [{"composition": [{"formula": "Cu", "elements": {"Cu": 1.0}, "amount": 1}]}, {"composition": [{"formula": "Sn", "elements": {"Sn": 1.0}, "amount": 1}]}, {"composition": [{"formula": "S", "elements": {"S": 1.0}, "amount": 1}]}, {"composition": [{"formula": "Sb", "elements": {"Sb": 1.0}, "amount": 1}]}], "operations": [{"string": "mixing", "type": "MixingOperation", "conditions": "Cu Sn S Sb"}, {"string": "grinding", "type": "GrindingOperation", "conditions": "ball-mill"}, {"string": "sintering", "type": "SinteringOperation", "conditions": "SPS 64 823 30"}]}, {"doi": "https://doi.org/10.1021/acs.inorgchem.1c02442", "target": {"composition": [{"formula": "Ba1.4Bi0.6CoRuO6", "elements": {"Ba": 1.4, "Bi": 0.6, "Co": 1.0, "Ru": 1.0, "O": 6.0}, "amount": 1}]}, "material property": {"temperature (K)": 318.0, "seebeck_coefficient (\u03bcV/K)": 301.0, "electrical conductivity (S/m)": 7310.0, "thermal conductivity (W/mK)": 1.2, "power factor (W/mK2)": 0.00066229331, "ZT": 0.17550772715000001}, "precursors": [{"composition": [{"formula": "BaCO3", "elements": {"Ba": 1.0, "C": 1.0, "O": 3.0}, "amount": 1}]}, {"composition": [{"formula": "Bi2O3", "elements": {"Bi": 2.0, "O": 3.0}, "amount": 1}]}, {"composition": [{"formula": "Co3O4", "elements": {"Co": 3.0, "O": 4.0}, "amount": 1}]}, {"composition": [{"formula": "RuO2", "elements": {"Ru": 1.0, "O": 2.0}, "amount": 1}]}], "operations": [{"string": "mixing", "type": "MixingOperation", "conditions": "BaCO3 Bi2O3 Co3O4 RuO2"}, {"string": "grinding", "type": "GrindingOperation", "conditions": "hand-grinding"}, {"string": "pressing", "type": "PressingOperation", "conditions": NaN}, {"string": "heating", "type": "HeatingOperation", "conditions": "1173 8"}, {"string": "cooling", "type": "CoolingOperation", "conditions": NaN}, {"string": "grinding", "type": "GrindingOperation", "conditions": NaN}, {"string": "heating", "type": "HeatingOperation", "conditions": "1423 8"}, {"string": "cooling", "type": "CoolingOperation", "conditions": NaN}, {"string": "heating", "type": "HeatingOperation", "conditions": "1423 8"}, {"string": "cooling", "type": "CoolingOperation", "conditions": NaN}]}, {"doi": "https://doi.org/10.1021/acs.inorgchem.1c02442", "target": {"composition": [{"formula": "Ba1.6Bi0.4CoRuO6", "elements": {"Ba": 1.6, "Bi": 0.4, "Co": 1.0, "Ru": 1.0, "O": 6.0}, "amount": 1}]}, "material property": {"temperature (K)": 318.0, "seebeck_coefficient (\u03bcV/K)": 157.2, "electrical conductivity (S/m)": 12500.0, "thermal conductivity (W/mK)": 1.324, "power factor (W/mK2)": 0.00030889799999999994, "ZT": 0.07419151359516615}, "precursors": [{"composition": [{"formula": "BaCO3", "elements": {"Ba": 1.0, "C": 1.0, "O": 3.0}, "amount": 1}]}, {"composition": [{"formula": "Bi2O3", "elements": {"Bi": 2.0, "O": 3.0}, "amount": 1}]}, {"composition": [{"formula": "Co3O4", "elements": {"Co": 3.0, "O": 4.0}, "amount": 1}]}, {"composition": [{"formula": "RuO2", "elements": {"Ru": 1.0, "O": 2.0}, "amount": 1}]}], "operations": [{"string": "mixing", "type": "MixingOperation", "conditions": "BaCO3 Bi2O3 Co3O4 RuO2"}, {"string": "grinding", "type": "GrindingOperation", "conditions": "hand-grinding"}, {"string": "pressing", "type": "PressingOperation", "conditions": NaN}, {"string": "heating", "type": "HeatingOperation", "conditions": "1173 8"}, {"string": "cooling", "type": "CoolingOperation", "conditions": NaN}, {"string": "grinding", "type": "GrindingOperation", "conditions": NaN}, {"string": "heating", "type": "HeatingOperation", "conditions": "1423 8"}, {"string": "cooling", "type": "CoolingOperation", "conditions": NaN}, {"string": "heating", "type": "HeatingOperation", "conditions": "1423 8"}, {"string": "cooling", "type": "CoolingOperation", "conditions": NaN}]}, {"doi": "https://doi.org/10.1021/acs.inorgchem.1c02442", "target": {"composition": [{"formula": "Ba1.7Bi0.3CoRuO6", "elements": {"Ba": 1.7, "Bi": 0.3, "Co": 1.0, "Ru": 1.0, "O": 6.0}, "amount": 1}]}, "material property": {"temperature (K)": 518.0, "seebeck_coefficient (\u03bcV/K)": 29.4, "electrical conductivity (S/m)": 123000.0, "thermal conductivity (W/mK)": 1.3, "power factor (W/mK2)": 0.00010631627999999998, "ZT": 0.04236294849230768}, "precursors": [{"composition": [{"formula": "BaCO3", "elements": {"Ba": 1.0, "C": 1.0, "O": 3.0}, "amount": 1}]}, {"composition": [{"formula": "Bi2O3", "elements": {"Bi": 2.0, "O": 3.0}, "amount": 1}]}, {"composition": [{"formula": "Co3O4", "elements": {"Co": 3.0, "O": 4.0}, "amount": 1}]}, {"composition": [{"formula": "RuO2", "elements": {"Ru": 1.0, "O": 2.0}, "amount": 1}]}], "operations": [{"string": "mixing", "type": "MixingOperation", "conditions": "BaCO3 Bi2O3 Co3O4 RuO2"}, {"string": "grinding", "type": "GrindingOperation", "conditions": "hand-grinding"}, {"string": "pressing", "type": "PressingOperation", "conditions": NaN}, {"string": "heating", "type": "HeatingOperation", "conditions": "1173 8"}, {"string": "cooling", "type": "CoolingOperation", "conditions": NaN}, {"string": "grinding", "type": "GrindingOperation", "conditions": NaN}, {"string": "heating", "type": "HeatingOperation", "conditions": "1423 8"}, {"string": "cooling", "type": "CoolingOperation", "conditions": NaN}, {"string": "heating", "type": "HeatingOperation", "conditions": "1423 8"}, {"string": "cooling", "type": "CoolingOperation", "conditions": NaN}]}, {"doi": "https://doi.org/10.1021/acs.inorgchem.1c02442", "target": {"composition": [{"formula": "Ba1.8Bi0.2CoRuO6", "elements": {"Ba": 1.8, "Bi": 0.2, "Co": 1.0, "Ru": 1.0, "O": 6.0}, "amount": 1}]}, "material property": {"temperature (K)": 318.0, "seebeck_coefficient (\u03bcV/K)": 78.8, "electrical conductivity (S/m)": 21850.0, "thermal conductivity (W/mK)": 1.415, "power factor (W/mK2)": 0.000135676264, "ZT": 0.03049120279293286}, "precursors": [{"composition": [{"formula": "BaCO3", "elements": {"Ba": 1.0, "C": 1.0, "O": 3.0}, "amount": 1}]}, {"composition": [{"formula": "Bi2O3", "elements": {"Bi": 2.0, "O": 3.0}, "amount": 1}]}, {"composition": [{"formula": "Co3O4", "elements": {"Co": 3.0, "O": 4.0}, "amount": 1}]}, {"composition": [{"formula": "RuO2", "elements": {"Ru": 1.0, "O": 2.0}, "amount": 1}]}], "operations": [{"string": "mixing", "type": "MixingOperation", "conditions": "BaCO3 Bi2O3 Co3O4 RuO2"}, {"string": "grinding", "type": "GrindingOperation", "conditions": "hand-grinding"}, {"string": "pressing", "type": "PressingOperation", "conditions": NaN}, {"string": "heating", "type": "HeatingOperation", "conditions": "1173 8"}, {"string": "cooling", "type": "CoolingOperation", "conditions": NaN}, {"string": "grinding", "type": "GrindingOperation", "conditions": NaN}, {"string": "heating", "type": "HeatingOperation", "conditions": "1423 8"}, {"string": "cooling", "type": "CoolingOperation", "conditions": NaN}, {"string": "heating", "type": "HeatingOperation", "conditions": "1423 8"}, {"string": "cooling", "type": "CoolingOperation", "conditions": NaN}]}, {"doi": "https://doi.org/10.1021/acs.inorgchem.1c02442", "target": {"composition": [{"formula": "Ba1.9Bi0.1CoRuO6", "elements": {"Ba": 1.9, "Bi": 0.1, "Co": 1.0, "Ru": 1.0, "O": 6.0}, "amount": 1}]}, "material property": {"temperature (K)": 318.0, "seebeck_coefficient (\u03bcV/K)": 65.4, "electrical conductivity (S/m)": 28500.0, "thermal conductivity (W/mK)": 1.444, "power factor (W/mK2)": 0.000122, "ZT": 0.026844806842105266}, "precursors": [{"composition": [{"formula": "BaCO3", "elements": {"Ba": 1.0, "C": 1.0, "O": 3.0}, "amount": 1}]}, {"composition": [{"formula": "Bi2O3", "elements": {"Bi": 2.0, "O": 3.0}, "amount": 1}]}, {"composition": [{"formula": "Co3O4", "elements": {"Co": 3.0, "O": 4.0}, "amount": 1}]}, {"composition": [{"formula": "RuO2", "elements": {"Ru": 1.0, "O": 2.0}, "amount": 1}]}], "operations": [{"string": "mixing", "type": "MixingOperation", "conditions": "BaCO3 Bi2O3 Co3O4 RuO2"}, {"string": "grinding", "type": "GrindingOperation", "conditions": "hand-grinding"}, {"string": "pressing", "type": "PressingOperation", "conditions": NaN}, {"string": "heating", "type": "HeatingOperation", "conditions": "1173 8"}, {"string": "cooling", "type": "CoolingOperation", "conditions": NaN}, {"string": "grinding", "type": "GrindingOperation", "conditions": NaN}, {"string": "heating", "type": "HeatingOperation", "conditions": "1423 8"}, {"string": "cooling", "type": "CoolingOperation", "conditions": NaN}, {"string": "heating", "type": "HeatingOperation", "conditions": "1423 8"}, {"string": "cooling", "type": "CoolingOperation", "conditions": NaN}]}, {"doi": "https://doi.org/10.1021/acs.inorgchem.1c02442", "target": {"composition": [{"formula": "Ba2CoRuO6", "elements": {"Ba": 2.0, "Co": 1.0, "Ru": 1.0, "O": 6.0}, "amount": 1}]}, "material property": {"temperature (K)": 318.0, "seebeck_coefficient (\u03bcV/K)": 54.8, "electrical conductivity (S/m)": 33800.0, "thermal conductivity (W/mK)": 1.4848, "power factor (W/mK2)": 0.00010150275199999998, "ZT": 0.0216}, "precursors": [{"composition": [{"formula": "BaCO3", "elements": {"Ba": 1.0, "C": 1.0, "O": 3.0}, "amount": 1}]}, {"composition": [{"formula": "Co3O4", "elements": {"Co": 3.0, "O": 4.0}, "amount": 1}]}, {"composition": [{"formula": "RuO2", "elements": {"Ru": 1.0, "O": 2.0}, "amount": 1}]}], "operations": [{"string": "mixing", "type": "MixingOperation", "conditions": "BaCO3 Co3O4 RuO2"}, {"string": "grinding", "type": "GrindingOperation", "conditions": "hand-grinding"}, {"string": "pressing", "type": "PressingOperation", "conditions": NaN}, {"string": "heating", "type": "HeatingOperation", "conditions": "1173 8"}, {"string": "cooling", "type": "CoolingOperation", "conditions": NaN}, {"string": "grinding", "type": "GrindingOperation", "conditions": NaN}, {"string": "heating", "type": "HeatingOperation", "conditions": "1423 8"}, {"string": "cooling", "type": "CoolingOperation", "conditions": NaN}, {"string": "heating", "type": "HeatingOperation", "conditions": "1423 8"}, {"string": "cooling", "type": "CoolingOperation", "conditions": NaN}]}, {"doi": "https://doi.org/10.1021/acs.inorgchem.6b02118", "target": {"composition": [{"formula": "Pb6Bi2Se9", "elements": {"Pb": 6.0, "Bi": 2.0, "Se": 9.0}, "amount": 1}]}, "material property": {"temperature (K)": 323.0, "seebeck_coefficient (\u03bcV/K)": -75.0, "electrical conductivity (S/m)": 33154.0, "thermal conductivity (W/mK)": 1.125, "power factor (W/mK2)": 0.00018649125, "ZT": 0.05354371}, "precursors": [{"composition": [{"formula": "Pb", "elements": {"Pb": 1.0}, "amount": 1}]}, {"composition": [{"formula": "Bi", "elements": {"Bi": 1.0}, "amount": 1}]}, {"composition": [{"formula": "Se", "elements": {"Se": 1.0}, "amount": 1}]}], "operations": [{"string": "mixing", "type": "MixingOperation", "conditions": "Pb Bi Se"}, {"string": "heating", "type": "HeatingOperation", "conditions": "773 120"}, {"string": "cooling", "type": "CoolingOperation", "conditions": "slow"}, {"string": "grinding", "type": "GrindingOperation", "conditions": NaN}, {"string": "sintering", "type": "SinteringOperation", "conditions": "HP 100 723 60"}]}, {"doi": "https://doi.org/10.1021/acs.inorgchem.6b02930", "target": {"composition": [{"formula": "As2Te1.5Se1.5", "elements": {"As": 2.0, "Te": 1.5, "Se": 1.5}, "amount": 1}]}, "material property": {"temperature (K)": 298.0, "seebeck_coefficient (\u03bcV/K)": 529.29, "electrical conductivity (S/m)": 5.4, "thermal conductivity (W/mK)": 0.3703, "power factor (W/mK2)": 1.51279868214e-06, "ZT": 0.001217429131184769}, "precursors": [{"composition": [{"formula": "As", "elements": {"As": 1.0}, "amount": 1}]}, {"composition": [{"formula": "Te", "elements": {"Te": 1.0}, "amount": 1}]}, {"composition": [{"formula": "Se", "elements": {"Se": 1.0}, "amount": 1}]}], "operations": [{"string": "mixing", "type": "MixingOperation", "conditions": "As Te Se"}, {"string": "heating", "type": "HeatingOperation", "conditions": "923 2"}, {"string": "cooling", "type": "CoolingOperation", "conditions": "slow"}, {"string": "heating", "type": "HeatingOperation", "conditions": "573 72"}, {"string": "cooling", "type": "CoolingOperation", "conditions": NaN}, {"string": "grinding", "type": "GrindingOperation", "conditions": NaN}, {"string": "sintering", "type": "SinteringOperation", "conditions": "SPS 50 573 2"}]}, {"doi": "https://doi.org/10.1021/acs.inorgchem.6b02930", "target": {"composition": [{"formula": "As2Te2.3Se0.7", "elements": {"As": 2.0, "Te": 2.3, "Se": 0.7}, "amount": 1}]}, "material property": {"temperature (K)": 298.0, "seebeck_coefficient (\u03bcV/K)": 326.53, "electrical conductivity (S/m)": 28.53, "thermal conductivity (W/mK)": 0.532, "power factor (W/mK2)": 3.0419211208769997e-06, "ZT": 0.0043}, "precursors": [{"composition": [{"formula": "As", "elements": {"As": 1.0}, "amount": 1}]}, {"composition": [{"formula": "Te", "elements": {"Te": 1.0}, "amount": 1}]}, {"composition": [{"formula": "Se", "elements": {"Se": 1.0}, "amount": 1}]}], "operations": [{"string": "mixing", "type": "MixingOperation", "conditions": "As Te Se"}, {"string": "heating", "type": "HeatingOperation", "conditions": "923 2"}, {"string": "cooling", "type": "CoolingOperation", "conditions": "slow"}, {"string": "heating", "type": "HeatingOperation", "conditions": "573 72"}, {"string": "cooling", "type": "CoolingOperation", "conditions": NaN}, {"string": "grinding", "type": "GrindingOperation", "conditions": NaN}, {"string": "sintering", "type": "SinteringOperation", "conditions": "SPS 50 573 2"}]}, {"doi": "https://doi.org/10.1021/acs.inorgchem.6b02930", "target": {"composition": [{"formula": "As2Te2.6Se0.4", "elements": {"As": 2.0, "Te": 2.6, "Se": 0.4}, "amount": 1}]}, "material property": {"temperature (K)": 298.0, "seebeck_coefficient (\u03bcV/K)": 203.96, "electrical conductivity (S/m)": 623.22, "thermal conductivity (W/mK)": 0.6193, "power factor (W/mK2)": 2.5925753566752e-05, "ZT": 0.012475172877268039}, "precursors": [{"composition": [{"formula": "As", "elements": {"As": 1.0}, "amount": 1}]}, {"composition": [{"formula": "Te", "elements": {"Te": 1.0}, "amount": 1}]}, {"composition": [{"formula": "Se", "elements": {"Se": 1.0}, "amount": 1}]}], "operations": [{"string": "mixing", "type": "MixingOperation", "conditions": "As Te Se"}, {"string": "heating", "type": "HeatingOperation", "conditions": "923 2"}, {"string": "cooling", "type": "CoolingOperation", "conditions": "slow"}, {"string": "heating", "type": "HeatingOperation", "conditions": "573 72"}, {"string": "cooling", "type": "CoolingOperation", "conditions": NaN}, {"string": "grinding", "type": "GrindingOperation", "conditions": NaN}, {"string": "sintering", "type": "SinteringOperation", "conditions": "SPS 50 573 2"}]}, {"doi": "https://doi.org/10.1021/acs.inorgchem.6b02930", "target": {"composition": [{"formula": "As2Te2.8Se0.2", "elements": {"As": 2.0, "Te": 2.8, "Se": 0.2}, "amount": 1}]}, "material property": {"temperature (K)": 298.0, "seebeck_coefficient (\u03bcV/K)": 181.19, "electrical conductivity (S/m)": 649.4, "thermal conductivity (W/mK)": 0.6565, "power factor (W/mK2)": 2.1319682575339993e-05, "ZT": 0.009677479676239631}, "precursors": [{"composition": [{"formula": "As", "elements": {"As": 1.0}, "amount": 1}]}, {"composition": [{"formula": "Te", "elements": {"Te": 1.0}, "amount": 1}]}, {"composition": [{"formula": "Se", "elements": {"Se": 1.0}, "amount": 1}]}], "operations": [{"string": "mixing", "type": "MixingOperation", "conditions": "As Te Se"}, {"string": "heating", "type": "HeatingOperation", "conditions": "923 2"}, {"string": "cooling", "type": "CoolingOperation", "conditions": "slow"}, {"string": "heating", "type": "HeatingOperation", "conditions": "573 72"}, {"string": "cooling", "type": "CoolingOperation", "conditions": NaN}, {"string": "grinding", "type": "GrindingOperation", "conditions": NaN}, {"string": "sintering", "type": "SinteringOperation", "conditions": "SPS 50 573 2"}]}, {"doi": "https://doi.org/10.1021/acs.inorgchem.6b02930", "target": {"composition": [{"formula": "As2Te2.9Se0.1", "elements": {"As": 2.0, "Te": 2.9, "Se": 0.1}, "amount": 1}]}, "material property": {"temperature (K)": 298.0, "seebeck_coefficient (\u03bcV/K)": 161.39, "electrical conductivity (S/m)": 507.41, "thermal conductivity (W/mK)": 0.7209, "power factor (W/mK2)": 1.3216372334860997e-05, "ZT": 0.0176}, "precursors": [{"composition": [{"formula": "As", "elements": {"As": 1.0}, "amount": 1}]}, {"composition": [{"formula": "Te", "elements": {"Te": 1.0}, "amount": 1}]}, {"composition": [{"formula": "Se", "elements": {"Se": 1.0}, "amount": 1}]}], "operations": [{"string": "mixing", "type": "MixingOperation", "conditions": "As Te Se"}, {"string": "heating", "type": "HeatingOperation", "conditions": "923 2"}, {"string": "cooling", "type": "CoolingOperation", "conditions": "slow"}, {"string": "heating", "type": "HeatingOperation", "conditions": "573 72"}, {"string": "cooling", "type": "CoolingOperation", "conditions": NaN}, {"string": "grinding", "type": "GrindingOperation", "conditions": NaN}, {"string": "sintering", "type": "SinteringOperation", "conditions": "SPS 50 573 2"}]}, {"doi": "https://doi.org/10.1021/acs.inorgchem.6b02930", "target": {"composition": [{"formula": "As2Te2Se", "elements": {"As": 2.0, "Te": 2.0, "Se": 1.0}, "amount": 1}]}, "material property": {"temperature (K)": 298.0, "seebeck_coefficient (\u03bcV/K)": 224.24, "electrical conductivity (S/m)": 6.23, "thermal conductivity (W/mK)": 0.4733, "power factor (W/mK2)": 3.1326668844800007e-07, "ZT": 0.00019723953762413695}, "precursors": [{"composition": [{"formula": "As", "elements": {"As": 1.0}, "amount": 1}]}, {"composition": [{"formula": "Te", "elements": {"Te": 1.0}, "amount": 1}]}, {"composition": [{"formula": "Se", "elements": {"Se": 1.0}, "amount": 1}]}], "operations": [{"string": "mixing", "type": "MixingOperation", "conditions": "As Te Se"}, {"string": "heating", "type": "HeatingOperation", "conditions": "923 2"}, {"string": "cooling", "type": "CoolingOperation", "conditions": "slow"}, {"string": "heating", "type": "HeatingOperation", "conditions": "573 72"}, {"string": "cooling", "type": "CoolingOperation", "conditions": NaN}, {"string": "grinding", "type": "GrindingOperation", "conditions": NaN}, {"string": "sintering", "type": "SinteringOperation", "conditions": "SPS 50 573 2"}]}, {"doi": "https://doi.org/10.1021/acs.inorgchem.6b02930", "target": {"composition": [{"formula": "As2Te3", "elements": {"As": 2.0, "Te": 3.0}, "amount": 1}]}, "material property": {"temperature (K)": 298.0, "seebeck_coefficient (\u03bcV/K)": 118.81, "electrical conductivity (S/m)": 185.29, "thermal conductivity (W/mK)": 0.854, "power factor (W/mK2)": 2.615519565169e-06, "ZT": 0.0009126754454570983}, "precursors": [{"composition": [{"formula": "As", "elements": {"As": 1.0}, "amount": 1}]}, {"composition": [{"formula": "Te", "elements": {"Te": 1.0}, "amount": 1}]}], "operations": [{"string": "mixing", "type": "MixingOperation", "conditions": "As Te"}, {"string": "heating", "type": "HeatingOperation", "conditions": "923 2"}, {"string": "cooling", "type": "CoolingOperation", "conditions": "slow"}, {"string": "heating", "type": "HeatingOperation", "conditions": "573 72"}, {"string": "cooling", "type": "CoolingOperation", "conditions": NaN}, {"string": "grinding", "type": "GrindingOperation", "conditions": NaN}, {"string": "sintering", "type": "SinteringOperation", "conditions": "SPS 50 573 2"}]}, {"doi": "https://doi.org/10.1021/acs.inorgchem.7b00049", "target": {"composition": [{"formula": "BaGd2NiO5", "elements": {"Ba": 1.0, "Gd": 2.0, "Ni": 1.0, "O": 5.0}, "amount": 1}]}, "material property": {"temperature (K)": 426.0, "seebeck_coefficient (\u03bcV/K)": 525.0, "electrical conductivity (S/m)": 4.669387755102041, "thermal conductivity (W/mK)": 2.382, "power factor (W/mK2)": 1.287e-06, "ZT": 0.00023016876574307303}, "precursors": [{"composition": [{"formula": "BaO2", "elements": {"Ba": 1.0, "O": 2.0}, "amount": 1}]}, {"composition": [{"formula": "Gd2O3", "elements": {"Gd": 2.0, "O": 3.0}, "amount": 1}]}, {"composition": [{"formula": "NiO", "elements": {"Ni": 1.0, "O": 1.0}, "amount": 1}]}, {"composition": [{"formula": "C2H6O", "elements": {"C": 2.0, "H": 6.0, "O": 1.0}, "amount": 1}]}], "operations": [{"string": "mixing", "type": "MixingOperation", "conditions": "BaO2 Gd2O3 NiO C2H6O"}, {"string": "heating", "type": "HeatingOperation", "conditions": "353 0.5"}, {"string": "sintering", "type": "SinteringOperation", "conditions": "HP 40 1273 600"}, {"string": "grinding", "type": "GrindingOperation", "conditions": NaN}, {"string": "pressing", "type": "PressingOperation", "conditions": 450}, {"string": "heating", "type": "HeatingOperation", "conditions": "1673 6"}, {"string": "cooling", "type": "CoolingOperation", "conditions": "slow"}]}, {"doi": "https://doi.org/10.1021/acs.inorgchem.7b00049", "target": {"composition": [{"formula": "Ca0.05BaGd1.95NiO5", "elements": {"Ca": 0.05, "Ba": 1.0, "Gd": 1.95, "Ni": 1.0, "O": 5.0}, "amount": 1}]}, "material property": {"temperature (K)": 526.0, "seebeck_coefficient (\u03bcV/K)": 259.56, "electrical conductivity (S/m)": 30.012738225441723, "thermal conductivity (W/mK)": 1.8585, "power factor (W/mK2)": 2.022e-06, "ZT": 0.000572274414850686}, "precursors": [{"composition": [{"formula": "BaO2", "elements": {"Ba": 1.0, "O": 2.0}, "amount": 1}]}, {"composition": [{"formula": "Gd2O3", "elements": {"Gd": 2.0, "O": 3.0}, "amount": 1}]}, {"composition": [{"formula": "NiO", "elements": {"Ni": 1.0, "O": 1.0}, "amount": 1}]}, {"composition": [{"formula": "CaCO3", "elements": {"Ca": 1.0, "C": 1.0, "O": 3.0}, "amount": 1}]}, {"composition": [{"formula": "C2H6O", "elements": {"C": 2.0, "H": 6.0, "O": 1.0}, "amount": 1}]}], "operations": [{"string": "mixing", "type": "MixingOperation", "conditions": "BaO2 Gd2O3 NiO CaCO3 C2H6O"}, {"string": "heating", "type": "HeatingOperation", "conditions": "353 0.5"}, {"string": "sintering", "type": "SinteringOperation", "conditions": "HP 40 1273 600"}, {"string": "grinding", "type": "GrindingOperation", "conditions": NaN}, {"string": "pressing", "type": "PressingOperation", "conditions": 450}, {"string": "heating", "type": "HeatingOperation", "conditions": "1673 6"}, {"string": "cooling", "type": "CoolingOperation", "conditions": "slow"}]}, {"doi": "https://doi.org/10.1021/acs.inorgchem.7b00049", "target": {"composition": [{"formula": "Ca0.15BaGd1.85NiO5", "elements": {"Ca": 0.15, "Ba": 1.0, "Gd": 1.85, "Ni": 1.0, "O": 5.0}, "amount": 1}]}, "material property": {"temperature (K)": 392.0, "seebeck_coefficient (\u03bcV/K)": 285.29, "electrical conductivity (S/m)": 45.16504057142052, "thermal conductivity (W/mK)": 2.296, "power factor (W/mK2)": 3.676e-06, "ZT": 0.000627609756097561}, "precursors": [{"composition": [{"formula": "BaO2", "elements": {"Ba": 1.0, "O": 2.0}, "amount": 1}]}, {"composition": [{"formula": "Gd2O3", "elements": {"Gd": 2.0, "O": 3.0}, "amount": 1}]}, {"composition": [{"formula": "NiO", "elements": {"Ni": 1.0, "O": 1.0}, "amount": 1}]}, {"composition": [{"formula": "CaCO3", "elements": {"Ca": 1.0, "C": 1.0, "O": 3.0}, "amount": 1}]}, {"composition": [{"formula": "C2H6O", "elements": {"C": 2.0, "H": 6.0, "O": 1.0}, "amount": 1}]}], "operations": [{"string": "mixing", "type": "MixingOperation", "conditions": "BaO2 Gd2O3 NiO CaCO3 C2H6O"}, {"string": "heating", "type": "HeatingOperation", "conditions": "353 0.5"}, {"string": "sintering", "type": "SinteringOperation", "conditions": "HP 40 1273 600"}, {"string": "grinding", "type": "GrindingOperation", "conditions": NaN}, {"string": "pressing", "type": "PressingOperation", "conditions": 450}, {"string": "heating", "type": "HeatingOperation", "conditions": "1673 6"}, {"string": "cooling", "type": "CoolingOperation", "conditions": "slow"}]}, {"doi": "https://doi.org/10.1021/acs.inorgchem.7b00049", "target": {"composition": [{"formula": "Ca0.1BaGd1.9NiO5", "elements": {"Ca": 0.1, "Ba": 1.0, "Gd": 1.9, "Ni": 1.0, "O": 5.0}, "amount": 1}]}, "material property": {"temperature (K)": 421.0, "seebeck_coefficient (\u03bcV/K)": 230.88, "electrical conductivity (S/m)": 27.595612964635837, "thermal conductivity (W/mK)": 2.4228, "power factor (W/mK2)": 1.471e-06, "ZT": 0.00025560962522701004}, "precursors": [{"composition": [{"formula": "BaO2", "elements": {"Ba": 1.0, "O": 2.0}, "amount": 1}]}, {"composition": [{"formula": "Gd2O3", "elements": {"Gd": 2.0, "O": 3.0}, "amount": 1}]}, {"composition": [{"formula": "NiO", "elements": {"Ni": 1.0, "O": 1.0}, "amount": 1}]}, {"composition": [{"formula": "CaCO3", "elements": {"Ca": 1.0, "C": 1.0, "O": 3.0}, "amount": 1}]}, {"composition": [{"formula": "C2H6O", "elements": {"C": 2.0, "H": 6.0, "O": 1.0}, "amount": 1}]}], "operations": [{"string": "mixing", "type": "MixingOperation", "conditions": "BaO2 Gd2O3 NiO CaCO3 C2H6O"}, {"string": "heating", "type": "HeatingOperation", "conditions": "353 0.5"}, {"string": "sintering", "type": "SinteringOperation", "conditions": "HP 40 1273 600"}, {"string": "grinding", "type": "GrindingOperation", "conditions": NaN}, {"string": "pressing", "type": "PressingOperation", "conditions": 450}, {"string": "heating", "type": "HeatingOperation", "conditions": "1673 6"}, {"string": "cooling", "type": "CoolingOperation", "conditions": "slow"}]}, {"doi": "https://doi.org/10.1021/acs.inorgchem.7b00049", "target": {"composition": [{"formula": "Ca0.25BaGd1.75NiO5", "elements": {"Ca": 0.25, "Ba": 1.0, "Gd": 1.75, "Ni": 1.0, "O": 5.0},
