Repository: ngs00/spende

# Multimodal Graph-to-Sequence Encoder-Decoder for Learning Material Synthesis Processes of Thermoelectric Materials
Various calculation-based and data-driven methods have been proposed to discover high-performance thermoelectric materials for sustainable energy resources.
However, although several data-driven methods successfully discovered the chemical compositions of promising thermoelectric materials, the practical potential of the existing methods is still limited because there is a complex engineering problem between the discovered materials and the real-world material synthesis.

File: dataset/tmsr.json (part 14 of 24)
"amount": 1}]}, "material property": {"temperature (K)": 486.0, "seebeck_coefficient (\u03bcV/K)": 212.5, "electrical conductivity (S/m)": 72.46173010380622, "thermal conductivity (W/mK)": 1.2739, "power factor (W/mK2)": 3.2721e-06, "ZT": 0.0012483245152680744}, "precursors": [{"composition": [{"formula": "BaO2", "elements": {"Ba": 1.0, "O": 2.0}, "amount": 1}]}, {"composition": [{"formula": "Gd2O3", "elements": {"Gd": 2.0, "O": 3.0}, "amount": 1}]}, {"composition": [{"formula": "NiO", "elements": {"Ni": 1.0, "O": 1.0}, "amount": 1}]}, {"composition": [{"formula": "CaCO3", "elements": {"Ca": 1.0, "C": 1.0, "O": 3.0}, "amount": 1}]}, {"composition": [{"formula": "C2H6O", "elements": {"C": 2.0, "H": 6.0, "O": 1.0}, "amount": 1}]}], "operations": [{"string": "mixing", "type": "MixingOperation", "conditions": "BaO2 Gd2O3 NiO CaCO3 C2H6O"}, {"string": "heating", "type": "HeatingOperation", "conditions": "353 0.5"}, {"string": "sintering", "type": "SinteringOperation", "conditions": "HP 40 1273 600"}, {"string": "grinding", "type": "GrindingOperation", "conditions": NaN}, {"string": "pressing", "type": "PressingOperation", "conditions": 450}, {"string": "heating", "type": "HeatingOperation", "conditions": "1673 6"}, {"string": "cooling", "type": "CoolingOperation", "conditions": "slow"}]}, {"doi": "https://doi.org/10.1021/acs.inorgchem.7b00049", "target": {"composition": [{"formula": "Ca0.2BaGd1.8NiO5", "elements": {"Ca": 0.2, "Ba": 1.0, "Gd": 1.8, "Ni": 1.0, "O": 5.0}, "amount": 1}]}, "material property": {"temperature (K)": 489.0, "seebeck_coefficient (\u03bcV/K)": 211.03, "electrical conductivity (S/m)": 73.47251346228309, "thermal conductivity (W/mK)": 1.6544, "power factor (W/mK2)": 3.272e-06, "ZT": 0.0009671228239845262}, "precursors": [{"composition": [{"formula": "BaO2", "elements": {"Ba": 1.0, "O": 2.0}, "amount": 1}]}, {"composition": [{"formula": "Gd2O3", "elements": {"Gd": 2.0, "O": 3.0}, "amount": 1}]}, {"composition": [{"formula": "NiO", "elements": {"Ni": 1.0, "O": 1.0}, "amount": 1}]}, {"composition": [{"formula": "CaCO3", "elements": {"Ca": 1.0, "C": 1.0, "O": 3.0}, "amount": 1}]}, {"composition": [{"formula": "C2H6O", "elements": {"C": 2.0, "H": 6.0, "O": 1.0}, "amount": 1}]}], "operations": [{"string": "mixing", "type": "MixingOperation", "conditions": "BaO2 Gd2O3 NiO CaCO3 C2H6O"}, {"string": "heating", "type": "HeatingOperation", "conditions": "353 0.5"}, {"string": "sintering", "type": "SinteringOperation", "conditions": "HP 40 1273 600"}, {"string": "grinding", "type": "GrindingOperation", "conditions": NaN}, {"string": "pressing", "type": "PressingOperation", "conditions": 450}, {"string": "heating", "type": "HeatingOperation", "conditions": "1673 6"}, {"string": "cooling", "type": "CoolingOperation", "conditions": "slow"}]}, {"doi": "https://doi.org/10.1021/acs.inorgchem.7b00232", "target": {"composition": [{"formula": "Ba0.95K0.05Zn2As2", "elements": {"Ba": 0.95, "K": 0.05, "Zn": 2.0, "As": 2.0}, "amount": 1}]}, "material property": {"temperature (K)": 323.0, "seebeck_coefficient (\u03bcV/K)": 31.0, "electrical conductivity (S/m)": 213333.0, "thermal conductivity (W/mK)": 3.733, "power factor (W/mK2)": 0.00020501301299999999, "ZT": 0.017738870398874895}, "precursors": [{"composition": [{"formula": "Ba", "elements": {"Ba": 1.0}, "amount": 1}]}, {"composition": [{"formula": "As", "elements": {"As": 1.0}, "amount": 1}]}], "operations": [{"string": "mixing", "type": "MixingOperation", "conditions": "Ba As"}, {"string": "heating", "type": "HeatingOperation", "conditions": "1023 24"}, {"string": "cooling", "type": "CoolingOperation", "conditions": NaN}, {"string": "mixing", "type": "MixingOperation", "conditions": "K As"}, {"string": "heating", "type": "HeatingOperation", "conditions": "923 20"}, {"string": "cooling", "type": "CoolingOperation", "conditions": NaN}, {"string": "mixing", "type": "MixingOperation", "conditions": "Ba As K As Zn"}, {"string": "grinding", "type": "GrindingOperation", "conditions": NaN}, {"string": "pressing", "type": "PressingOperation", "conditions": NaN}, {"string": "heating", "type": "HeatingOperation", "conditions": "1273 20"}, {"string": "cooling", "type": "CoolingOperation", "conditions": NaN}, {"string": "grinding", "type": "GrindingOperation", "conditions": NaN}, {"string": "sintering", "type": "SinteringOperation", "conditions": "HP 70 1173 20"}]}, {"doi": "https://doi.org/10.1021/acs.inorgchem.7b00232", "target": {"composition": [{"formula": "Ba0.96K0.04Zn2As2", "elements": {"Ba": 0.96, "K": 0.04, "Zn": 2.0, "As": 2.0}, "amount": 1}]}, "material property": {"temperature (K)": 323.0, "seebeck_coefficient (\u03bcV/K)": 45.06, "electrical conductivity (S/m)": 145455.0, "thermal conductivity (W/mK)": 2.95, "power factor (W/mK2)": 0.000295332355638, "ZT": 0.032336390125787796}, "precursors": [{"composition": [{"formula": "Ba", "elements": {"Ba": 1.0}, "amount": 1}]}, {"composition": [{"formula": "As", "elements": {"As": 1.0}, "amount": 1}]}], "operations": [{"string": "mixing", "type": "MixingOperation", "conditions": "Ba As"}, {"string": "heating", "type": "HeatingOperation", "conditions": "1023 24"}, {"string": "cooling", "type": "CoolingOperation", "conditions": NaN}, {"string": "mixing", "type": "MixingOperation", "conditions": "K As"}, {"string": "heating", "type": "HeatingOperation", "conditions": "923 20"}, {"string": "cooling", "type": "CoolingOperation", "conditions": NaN}, {"string": "mixing", "type": "MixingOperation", "conditions": "Ba As K As Zn"}, {"string": "grinding", "type": "GrindingOperation", "conditions": NaN}, {"string": "pressing", "type": "PressingOperation", "conditions": NaN}, {"string": "heating", "type": "HeatingOperation", "conditions": "1273 20"}, {"string": "cooling", "type": "CoolingOperation", "conditions": NaN}, {"string": "grinding", "type": "GrindingOperation", "conditions": NaN}, {"string": "sintering", "type": "SinteringOperation", "conditions": "HP 70 1173 20"}]}, {"doi": "https://doi.org/10.1021/acs.inorgchem.7b00232", "target": {"composition": [{"formula": "Ba0.97K0.03Zn2As2", "elements": {"Ba": 0.97, "K": 0.03, "Zn": 2.0, "As": 2.0}, "amount": 1}]}, "material property": {"temperature (K)": 323.0, "seebeck_coefficient (\u03bcV/K)": 47.53, "electrical conductivity (S/m)": 164103.0, "thermal conductivity (W/mK)": 3.3714, "power factor (W/mK2)": 0.00037072523499269997, "ZT": 0.03551766355301717}, "precursors": [{"composition": [{"formula": "Ba", "elements": {"Ba": 1.0}, "amount": 1}]}, {"composition": [{"formula": "As", "elements": {"As": 1.0}, "amount": 1}]}], "operations": [{"string": "mixing", "type": "MixingOperation", "conditions": "Ba As"}, {"string": "heating", "type": "HeatingOperation", "conditions": "1023 24"}, {"string": "cooling", "type": "CoolingOperation", "conditions": NaN}, {"string": "mixing", "type": "MixingOperation", "conditions": "K As"}, {"string": "heating", "type": "HeatingOperation", "conditions": "923 20"}, {"string": "cooling", "type": "CoolingOperation", "conditions": NaN}, {"string": "mixing", "type": "MixingOperation", "conditions": "Ba As K As Zn"}, {"string": "grinding", "type": "GrindingOperation", "conditions": NaN}, {"string": "pressing", "type": "PressingOperation", "conditions": NaN}, {"string": "heating", "type": "HeatingOperation", "conditions": "1273 20"}, {"string": "cooling", "type": "CoolingOperation", "conditions": NaN}, {"string": "grinding", "type": "GrindingOperation", "conditions": NaN}, {"string": "sintering", "type": "SinteringOperation", "conditions": "HP 70 1173 20"}]}, {"doi": "https://doi.org/10.1021/acs.inorgchem.7b00232", "target": {"composition": [{"formula": "Ba0.98K0.02Zn2As2", "elements": {"Ba": 0.98, "K": 0.02, "Zn": 2.0, "As": 2.0}, "amount": 1}]}, "material property": {"temperature (K)": 323.0, "seebeck_coefficient (\u03bcV/K)": 76.54, "electrical conductivity (S/m)": 139130.0, "thermal conductivity (W/mK)": 2.844, "power factor (W/mK2)": 0.0008150752407080001, "ZT": 0.0925700783223221}, "precursors": [{"composition": [{"formula": "Ba", "elements": {"Ba": 1.0}, "amount": 1}]}, {"composition": [{"formula": "As", "elements": {"As": 1.0}, "amount": 1}]}], "operations": [{"string": "mixing", "type": "MixingOperation", "conditions": "Ba As"}, {"string": "heating", "type": "HeatingOperation", "conditions": "1023 24"}, {"string": "cooling", "type": "CoolingOperation", "conditions": NaN}, {"string": "mixing", "type": "MixingOperation", "conditions": "K As"}, {"string": "heating", "type": "HeatingOperation", "conditions": "923 20"}, {"string": "cooling", "type": "CoolingOperation", "conditions": NaN}, {"string": "mixing", "type": "MixingOperation", "conditions": "Ba As K As Zn"}, {"string": "grinding", "type": "GrindingOperation", "conditions": NaN}, {"string": "pressing", "type": "PressingOperation", "conditions": NaN}, {"string": "heating", "type": "HeatingOperation", "conditions": "1273 20"}, {"string": "cooling", "type": "CoolingOperation", "conditions": NaN}, {"string": "grinding", "type": "GrindingOperation", "conditions": NaN}, {"string": "sintering", "type": "SinteringOperation", "conditions": "HP 70 1173 20"}]}, {"doi": "https://doi.org/10.1021/acs.inorgchem.7b00232", "target": {"composition": [{"formula": "Ba0.99K0.01Zn2As2", "elements": {"Ba": 0.99, "K": 0.01, "Zn": 2.0, "As": 2.0}, "amount": 1}]}, "material property": {"temperature (K)": 323.0, "seebeck_coefficient (\u03bcV/K)": 108.7, "electrical conductivity (S/m)": 47761.0, "thermal conductivity (W/mK)": 2.3972, "power factor (W/mK2)": 0.00056432917009, "ZT": 0.07603801182173785}, "precursors": [{"composition": [{"formula": "Ba", "elements": {"Ba": 1.0}, "amount": 1}]}, {"composition": [{"formula": "As", "elements": {"As": 1.0}, "amount": 1}]}], "operations": [{"string": "mixing", "type": "MixingOperation", "conditions": "Ba As"}, {"string": "heating", "type": "HeatingOperation", "conditions": "1023 24"}, {"string": "cooling", "type": "CoolingOperation", "conditions": NaN}, {"string": "mixing", "type": "MixingOperation", "conditions": "K As"}, {"string": "heating", "type": "HeatingOperation", "conditions": "923 20"}, {"string": "cooling", "type": "CoolingOperation", "conditions": NaN}, {"string": "mixing", "type": "MixingOperation", "conditions": "Ba As K As Zn"}, {"string": "grinding", "type": "GrindingOperation", "conditions": NaN}, {"string": "pressing", "type": "PressingOperation", "conditions": NaN}, {"string": "heating", "type": "HeatingOperation", "conditions": "1273 20"}, {"string": "cooling", "type": "CoolingOperation", "conditions": NaN}, {"string": "grinding", "type": "GrindingOperation", "conditions": NaN}, {"string": "sintering", "type": "SinteringOperation", "conditions": "HP 70 1173 20"}]}, {"doi": "https://doi.org/10.1021/acs.inorgchem.7b00232", "target": {"composition": [{"formula": "Ba0.9K0.1Zn2As2", "elements": {"Ba": 0.9, "K": 0.1, "Zn": 2.0, "As": 2.0}, "amount": 1}]}, "material property": {"temperature (K)": 323.0, "seebeck_coefficient (\u03bcV/K)": 27.16, "electrical conductivity (S/m)": 213333.0, "thermal conductivity (W/mK)": 3.9248, "power factor (W/mK2)": 0.00015736841544480002, "ZT": 0.012950977932294742}, "precursors": [{"composition": [{"formula": "Ba", "elements": {"Ba": 1.0}, "amount": 1}]}, {"composition": [{"formula": "As", "elements": {"As": 1.0}, "amount": 1}]}], "operations": [{"string": "mixing", "type": "MixingOperation", "conditions": "Ba As"}, {"string": "heating", "type": "HeatingOperation", "conditions": "1023 24"}, {"string": "cooling", "type": "CoolingOperation", "conditions": NaN}, {"string": "mixing", "type": "MixingOperation", "conditions": "K As"}, {"string": "heating", "type": "HeatingOperation", "conditions": "923 20"}, {"string": "cooling", "type": "CoolingOperation", "conditions": NaN}, {"string": "mixing", "type": "MixingOperation", "conditions": "Ba As K As Zn"}, {"string": "grinding", "type": "GrindingOperation", "conditions": NaN}, {"string": "pressing", "type": "PressingOperation", "conditions": NaN}, {"string": "heating", "type": "HeatingOperation", "conditions": "1273 20"}, {"string": "cooling", "type": "CoolingOperation", "conditions": NaN}, {"string": "grinding", "type": "GrindingOperation", "conditions": NaN}, {"string": "sintering", "type": "SinteringOperation", "conditions": "HP 70 1173 20"}]}, {"doi": "https://doi.org/10.1021/acs.inorgchem.7b00232", "target": {"composition": [{"formula": "BaZn2As2", "elements": {"Ba": 1.0, "Zn": 2.0, "As": 2.0}, "amount": 1}]}, "material property": {"temperature (K)": 323.0, "seebeck_coefficient (\u03bcV/K)": 203.0, "electrical conductivity (S/m)": 6942.0, "thermal conductivity (W/mK)": 1.8794, "power factor (W/mK2)": 0.000274, "ZT": 0.04916544620304353}, "precursors": [{"composition": [{"formula": "Ba", "elements": {"Ba": 1.0}, "amount": 1}]}, {"composition": [{"formula": "As", "elements": {"As": 1.0}, "amount": 1}]}], "operations": [{"string": "mixing", "type": "MixingOperation", "conditions": "Ba As"}, {"string": "heating", "type": "HeatingOperation", "conditions": "1023 24"}, {"string": "cooling", "type": "CoolingOperation", "conditions": NaN}, {"string": "mixing", "type": "MixingOperation", "conditions": "Ba As Zn"}, {"string": "grinding", "type": "GrindingOperation", "conditions": NaN}, {"string": "pressing", "type": "PressingOperation", "conditions": NaN}, {"string": "heating", "type": "HeatingOperation", "conditions": "1273 20"}, {"string": "cooling", "type": "CoolingOperation", "conditions": "rapid"}, {"string": "grinding", "type": "GrindingOperation", "conditions": NaN}, {"string": "sintering", "type": "SinteringOperation", "conditions": "HP 70 1173 20"}]}, {"doi": "https://doi.org/10.1021/acs.inorgchem.7b00476", "target": {"composition": [{"formula": "Li1.01Co0.85Ni0.15O2", "elements": {"Li": 1.01, "Co": 0.85, "Ni": 0.15, "O": 2.0}, "amount": 1}]}, "material property": {"temperature (K)": 323.0, "seebeck_coefficient (\u03bcV/K)": 244.5, "electrical conductivity (S/m)": 0.03836, "thermal conductivity (W/mK)": 0.3158, "power factor (W/mK2)": 2.2931703899999997e-09, "ZT": 2.345452932140595e-06}, "precursors": [{"composition": [{"formula": "LiCO3", "elements": {"Li": 1.0, "C": 1.0, "O": 3.0}, "amount": 1}]}, {"composition": [{"formula": "Co2O3", "elements": {"Co": 2.0, "O": 3.0}, "amount": 1}]}, {"composition": [{"formula": "NiO", "elements": {"Ni": 1.0, "O": 1.0}, "amount": 1}]}], "operations": [{"string": "mixing", "type": "MixingOperation", "conditions": "LiCO3 Co2O3 NiO"}, {"string": "grinding", "type": "GrindingOperation", "conditions": "hand-grinding"}, {"string": "heating", "type": "HeatingOperation", "conditions": "1073 12"}, {"string": "pressing", "type": "PressingOperation", "conditions": NaN}, {"string": "heating", "type": "HeatingOperation", "conditions": "1123 12"}]}, {"doi": "https://doi.org/10.1021/acs.inorgchem.7b00476", "target": {"composition": [{"formula": "Li1.04Co0.85Ni0.15O2", "elements": {"Li": 1.04, "Co": 0.85, "Ni": 0.15, "O": 2.0}, "amount": 1}]}, "material property": {"temperature (K)": 323.0, "seebeck_coefficient (\u03bcV/K)": 218.0, "electrical conductivity (S/m)": 0.09114, "thermal conductivity (W/mK)": 1.915, "power factor (W/mK2)": 4.331337359999999e-09, "ZT": 7.305597740365534e-07}, "precursors": [{"composition": [{"formula": "LiCO3", "elements": {"Li": 1.0, "C": 1.0, "O": 3.0}, "amount": 1}]}, {"composition": [{"formula": "Co2O3", "elements": {"Co": 2.0, "O": 3.0}, "amount": 1}]}, {"composition": [{"formula": "NiO", "elements": {"Ni": 1.0, "O": 1.0}, "amount": 1}]}], "operations": [{"string": "mixing", "type": "MixingOperation", "conditions": "LiCO3 Co2O3 NiO"}, {"string": "grinding", "type": "GrindingOperation", "conditions": "hand-grinding"}, {"string": "heating", "type": "HeatingOperation", "conditions": "1073 12"}, {"string": "pressing", "type": "PressingOperation", "conditions": NaN}, {"string": "heating", "type": "HeatingOperation", "conditions": "1123 12"}]}, {"doi": "https://doi.org/10.1021/acs.inorgchem.7b00476", "target": {"composition": [{"formula": "Li1.1Co0.85Ni0.15O2", "elements": {"Li": 1.1, "Co": 0.85, "Ni": 0.15, "O": 2.0}, "amount": 1}]}, "material property": {"temperature (K)": 323.0, "seebeck_coefficient (\u03bcV/K)": 146.0, "electrical conductivity (S/m)": 0.7809, "thermal conductivity (W/mK)": 1.9393, "power factor (W/mK2)": 1.66456644e-08, "ZT": 2.772417677099985e-06}, "precursors": [{"composition": [{"formula": "LiCO3", "elements": {"Li": 1.0, "C": 1.0, "O": 3.0}, "amount": 1}]}, {"composition": [{"formula": "Co2O3", "elements": {"Co": 2.0, "O": 3.0}, "amount": 1}]}, {"composition": [{"formula": "NiO", "elements": {"Ni": 1.0, "O": 1.0}, "amount": 1}]}], "operations": [{"string": "mixing", "type": "MixingOperation", "conditions": "LiCO3 Co2O3 NiO"}, {"string": "grinding", "type": "GrindingOperation", "conditions": "hand-grinding"}, {"string": "heating", "type": "HeatingOperation", "conditions": "1073 12"}, {"string": "pressing", "type": "PressingOperation", "conditions": NaN}, {"string": "heating", "type": "HeatingOperation", "conditions": "1123 12"}]}, {"doi": "https://doi.org/10.1021/acs.inorgchem.7b00476", "target": {"composition": [{"formula": "LiCo0.85Ni0.15O2", "elements": {"Li": 1.0, "Co": 0.85, "Ni": 0.15, "O": 2.0}, "amount": 1}]}, "material property": {"temperature (K)": 323.0, "seebeck_coefficient (\u03bcV/K)": 200.0, "electrical conductivity (S/m)": 0.03162, "thermal conductivity (W/mK)": 1.6932, "power factor (W/mK2)": 1.2648000000000002e-09, "ZT": 2.4127710843373497e-07}, "precursors": [{"composition": [{"formula": "LiCO3", "elements": {"Li": 1.0, "C": 1.0, "O": 3.0}, "amount": 1}]}, {"composition": [{"formula": "Co2O3", "elements": {"Co": 2.0, "O": 3.0}, "amount": 1}]}, {"composition": [{"formula": "NiO", "elements": {"Ni": 1.0, "O": 1.0}, "amount": 1}]}], "operations": [{"string": "mixing", "type": "MixingOperation", "conditions": "LiCO3 Co2O3 NiO"}, {"string": "grinding", "type": "GrindingOperation", "conditions": "hand-grinding"}, {"string": "heating", "type": "HeatingOperation", "conditions": "1073 12"}, {"string": "pressing", "type": "PressingOperation", "conditions": NaN}, {"string": "heating", "type": "HeatingOperation", "conditions": "1123 12"}]}, {"doi": "https://doi.org/10.1021/acs.inorgchem.7b00476", "target": {"composition": [{"formula": "LiCo0.92Ni0.08O2", "elements": {"Li": 1.0, "Co": 0.92, "Ni": 0.08, "O": 2.0}, "amount": 1}]}, "material property": {"temperature (K)": 423.0, "seebeck_coefficient (\u03bcV/K)": 302.07, "electrical conductivity (S/m)": 0.008703, "thermal conductivity (W/mK)": 1.4091, "power factor (W/mK2)": 7.941164174847e-10, "ZT": 2.383870872159734e-07}, "precursors": [{"composition": [{"formula": "LiCO3", "elements": {"Li": 1.0, "C": 1.0, "O": 3.0}, "amount": 1}]}, {"composition": [{"formula": "Co2O3", "elements": {"Co": 2.0, "O": 3.0}, "amount": 1}]}, {"composition": [{"formula": "NiO", "elements": {"Ni": 1.0, "O": 1.0}, "amount": 1}]}], "operations": [{"string": "mixing", "type": "MixingOperation", "conditions": "LiCO3 Co2O3 NiO"}, {"string": "grinding", "type": "GrindingOperation", "conditions": "hand-grinding"}, {"string": "heating", "type": "HeatingOperation", "conditions": "1073 12"}, {"string": "pressing", "type": "PressingOperation", "conditions": NaN}, {"string": "heating", "type": "HeatingOperation", "conditions": "1123 12"}]}, {"doi": "https://doi.org/10.1021/acs.inorgchem.7b00476", "target": {"composition": [{"formula": "LiCo0.96Ni0.04O2", "elements": {"Li": 1.0, "Co": 0.96, "Ni": 0.04, "O": 2.0}, "amount": 1}]}, "material property": {"temperature (K)": 323.0, "seebeck_coefficient (\u03bcV/K)": 390.34, "electrical conductivity (S/m)": 0.0004259, "thermal conductivity (W/mK)": 2.0341, "power factor (W/mK2)": 6.489238791403999e-11, "ZT": 1.0304430114662462e-08}, "precursors": [{"composition": [{"formula": "LiCO3", "elements": {"Li": 1.0, "C": 1.0, "O": 3.0}, "amount": 1}]}, {"composition": [{"formula": "Co2O3", "elements": {"Co": 2.0, "O": 3.0}, "amount": 1}]}, {"composition": [{"formula": "NiO", "elements": {"Ni": 1.0, "O": 1.0}, "amount": 1}]}], "operations": [{"string": "mixing", "type": "MixingOperation", "conditions": "LiCO3 Co2O3 NiO"}, {"string": "grinding", "type": "GrindingOperation", "conditions": "hand-grinding"}, {"string": "heating", "type": "HeatingOperation", "conditions": "1073 12"}, {"string": "pressing", "type": "PressingOperation", "conditions": NaN}, {"string": "heating", "type": "HeatingOperation", "conditions": "1123 12"}]}, {"doi": "https://doi.org/10.1021/acs.inorgchem.7b00476", "target": {"composition": [{"formula": "LiCo0.98Ni0.02O2", "elements": {"Li": 1.0, "Co": 0.98, "Ni": 0.02, "O": 2.0}, "amount": 1}]}, "material property": {"temperature (K)": 323.0, "seebeck_coefficient (\u03bcV/K)": 342.07, "electrical conductivity (S/m)": 0.0009055, "thermal conductivity (W/mK)": 2.25, "power factor (W/mK2)": 1.0595426177694998e-10, "ZT": 1.521032291286882e-08}, "precursors": [{"composition": [{"formula": "LiCO3", "elements": {"Li": 1.0, "C": 1.0, "O": 3.0}, "amount": 1}]}, {"composition": [{"formula": "Co2O3", "elements": {"Co": 2.0, "O": 3.0}, "amount": 1}]}, {"composition": [{"formula": "NiO", "elements": {"Ni": 1.0, "O": 1.0}, "amount": 1}]}], "operations": [{"string": "mixing", "type": "MixingOperation", "conditions": "LiCO3 Co2O3 NiO"}, {"string": "grinding", "type": "GrindingOperation", "conditions": "hand-grinding"}, {"string": "heating", "type": "HeatingOperation", "conditions": "1073 12"}, {"string": "pressing", "type": "PressingOperation", "conditions": NaN}, {"string": "heating", "type": "HeatingOperation", "conditions": "1123 12"}]}, {"doi": "https://doi.org/10.1021/acs.inorgchem.7b00476", "target": {"composition": [{"formula": "LiCoO2", "elements": {"Li": 1.0, "Co": 1.0, "O": 2.0}, "amount": 1}]}, "material property": {"temperature (K)": 423.0, "seebeck_coefficient (\u03bcV/K)": 1052.4, "electrical conductivity (S/m)": 0.1925, "thermal conductivity (W/mK)": 7.5909, "power factor (W/mK2)": 2.1320255880000006e-07, "ZT": 1.1880631067778525e-05}, "precursors": [{"composition": [{"formula": "LiCO3", "elements": {"Li": 1.0, "C": 1.0, "O": 3.0}, "amount": 1}]}, {"composition": [{"formula": "Co2O3", "elements": {"Co": 2.0, "O": 3.0}, "amount": 1}]}], "operations": [{"string": "mixing", "type": "MixingOperation", "conditions": "LiCO3 Co2O3"}, {"string": "grinding", "type": "GrindingOperation", "conditions": "hand-grinding"}, {"string": "heating", "type": "HeatingOperation", "conditions": "1073 12"}, {"string": "pressing", "type": "PressingOperation", "conditions": NaN}, {"string": "heating", "type": "HeatingOperation", "conditions": "1123 12"}]}, {"doi": "https://doi.org/10.1021/acs.inorgchem.7b00617", "target": {"composition": [{"formula": "Ca11Sb10", "elements": {"Ca": 11.0, "Sb": 10.0}, "amount": 1}]}, "material property": {"temperature (K)": 327.0, "seebeck_coefficient (\u03bcV/K)": 19.56, "electrical conductivity (S/m)": 824.7, "thermal conductivity (W/mK)": 0.7813, "power factor (W/mK2)": 3.1552494191999995e-07, "ZT": 0.00013205766799928323}, "precursors": [{"composition": [{"formula": "Ca", "elements": {"Ca": 1.0}, "amount": 1}]}, {"composition": [{"formula": "Sb", "elements": {"Sb": 1.0}, "amount": 1}]}, {"composition": [{"formula": "Sn", "elements": {"Sn": 1.0}, "amount": 1}]}], "operations": [{"string": "mixing", "type": "MixingOperation", "conditions": "Ca Sb Sn"}, {"string": "heating", "type": "HeatingOperation", "conditions": "1323 1"}]}, {"doi": "https://doi.org/10.1021/acs.inorgchem.7b00617", "target": {"composition": [{"formula": "Ca2Yb9Sb10", "elements": {"Ca": 2.0, "Yb": 9.0, "Sb": 10.0}, "amount": 1}]}, "material property": {"temperature (K)": 327.0, "seebeck_coefficient (\u03bcV/K)": 1.63, "electrical conductivity (S/m)": 150204.0, "thermal conductivity (W/mK)": 1.7795, "power factor (W/mK2)": 3.9907700759999996e-07, "ZT": 7.333418459409946e-05}, "precursors": [{"composition": [{"formula": "Ca", "elements": {"Ca": 1.0}, "amount": 1}]}, {"composition": [{"formula": "Sb", "elements": {"Sb": 1.0}, "amount": 1}]}, {"composition": [{"formula": "Yb", "elements": {"Yb": 1.0}, "amount": 1}]}, {"composition": [{"formula": "Sn", "elements": {"Sn": 1.0}, "amount": 1}]}], "operations": [{"string": "mixing", "type": "MixingOperation", "conditions": "Ca Sb Yb Sn"}, {"string": "heating", "type": "HeatingOperation", "conditions": "1323 1"}]}, {"doi": "https://doi.org/10.1021/acs.inorgchem.7b00617", "target": {"composition": [{"formula": "Ca2Yb9Sb9Ge", "elements": {"Ca": 2.0, "Yb": 9.0, "Sb": 9.0, "Ge": 1.0}, "amount": 1}]}, "material property": {"temperature (K)": 327.0, "seebeck_coefficient (\u03bcV/K)": 17.04, "electrical conductivity (S/m)": 889.8, "thermal conductivity (W/mK)": 1.6366, "power factor (W/mK2)": 2.5836375167999995e-07, "ZT": 5.1622233165929355e-05}, "precursors": [{"composition": [{"formula": "Ca", "elements": {"Ca": 1.0}, "amount": 1}]}, {"composition": [{"formula": "Sb", "elements": {"Sb": 1.0}, "amount": 1}]}, {"composition": [{"formula": "Yb", "elements": {"Yb": 1.0}, "amount": 1}]}, {"composition": [{"formula": "Ge", "elements": {"Ge": 1.0}, "amount": 1}]}, {"composition": [{"formula": "Sn", "elements": {"Sn": 1.0}, "amount": 1}]}], "operations": [{"string": "mixing", "type": "MixingOperation", "conditions": "Ca Sb Yb Ge Sn"}, {"string": "heating", "type": "HeatingOperation", "conditions": "1323 1"}]}, {"doi": "https://doi.org/10.1021/acs.inorgchem.7b00617", "target": {"composition": [{"formula": "Ca6Yb5Sb10", "elements": {"Ca": 6.0, "Yb": 5.0, "Sb": 10.0}, "amount": 1}]}, "material property": {"temperature (K)": 327.0, "seebeck_coefficient (\u03bcV/K)": 6.22, "electrical conductivity (S/m)": 50612.0, "thermal conductivity (W/mK)": 1.0625, "power factor (W/mK2)": 1.9580973007999996e-06, "ZT": 0.000602633239869741}, "precursors": [{"composition": [{"formula": "Ca", "elements": {"Ca": 1.0}, "amount": 1}]}, {"composition": [{"formula": "Sb", "elements": {"Sb": 1.0}, "amount": 1}]}, {"composition": [{"formula": "Yb", "elements": {"Yb": 1.0}, "amount": 1}]}, {"composition": [{"formula": "Sn", "elements": {"Sn": 1.0}, "amount": 1}]}], "operations": [{"string": "mixing", "type": "MixingOperation", "conditions": "Ca Sb Yb Sn"}, {"string": "heating", "type": "HeatingOperation", "conditions": "1323 1"}]}, {"doi": "https://doi.org/10.1021/acs.inorgchem.7b00617", "target": {"composition": [{"formula": "Ca9Yb2Sb10", "elements": {"Ca": 9.0, "Yb": 2.0, "Sb": 10.0}, "amount": 1}]}, "material property": {"temperature (K)": 327.0, "seebeck_coefficient (\u03bcV/K)": 14.81, "electrical conductivity (S/m)": 42490.0, "thermal conductivity (W/mK)": 0.6438, "power factor (W/mK2)": 9.319590889e-06, "ZT": 0.0047336225857455725}, "precursors": [{"composition": [{"formula": "Ca", "elements": {"Ca": 1.0}, "amount": 1}]}, {"composition": [{"formula": "Sb", "elements": {"Sb": 1.0}, "amount": 1}]}, {"composition": [{"formula": "Yb", "elements": {"Yb": 1.0}, "amount": 1}]}, {"composition": [{"formula": "Sn", "elements": {"Sn": 1.0}, "amount": 1}]}], "operations": [{"string": "mixing", "type": "MixingOperation", "conditions": "Ca Sb Yb Sn"}, {"string": "heating", "type": "HeatingOperation", "conditions": "1323 1"}]}, {"doi": "https://doi.org/10.1021/acs.inorgchem.7b00617", "target": {"composition": [{"formula": "Ca9Yb2Sb7Ge3", "elements": {"Ca": 9.0, "Yb": 2.0, "Sb": 7.0, "Ge": 3.0}, "amount": 1}]}, "material property": {"temperature (K)": 327.0, "seebeck_coefficient (\u03bcV/K)": 20.74, "electrical conductivity (S/m)": 309.0, "thermal conductivity (W/mK)": 1.0188, "power factor (W/mK2)": 1.3291560839999998e-07, "ZT": 4.2661370187279157e-05}, "precursors": [{"composition": [{"formula": "Ca", "elements": {"Ca": 1.0}, "amount": 1}]}, {"composition": [{"formula": "Sb", "elements": {"Sb": 1.0}, "amount": 1}]}, {"composition": [{"formula": "Yb", "elements": {"Yb": 1.0}, "amount": 1}]}, {"composition": [{"formula": "Ge", "elements": {"Ge": 1.0}, "amount": 1}]}, {"composition": [{"formula": "Sn", "elements": {"Sn": 1.0}, "amount": 1}]}], "operations": [{"string": "mixing", "type": "MixingOperation", "conditions": "Ca Sb Yb Ge Sn"}, {"string": "heating", "type": "HeatingOperation", "conditions": "1323 1"}]}, {"doi": "https://doi.org/10.1021/acs.inorgchem.7b00617", "target": {"composition": [{"formula": "Ca9Yb2Sb9Ge", "elements": {"Ca": 9.0, "Yb": 2.0, "Sb": 9.0, "Ge": 1.0}, "amount": 1}]}, "material property": {"temperature (K)": 327.0, "seebeck_coefficient (\u03bcV/K)": -5.48, "electrical conductivity (S/m)": 10000.0, "thermal conductivity (W/mK)": 0.7094, "power factor (W/mK2)": 3.0030400000000007e-07, "ZT": 0.00013842600507471103}, "precursors": [{"composition": [{"formula": "Ca", "elements": {"Ca": 1.0}, "amount": 1}]}, {"composition": [{"formula": "Sb", "elements": {"Sb": 1.0}, "amount": 1}]}, {"composition": [{"formula": "Yb", "elements": {"Yb": 1.0}, "amount": 1}]}, {"composition": [{"formula": "Ge", "elements": {"Ge": 1.0}, "amount": 1}]}, {"composition": [{"formula": "Sn", "elements": {"Sn": 1.0}, "amount": 1}]}], "operations": [{"string": "mixing", "type": "MixingOperation", "conditions": "Ca Sb Yb Ge Sn"}, {"string": "heating", "type": "HeatingOperation", "conditions": "1323 1"}]}, {"doi": "https://doi.org/10.1021/acs.inorgchem.7b01200", "target": {"composition": [{"formula": "Ag3RbMo9Se11", "elements": {"Ag": 3.0, "Rb": 1.0, "Mo": 9.0, "Se": 11.0}, "amount": 1}]}, "material property": {"temperature (K)": 324.0, "seebeck_coefficient (\u03bcV/K)": 71.15, "electrical conductivity (S/m)": 4267.0, "thermal conductivity (W/mK)": 0.6805, "power factor (W/mK2)": 2.1600930107500005e-05, "ZT": 0.010284645635312274}, "precursors": [{"composition": [{"formula": "Mo", "elements": {"Mo": 1.0}, "amount": 1}]}, {"composition": [{"formula": "Se", "elements": {"Se": 1.0}, "amount": 1}]}], "operations": [{"string": "mixing", "type": "MixingOperation", "conditions": "Mo Se"}, {"string": "heating", "type": "HeatingOperation", "conditions": "973 48"}, {"string": "cooling", "type": "CoolingOperation", "conditions": NaN}, {"string": "grinding", "type": "GrindingOperation", "conditions": NaN}, {"string": "mixing", "type": "MixingOperation", "conditions": "InSe Mo Se Mo"}, {"string": "heating", "type": "HeatingOperation", "conditions": "1273 36"}, {"string": "cooling", "type": "CoolingOperation", "conditions": NaN}, {"string": "grinding", "type": "GrindingOperation", "conditions": NaN}, {"string": "mixing", "type": "MixingOperation", "conditions": "InSe Se Mo RbCl"}, {"string": "pressing", "type": "PressingOperation", "conditions": NaN}, {"string": "heating", "type": "HeatingOperation", "conditions": "1073 48"}, {"string": "cooling", "type": "CoolingOperation", "conditions": NaN}, {"string": "grinding", "type": "GrindingOperation", "conditions": NaN}, {"string": "mixing", "type": "MixingOperation", "conditions": "InSe Se Mo RbCl Ag Mo"}, {"string": "heating", "type": "HeatingOperation", "conditions": "1273 10"}, {"string": "cooling", "type": "CoolingOperation", "conditions": NaN}, {"string": "grinding", "type": "GrindingOperation", "conditions": NaN}]}, {"doi": "https://doi.org/10.1021/acs.inorgchem.7b01548", "target": {"composition": [{"formula": "Ca14MgBi11", "elements": {"Ca": 14.0, "Mg": 1.0, "Bi": 11.0}, "amount": 1}]}, "material property": {"temperature (K)": 326.0, "seebeck_coefficient (\u03bcV/K)": 56.42, "electrical conductivity (S/m)": 19835.0, "thermal conductivity (W/mK)": 0.7527, "power factor (W/mK2)": 6.313909729400001e-05, "ZT": 0.027346015302037997}, "precursors": [{"composition": [{"formula": "Ca", "elements": {"Ca": 1.0}, "amount": 1}]}, {"composition": [{"formula": "Mg", "elements": {"Mg": 1.0}, "amount": 1}]}, {"composition": [{"formula": "Bi", "elements": {"Bi": 1.0}, "amount": 1}]}], "operations": [{"string": "mixing", "type": "MixingOperation", "conditions": "Ca Mg Bi"}, {"string": "heating", "type": "HeatingOperation", "conditions": "1373 120"}, {"string": "cooling", "type": "CoolingOperation", "conditions": "slow"}, {"string": "grinding", "type": "GrindingOperation", "conditions": NaN}, {"string": "sintering", "type": "SinteringOperation", "conditions": "SPS 50 1073 5"}]}, {"doi": "https://doi.org/10.1021/acs.inorgchem.7b01548", "target": {"composition": [{"formula": "Eu14MgBi11", "elements": {"Eu": 14.0, "Mg": 1.0, "Bi": 11.0}, "amount": 1}]}, "material property": {"temperature (K)": 326.0, "seebeck_coefficient (\u03bcV/K)": 27.95, "electrical conductivity (S/m)": 57031.0, "thermal conductivity (W/mK)": 1.512, "power factor (W/mK2)": 4.45527597775e-05, "ZT": 0.009605952174249338}, "precursors": [{"composition": [{"formula": "Eu", "elements": {"Eu": 1.0}, "amount": 1}]}, {"composition": [{"formula": "Mg", "elements": {"Mg": 1.0}, "amount": 1}]}, {"composition": [{"formula": "Bi", "elements": {"Bi": 1.0}, "amount": 1}]}], "operations": [{"string": "mixing", "type": "MixingOperation", "conditions": "Eu Mg Bi"}, {"string": "heating", "type": "HeatingOperation", "conditions": "1373 120"}, {"string": "cooling", "type": "CoolingOperation", "conditions": "slow"}, {"string": "grinding", "type": "GrindingOperation", "conditions": NaN}, {"string": "sintering", "type": "SinteringOperation", "conditions": "SPS 50 1073 5"}]}, {"doi": "https://doi.org/10.1021/acs.inorgchem.7b01548", "target": {"composition": [{"formula": "Sr14MgBi11", "elements": {"Sr": 14.0, "Mg": 1.0, "Bi": 11.0}, "amount": 1}]}, "material property": {"temperature (K)": 326.0, "seebeck_coefficient (\u03bcV/K)": 32.5, "electrical conductivity (S/m)": 63203.0, "thermal conductivity (W/mK)": 1.2527, "power factor (W/mK2)": 6.675816875e-05, "ZT": 0.01737300471980522}, "precursors": [{"composition": [{"formula": "Sr", "elements": {"Sr": 1.0}, "amount": 1}]}, {"composition": [{"formula": "Mg", "elements": {"Mg": 1.0}, "amount": 1}]}, {"composition": [{"formula": "Bi", "elements": {"Bi": 1.0}, "amount": 1}]}], "operations": [{"string": "mixing", "type": "MixingOperation", "conditions": "Sr Mg Bi"}, {"string": "heating", "type": "HeatingOperation", "conditions": "1373 120"}, {"string": "cooling", "type": "CoolingOperation", "conditions": "slow"}, {"string": "grinding", "type": "GrindingOperation", "conditions": NaN}, {"string": "sintering", "type": "SinteringOperation", "conditions": "SPS 50 1073 5"}]}, {"doi": "https://doi.org/10.1021/acs.inorgchem.7b01548", "target": {"composition": [{"formula": "Yb14MgBi11", "elements": {"Yb": 14.0, "Mg": 1.0, "Bi": 11.0}, "amount": 1}]}, "material property": {"temperature (K)": 326.0, "seebeck_coefficient (\u03bcV/K)": 24.32, "electrical conductivity (S/m)": 74112.0, "thermal conductivity (W/mK)": 1.5385, "power factor (W/mK2)": 4.3834461388800003e-05, "ZT": 0.009288290161032695}, "precursors": [{"composition": [{"formula": "Yb", "elements": {"Yb": 1.0}, "amount": 1}]}, {"composition": [{"formula": "Mg", "elements": {"Mg": 1.0}, "amount": 1}]}, {"composition": [{"formula": "Bi", "elements": {"Bi": 1.0}, "amount": 1}]}], "operations": [{"string": "mixing", "type": "MixingOperation", "conditions": "Yb Mg Bi"}, {"string": "heating", "type": "HeatingOperation", "conditions": "1373 120"}, {"string": "cooling", "type": "CoolingOperation", "conditions": "slow"}, {"string": "grinding", "type": "GrindingOperation", "conditions": NaN}, {"string": "sintering", "type": "SinteringOperation", "conditions": "SPS 50 1073 5"}]}, {"doi": "https://doi.org/10.1021/acs.inorgchem.8b01704", "target": {"composition": [{"formula": "Ag0.01Cr1.99Se3", "elements": {"Ag": 0.01, "Cr": 1.99, "Se": 3.0}, "amount": 1}]}, "material property": {"temperature (K)": 300.0, "seebeck_coefficient (\u03bcV/K)": 88.86, "electrical conductivity (S/m)": 39607.0, "thermal conductivity (W/mK)": 1.635, "power factor (W/mK2)": 0.0003127408168572, "ZT": 0.057383636120587146}, "precursors": [{"composition": [{"formula": "Ag", "elements": {"Ag": 1.0}, "amount": 1}]}, {"composition": [{"formula": "Cr", "elements": {"Cr": 1.0}, "amount": 1}]}, {"composition": [{"formula": "Se", "elements": {"Se": 1.0}, "amount": 1}]}], "operations": [{"string": "mixing", "type": "MixingOperation", "conditions": "Ag Cr Se"}, {"string": "pressing", "type": "PressingOperation", "conditions": NaN}, {"string": "heating", "type": "HeatingOperation", "conditions": "923 2"}, {"string": "heating", "type": "HeatingOperation", "conditions": "973 24"}, {"string": "cooling", "type": "CoolingOperation", "conditions": "slow"}, {"string": "grinding", "type": "GrindingOperation", "conditions": NaN}, {"string": "sintering", "type": "SinteringOperation", "conditions": "SPS 40 823 10"}]}, {"doi": "https://doi.org/10.1021/acs.inorgchem.8b01704", "target": {"composition": [{"formula": "Ag0.02Cr1.98Se3", "elements": {"Ag": 0.02, "Cr": 1.98, "Se": 3.0}, "amount": 1}]}, "material property": {"temperature (K)": 300.0, "seebeck_coefficient (\u03bcV/K)": 85.43, "electrical conductivity (S/m)": 37643.0, "thermal conductivity (W/mK)": 1.558, "power factor (W/mK2)": 0.0002747293384907001, "ZT": 0.05290038610218871}, "precursors": [{"composition": [{"formula": "Ag", "elements": {"Ag": 1.0}, "amount": 1}]}, {"composition": [{"formula": "Cr", "elements": {"Cr": 1.0}, "amount": 1}]}, {"composition": [{"formula": "Se", "elements": {"Se": 1.0}, "amount": 1}]}], "operations": [{"string": "mixing", "type": "MixingOperation", "conditions": "Ag Cr Se"}, {"string": "pressing", "type": "PressingOperation", "conditions": NaN}, {"string": "heating", "type": "HeatingOperation", "conditions": "923 2"}, {"string": "heating", "type": "HeatingOperation", "conditions": "973 24"}, {"string": "cooling", "type": "CoolingOperation", "conditions": "slow"}, {"string": "grinding", "type": "GrindingOperation", "conditions": NaN}, {"string": "sintering", "type": "SinteringOperation", "conditions": "SPS 40 823 10"}]}, {"doi": "https://doi.org/10.1021/acs.inorgchem.8b01704", "target": {"composition": [{"formula": "Ag0.03Cr1.97Se3", "elements": {"Ag": 0.03, "Cr": 1.97, "Se": 3.0}, "amount": 1}]}, "material property": {"temperature (K)": 300.0, "seebeck_coefficient (\u03bcV/K)": 82.0, "electrical conductivity (S/m)": 39393.0, "thermal conductivity (W/mK)": 1.534, "power factor (W/mK2)": 0.000264878532, "ZT": 0.05180153820078227}, "precursors": [{"composition": [{"formula": "Ag", "elements": {"Ag": 1.0}, "amount": 1}]}, {"composition": [{"formula": "Cr", "elements": {"Cr": 1.0}, "amount": 1}]}, {"composition": [{"formula": "Se", "elements": {"Se": 1.0}, "amount": 1}]}], "operations": [{"string": "mixing", "type": "MixingOperation", "conditions": "Ag Cr Se"}, {"string": "pressing", "type": "PressingOperation", "conditions": NaN}, {"string": "heating", "type": "HeatingOperation", "conditions": "923 2"}, {"string": "heating", "type": "HeatingOperation", "conditions": "973 24"}, {"string": "cooling", "type": "CoolingOperation", "conditions": "slow"}, {"string": "grinding", "type": "GrindingOperation", "conditions": NaN}, {"string": "sintering", "type": "SinteringOperation", "conditions": "SPS 40 823 10"}]}, {"doi": "https://doi.org/10.1021/acs.inorgchem.8b01704", "target": {"composition": [{"formula": "Ag0.04Cr1.96Se3", "elements": {"Ag": 0.04, "Cr": 1.96, "Se": 3.0}, "amount": 1}]}, "material property": {"temperature (K)": 300.0, "seebeck_coefficient (\u03bcV/K)": 80.0, "electrical conductivity (S/m)": 38107.0, "thermal conductivity (W/mK)": 1.5175, "power factor (W/mK2)": 0.00024388479999999999, "ZT": 0.04821445799011532}, "precursors": [{"composition": [{"formula": "Ag", "elements": {"Ag": 1.0}, "amount": 1}]}, {"composition": [{"formula": "Cr", "elements": {"Cr": 1.0}, "amount": 1}]}, {"composition": [{"formula": "Se", "elements": {"Se": 1.0}, "amount": 1}]}], "operations": [{"string": "mixing", "type": "MixingOperation", "conditions": "Ag Cr Se"}, {"string": "pressing", "type": "PressingOperation", "conditions": NaN}, {"string": "heating", "type": "HeatingOperation", "conditions": "923 2"}, {"string": "heating", "type": "HeatingOperation", "conditions": "973 24"}, {"string": "cooling", "type": "CoolingOperation", "conditions":
