Repository: ngs00/spende

# Multimodal Graph-to-Sequence Encoder-Decoder for Learning Material Synthesis Processes of Thermoelectric Materials
Various calculation-based and data-driven methods have been proposed to discover high-performance thermoelectric materials for sustainable energy resources.
However, although several data-driven methods successfully discovered the chemical compositions of promising thermoelectric materials, the practical potential of the existing methods is still limited because there is a complex engineering problem between the discovered materials and the real-world material synthesis.

File: dataset/tmsr.json (part 15 of 24)
"slow"}, {"string": "grinding", "type": "GrindingOperation", "conditions": NaN}, {"string": "sintering", "type": "SinteringOperation", "conditions": "SPS 40 823 10"}]}, {"doi": "https://doi.org/10.1021/acs.inorgchem.8b01704", "target": {"composition": [{"formula": "CrSe3", "elements": {"Cr": 1.0, "Se": 3.0}, "amount": 1}]}, "material property": {"temperature (K)": 300.0, "seebeck_coefficient (\u03bcV/K)": 89.43, "electrical conductivity (S/m)": 40679.0, "thermal conductivity (W/mK)": 1.8033, "power factor (W/mK2)": 0.0003253394512071, "ZT": 0.05412401450791882}, "precursors": [{"composition": [{"formula": "Cr", "elements": {"Cr": 1.0}, "amount": 1}]}, {"composition": [{"formula": "Se", "elements": {"Se": 1.0}, "amount": 1}]}], "operations": [{"string": "mixing", "type": "MixingOperation", "conditions": "Cr Se"}, {"string": "pressing", "type": "PressingOperation", "conditions": NaN}, {"string": "heating", "type": "HeatingOperation", "conditions": "923 2"}, {"string": "heating", "type": "HeatingOperation", "conditions": "973 24"}, {"string": "cooling", "type": "CoolingOperation", "conditions": "slow"}, {"string": "grinding", "type": "GrindingOperation", "conditions": NaN}, {"string": "sintering", "type": "SinteringOperation", "conditions": "SPS 40 823 10"}]}, {"doi": "https://doi.org/10.1021/acs.inorgchem.8b02977", "target": {"composition": [{"formula": "K8Al8Ge38", "elements": {"K": 8.0, "Al": 8.0, "Ge": 38.0}, "amount": 1}]}, "material property": {"temperature (K)": 50.0, "seebeck_coefficient (\u03bcV/K)": -2.8, "electrical conductivity (S/m)": 49139.0, "thermal conductivity (W/mK)": 0.7077, "power factor (W/mK2)": 3.8524975999999996e-07, "ZT": 2.72184371909001e-05}, "precursors": [{"composition": [{"formula": "Al", "elements": {"Al": 1.0}, "amount": 1}]}, {"composition": [{"formula": "Ge", "elements": {"Ge": 1.0}, "amount": 1}]}], "operations": [{"string": "mixing", "type": "MixingOperation", "conditions": "Al Ge"}, {"string": "heating", "type": "HeatingOperation", "conditions": "NaN NaN"}, {"string": "cooling", "type": "CoolingOperation", "conditions": NaN}, {"string": "heating", "type": "HeatingOperation", "conditions": "NaN NaN"}, {"string": "cooling", "type": "CoolingOperation", "conditions": NaN}, {"string": "grinding", "type": "GrindingOperation", "conditions": "hand-grinding"}, {"string": "grinding", "type": "GrindingOperation", "conditions": "ball-mill"}, {"string": "mixing", "type": "MixingOperation", "conditions": "AlGe KH"}, {"string": "grinding", "type": "GrindingOperation", "conditions": NaN}, {"string": "heating", "type": "HeatingOperation", "conditions": "1253 10"}, {"string": "heating", "type": "HeatingOperation", "conditions": "973 40"}, {"string": "cooling", "type": "CoolingOperation", "conditions": NaN}, {"string": "grinding", "type": "GrindingOperation", "conditions": NaN}, {"string": "sintering", "type": "SinteringOperation", "conditions": "SPS 7700 773 NaN"}]}, {"doi": "https://doi.org/10.1021/acs.inorgchem.8b02977", "target": {"composition": [{"formula": "K8Ga8Ge38", "elements": {"K": 8.0, "Ga": 8.0, "Ge": 38.0}, "amount": 1}]}, "material property": {"temperature (K)": 50.0, "seebeck_coefficient (\u03bcV/K)": 0.3, "electrical conductivity (S/m)": 231.01, "thermal conductivity (W/mK)": 1.0058, "power factor (W/mK2)": 2.0790899999999996e-11, "ZT": 1.0335504076357126e-09}, "precursors": [{"composition": [{"formula": "Al", "elements": {"Al": 1.0}, "amount": 1}]}, {"composition": [{"formula": "Ge", "elements": {"Ge": 1.0}, "amount": 1}]}], "operations": [{"string": "mixing", "type": "MixingOperation", "conditions": "Al Ge"}, {"string": "heating", "type": "HeatingOperation", "conditions": "NaN NaN"}, {"string": "cooling", "type": "CoolingOperation", "conditions": NaN}, {"string": "heating", "type": "HeatingOperation", "conditions": "NaN NaN"}, {"string": "cooling", "type": "CoolingOperation", "conditions": NaN}, {"string": "grinding", "type": "GrindingOperation", "conditions": "hand-grinding"}, {"string": "grinding", "type": "GrindingOperation", "conditions": "ball-mill"}, {"string": "mixing", "type": "MixingOperation", "conditions": "AlGe KH"}, {"string": "grinding", "type": "GrindingOperation", "conditions": NaN}, {"string": "heating", "type": "HeatingOperation", "conditions": "1253 10"}, {"string": "heating", "type": "HeatingOperation", "conditions": "973 40"}, {"string": "cooling", "type": "CoolingOperation", "conditions": NaN}, {"string": "grinding", "type": "GrindingOperation", "conditions": NaN}, {"string": "sintering", "type": "SinteringOperation", "conditions": "SPS 7700 698 NaN"}]}, {"doi": "https://doi.org/10.1021/acs.inorgchem.9b00181", "target": {"composition": [{"formula": "Ca0.99Yb4.01Al2Sb5.84Ge0.16", "elements": {"Ca": 0.99, "Yb": 4.01, "Al": 2.0, "Sb": 5.84, "Ge": 0.16}, "amount": 1}]}, "material property": {"temperature (K)": 304.0, "seebeck_coefficient (\u03bcV/K)": 180.3, "electrical conductivity (S/m)": 607.0, "thermal conductivity (W/mK)": 1.25, "power factor (W/mK2)": 1.973241063e-05, "ZT": 0.004798922265216001}, "precursors": [{"composition": [{"formula": "Ca", "elements": {"Ca": 1.0}, "amount": 1}]}, {"composition": [{"formula": "Yb", "elements": {"Yb": 1.0}, "amount": 1}]}, {"composition": [{"formula": "Al", "elements": {"Al": 1.0}, "amount": 1}]}, {"composition": [{"formula": "Sb", "elements": {"Sb": 1.0}, "amount": 1}]}, {"composition": [{"formula": "Ge", "elements": {"Ge": 1.0}, "amount": 1}]}], "operations": [{"string": "mixing", "type": "MixingOperation", "conditions": "Ca Yb Al Sb Ge"}, {"string": "heating", "type": "HeatingOperation", "conditions": "NaN NaN"}, {"string": "cooling", "type": "CoolingOperation", "conditions": NaN}, {"string": "heating", "type": "HeatingOperation", "conditions": "NaN NaN"}, {"string": "cooling", "type": "CoolingOperation", "conditions": NaN}, {"string": "heating", "type": "HeatingOperation", "conditions": "1023 168"}, {"string": "cooling", "type": "CoolingOperation", "conditions": NaN}]}, {"doi": "https://doi.org/10.1021/acs.inorgchem.9b00181", "target": {"composition": [{"formula": "Ca1.11Yb3.89Al2Sb5.77Ge0.23", "elements": {"Ca": 1.11, "Yb": 3.89, "Al": 2.0, "Sb": 5.77, "Ge": 0.23}, "amount": 1}]}, "material property": {"temperature (K)": 304.0, "seebeck_coefficient (\u03bcV/K)": 33.02, "electrical conductivity (S/m)": 21308.0, "thermal conductivity (W/mK)": 2.3407, "power factor (W/mK2)": 2.3232547083200008e-05, "ZT": 0.003017342809113856}, "precursors": [{"composition": [{"formula": "Ca", "elements": {"Ca": 1.0}, "amount": 1}]}, {"composition": [{"formula": "Yb", "elements": {"Yb": 1.0}, "amount": 1}]}, {"composition": [{"formula": "Al", "elements": {"Al": 1.0}, "amount": 1}]}, {"composition": [{"formula": "Sb", "elements": {"Sb": 1.0}, "amount": 1}]}, {"composition": [{"formula": "Ge", "elements": {"Ge": 1.0}, "amount": 1}]}], "operations": [{"string": "mixing", "type": "MixingOperation", "conditions": "Ca Yb Al Sb Ge"}, {"string": "heating", "type": "HeatingOperation", "conditions": "NaN NaN"}, {"string": "cooling", "type": "CoolingOperation", "conditions": NaN}, {"string": "heating", "type": "HeatingOperation", "conditions": "NaN NaN"}, {"string": "cooling", "type": "CoolingOperation", "conditions": NaN}, {"string": "heating", "type": "HeatingOperation", "conditions": "1023 168"}, {"string": "cooling", "type": "CoolingOperation", "conditions": NaN}]}, {"doi": "https://doi.org/10.1021/acs.inorgchem.9b00852", "target": {"composition": [{"formula": "AgSb0.93Mn0.07Te2", "elements": {"Ag": 1.0, "Sb": 0.93, "Mn": 0.07, "Te": 2.0}, "amount": 1}]}, "material property": {"temperature (K)": 302.0, "seebeck_coefficient (\u03bcV/K)": 58.43, "electrical conductivity (S/m)": 121745.0, "thermal conductivity (W/mK)": 1.15, "power factor (W/mK2)": 0.0004156453312505, "ZT": 0.10915207829360957}, "precursors": [{"composition": [{"formula": "Ag", "elements": {"Ag": 1.0}, "amount": 1}]}, {"composition": [{"formula": "Sb", "elements": {"Sb": 1.0}, "amount": 1}]}, {"composition": [{"formula": "Mn", "elements": {"Mn": 1.0}, "amount": 1}]}, {"composition": [{"formula": "Te", "elements": {"Te": 1.0}, "amount": 1}]}], "operations": [{"string": "mixing", "type": "MixingOperation", "conditions": "Ag Sb Mn Te"}, {"string": "heating", "type": "HeatingOperation", "conditions": "1173 24"}, {"string": "cooling", "type": "CoolingOperation", "conditions": "rapid"}, {"string": "grinding", "type": "GrindingOperation", "conditions": NaN}, {"string": "sintering", "type": "SinteringOperation", "conditions": "SPS 50 573 5"}]}, {"doi": "https://doi.org/10.1021/acs.inorgchem.9b00852", "target": {"composition": [{"formula": "AgSb0.95Mn0.05Te2", "elements": {"Ag": 1.0, "Sb": 0.95, "Mn": 0.05, "Te": 2.0}, "amount": 1}]}, "material property": {"temperature (K)": 297.0, "seebeck_coefficient (\u03bcV/K)": 56.7, "electrical conductivity (S/m)": 87973.0, "thermal conductivity (W/mK)": 1.036, "power factor (W/mK2)": 0.00028282351797000003, "ZT": 0.08107971509371621}, "precursors": [{"composition": [{"formula": "Ag", "elements": {"Ag": 1.0}, "amount": 1}]}, {"composition": [{"formula": "Sb", "elements": {"Sb": 1.0}, "amount": 1}]}, {"composition": [{"formula": "Mn", "elements": {"Mn": 1.0}, "amount": 1}]}, {"composition": [{"formula": "Te", "elements": {"Te": 1.0}, "amount": 1}]}], "operations": [{"string": "mixing", "type": "MixingOperation", "conditions": "Ag Sb Mn Te"}, {"string": "heating", "type": "HeatingOperation", "conditions": "1173 24"}, {"string": "cooling", "type": "CoolingOperation", "conditions": "rapid"}, {"string": "grinding", "type": "GrindingOperation", "conditions": NaN}, {"string": "sintering", "type": "SinteringOperation", "conditions": "SPS 50 573 5"}]}, {"doi": "https://doi.org/10.1021/acs.inorgchem.9b00852", "target": {"composition": [{"formula": "AgSb0.99Mn0.01Te2", "elements": {"Ag": 1.0, "Sb": 0.99, "Mn": 0.01, "Te": 2.0}, "amount": 1}]}, "material property": {"temperature (K)": 301.0, "seebeck_coefficient (\u03bcV/K)": 76.7, "electrical conductivity (S/m)": 51733.0, "thermal conductivity (W/mK)": 0.9973, "power factor (W/mK2)": 0.00030433954837, "ZT": 0.0918542104275243}, "precursors": [{"composition": [{"formula": "Ag", "elements": {"Ag": 1.0}, "amount": 1}]}, {"composition": [{"formula": "Sb", "elements": {"Sb": 1.0}, "amount": 1}]}, {"composition": [{"formula": "Mn", "elements": {"Mn": 1.0}, "amount": 1}]}, {"composition": [{"formula": "Te", "elements": {"Te": 1.0}, "amount": 1}]}], "operations": [{"string": "mixing", "type": "MixingOperation", "conditions": "Ag Sb Mn Te"}, {"string": "heating", "type": "HeatingOperation", "conditions": "1173 24"}, {"string": "cooling", "type": "CoolingOperation", "conditions": "rapid"}, {"string": "grinding", "type": "GrindingOperation", "conditions": NaN}, {"string": "sintering", "type": "SinteringOperation", "conditions": "SPS 50 573 5"}]}, {"doi": "https://doi.org/10.1021/acs.inorgchem.9b00852", "target": {"composition": [{"formula": "AgSbTe2", "elements": {"Ag": 1.0, "Sb": 1.0, "Te": 2.0}, "amount": 1}]}, "material property": {"temperature (K)": 303.0, "seebeck_coefficient (\u03bcV/K)": 82.09, "electrical conductivity (S/m)": 38533.0, "thermal conductivity (W/mK)": 0.976, "power factor (W/mK2)": 0.0002596649511973, "ZT": 0.08061319693932573}, "precursors": [{"composition": [{"formula": "Ag", "elements": {"Ag": 1.0}, "amount": 1}]}, {"composition": [{"formula": "Sb", "elements": {"Sb": 1.0}, "amount": 1}]}, {"composition": [{"formula": "Te", "elements": {"Te": 1.0}, "amount": 1}]}], "operations": [{"string": "mixing", "type": "MixingOperation", "conditions": "Ag Sb Te"}, {"string": "heating", "type": "HeatingOperation", "conditions": "1173 24"}, {"string": "cooling", "type": "CoolingOperation", "conditions": "rapid"}, {"string": "grinding", "type": "GrindingOperation", "conditions": NaN}, {"string": "sintering", "type": "SinteringOperation", "conditions": "SPS 50 573 5"}]}, {"doi": "https://doi.org/10.1021/acs.inorgchem.9b00874", "target": {"composition": [{"formula": "AgBi0.85Sb0.15Se2", "elements": {"Ag": 1.0, "Bi": 0.85, "Sb": 0.15, "Se": 2.0}, "amount": 1}]}, "material property": {"temperature (K)": 300.0, "seebeck_coefficient (\u03bcV/K)": 555.85, "electrical conductivity (S/m)": 2.16, "thermal conductivity (W/mK)": 0.4212, "power factor (W/mK2)": 6.673735206000002e-07, "ZT": 0.0004753372653846154}, "precursors": [{"composition": [{"formula": "Ag", "elements": {"Ag": 1.0}, "amount": 1}]}, {"composition": [{"formula": "Bi", "elements": {"Bi": 1.0}, "amount": 1}]}, {"composition": [{"formula": "Sb", "elements": {"Sb": 1.0}, "amount": 1}]}, {"composition": [{"formula": "Se", "elements": {"Se": 1.0}, "amount": 1}]}], "operations": [{"string": "mixing", "type": "MixingOperation", "conditions": "Ag Bi Sb Se"}, {"string": "heating", "type": "HeatingOperation", "conditions": "1123 10"}, {"string": "cooling", "type": "CoolingOperation", "conditions": NaN}, {"string": "grinding", "type": "GrindingOperation", "conditions": NaN}, {"string": "sintering", "type": "SinteringOperation", "conditions": "HP 44 473 10"}, {"string": "heating", "type": "HeatingOperation", "conditions": "623 1"}]}, {"doi": "https://doi.org/10.1021/acs.inorgchem.9b00874", "target": {"composition": [{"formula": "AgBi0.95Sb0.05Se2", "elements": {"Ag": 1.0, "Bi": 0.95, "Sb": 0.05, "Se": 2.0}, "amount": 1}]}, "material property": {"temperature (K)": 300.0, "seebeck_coefficient (\u03bcV/K)": -666.67, "electrical conductivity (S/m)": 2.88, "thermal conductivity (W/mK)": 0.4878, "power factor (W/mK2)": 1.2800128000319997e-06, "ZT": 0.0007872157441771216}, "precursors": [{"composition": [{"formula": "Ag", "elements": {"Ag": 1.0}, "amount": 1}]}, {"composition": [{"formula": "Bi", "elements": {"Bi": 1.0}, "amount": 1}]}, {"composition": [{"formula": "Sb", "elements": {"Sb": 1.0}, "amount": 1}]}, {"composition": [{"formula": "Se", "elements": {"Se": 1.0}, "amount": 1}]}], "operations": [{"string": "mixing", "type": "MixingOperation", "conditions": "Ag Bi Sb Se"}, {"string": "heating", "type": "HeatingOperation", "conditions": "1123 10"}, {"string": "cooling", "type": "CoolingOperation", "conditions": NaN}, {"string": "grinding", "type": "GrindingOperation", "conditions": NaN}, {"string": "sintering", "type": "SinteringOperation", "conditions": "HP 44 473 10"}, {"string": "heating", "type": "HeatingOperation", "conditions": "623 1"}]}, {"doi": "https://doi.org/10.1021/acs.inorgchem.9b00874", "target": {"composition": [{"formula": "AgBi0.9Sb0.1Se2", "elements": {"Ag": 1.0, "Bi": 0.9, "Sb": 0.1, "Se": 2.0}, "amount": 1}]}, "material property": {"temperature (K)": 300.0, "seebeck_coefficient (\u03bcV/K)": 133.0, "electrical conductivity (S/m)": 2.2, "thermal conductivity (W/mK)": 0.4635, "power factor (W/mK2)": 3.8915800000000005e-08, "ZT": 2.5188220064724917e-05}, "precursors": [{"composition": [{"formula": "Ag", "elements": {"Ag": 1.0}, "amount": 1}]}, {"composition": [{"formula": "Bi", "elements": {"Bi": 1.0}, "amount": 1}]}, {"composition": [{"formula": "Sb", "elements": {"Sb": 1.0}, "amount": 1}]}, {"composition": [{"formula": "Se", "elements": {"Se": 1.0}, "amount": 1}]}], "operations": [{"string": "mixing", "type": "MixingOperation", "conditions": "Ag Bi Sb Se"}, {"string": "heating", "type": "HeatingOperation", "conditions": "1123 10"}, {"string": "cooling", "type": "CoolingOperation", "conditions": NaN}, {"string": "grinding", "type": "GrindingOperation", "conditions": NaN}, {"string": "sintering", "type": "SinteringOperation", "conditions": "HP 44 473 10"}, {"string": "heating", "type": "HeatingOperation", "conditions": "623 1"}]}, {"doi": "https://doi.org/10.1021/acs.inorgchem.9b01038", "target": {"composition": [{"formula": "Ag(Bi0.85Nb0.15)0.7Sb0.3Se2", "elements": {"Bi": 0.595, "Sb": 0.3, "Ag": 1.0, "Se": 2.0, "Nb": 0.105}, "amount": 1}]}, "material property": {"temperature (K)": 326.0, "seebeck_coefficient (\u03bcV/K)": -153.0, "electrical conductivity (S/m)": 9120.0, "thermal conductivity (W/mK)": 0.7419804486140725, "power factor (W/mK2)": 0.00021349008, "ZT": 0.0938}, "precursors": [{"composition": [{"formula": "Ag", "elements": {"Ag": 1.0}, "amount": 1}]}, {"composition": [{"formula": "Bi", "elements": {"Bi": 1.0}, "amount": 1}]}, {"composition": [{"formula": "Nb", "elements": {"Nb": 1.0}, "amount": 1}]}, {"composition": [{"formula": "Sb", "elements": {"Sb": 1.0}, "amount": 1}]}, {"composition": [{"formula": "Se", "elements": {"Se": 1.0}, "amount": 1}]}], "operations": [{"string": "mixing", "type": "MixingOperation", "conditions": "Ag Bi Nb Sb Se"}, {"string": "pressing", "type": "PressingOperation", "conditions": NaN}, {"string": "heating", "type": "HeatingOperation", "conditions": "773 15"}, {"string": "cooling", "type": "CoolingOperation", "conditions": NaN}, {"string": "grinding", "type": "GrindingOperation", "conditions": NaN}, {"string": "sintering", "type": "SinteringOperation", "conditions": "HP 50 773 NaN"}]}, {"doi": "https://doi.org/10.1021/acs.inorgchem.9b01038", "target": {"composition": [{"formula": "Ag(Bi0.85Nb0.15)0.9Sb0.1Se2", "elements": {"Bi": 0.765, "Sb": 0.1, "Ag": 1.0, "Se": 2.0, "Nb": 0.135}, "amount": 1}]}, "material property": {"temperature (K)": 326.0, "seebeck_coefficient (\u03bcV/K)": -71.0, "electrical conductivity (S/m)": 47661.0, "thermal conductivity (W/mK)": 0.6609659656202532, "power factor (W/mK2)": 0.000240259101, "ZT": 0.1185}, "precursors": [{"composition": [{"formula": "Ag", "elements": {"Ag": 1.0}, "amount": 1}]}, {"composition": [{"formula": "Bi", "elements": {"Bi": 1.0}, "amount": 1}]}, {"composition": [{"formula": "Nb", "elements": {"Nb": 1.0}, "amount": 1}]}, {"composition": [{"formula": "Sb", "elements": {"Sb": 1.0}, "amount": 1}]}, {"composition": [{"formula": "Se", "elements": {"Se": 1.0}, "amount": 1}]}], "operations": [{"string": "mixing", "type": "MixingOperation", "conditions": "Ag Bi Nb Sb Se"}, {"string": "pressing", "type": "PressingOperation", "conditions": NaN}, {"string": "heating", "type": "HeatingOperation", "conditions": "773 15"}, {"string": "cooling", "type": "CoolingOperation", "conditions": NaN}, {"string": "grinding", "type": "GrindingOperation", "conditions": NaN}, {"string": "sintering", "type": "SinteringOperation", "conditions": "HP 50 773 NaN"}]}, {"doi": "https://doi.org/10.1021/acs.inorgchem.9b01038", "target": {"composition": [{"formula": "Ag(Bi0.85Pb0.15)0.7Sb0.3Se2", "elements": {"Bi": 0.595, "Sb": 0.3, "Ag": 1.0, "Se": 2.0, "Pb": 0.105}, "amount": 1}]}, "material property": {"temperature (K)": 326.0, "seebeck_coefficient (\u03bcV/K)": 389.19, "electrical conductivity (S/m)": 605.0, "thermal conductivity (W/mK)": 0.5636641978981699, "power factor (W/mK2)": 9.163865794050001e-05, "ZT": 0.053}, "precursors": [{"composition": [{"formula": "Ag", "elements": {"Ag": 1.0}, "amount": 1}]}, {"composition": [{"formula": "Bi", "elements": {"Bi": 1.0}, "amount": 1}]}, {"composition": [{"formula": "Pb", "elements": {"Pb": 1.0}, "amount": 1}]}, {"composition": [{"formula": "Sb", "elements": {"Sb": 1.0}, "amount": 1}]}, {"composition": [{"formula": "Se", "elements": {"Se": 1.0}, "amount": 1}]}], "operations": [{"string": "mixing", "type": "MixingOperation", "conditions": "Ag Bi Pb Sb Se"}, {"string": "pressing", "type": "PressingOperation", "conditions": NaN}, {"string": "heating", "type": "HeatingOperation", "conditions": "773 15"}, {"string": "cooling", "type": "CoolingOperation", "conditions": NaN}, {"string": "grinding", "type": "GrindingOperation", "conditions": NaN}, {"string": "sintering", "type": "SinteringOperation", "conditions": "HP 50 773 NaN"}]}, {"doi": "https://doi.org/10.1021/acs.inorgchem.9b01038", "target": {"composition": [{"formula": "Ag(Bi0.85Pb0.15)0.9Sb0.1Se2", "elements": {"Bi": 0.765, "Sb": 0.1, "Ag": 1.0, "Se": 2.0, "Pb": 0.135}, "amount": 1}]}, "material property": {"temperature (K)": 326.0, "seebeck_coefficient (\u03bcV/K)": 430.56, "electrical conductivity (S/m)": 197.18, "thermal conductivity (W/mK)": 0.507084062379117, "power factor (W/mK2)": 3.6553605723648005e-05, "ZT": 0.0235}, "precursors": [{"composition": [{"formula": "Ag", "elements": {"Ag": 1.0}, "amount": 1}]}, {"composition": [{"formula": "Bi", "elements": {"Bi": 1.0}, "amount": 1}]}, {"composition": [{"formula": "Pb", "elements": {"Pb": 1.0}, "amount": 1}]}, {"composition": [{"formula": "Sb", "elements": {"Sb": 1.0}, "amount": 1}]}, {"composition": [{"formula": "Se", "elements": {"Se": 1.0}, "amount": 1}]}], "operations": [{"string": "mixing", "type": "MixingOperation", "conditions": "Ag Bi Pb Sb Se"}, {"string": "pressing", "type": "PressingOperation", "conditions": NaN}, {"string": "heating", "type": "HeatingOperation", "conditions": "773 15"}, {"string": "cooling", "type": "CoolingOperation", "conditions": NaN}, {"string": "grinding", "type": "GrindingOperation", "conditions": NaN}, {"string": "sintering", "type": "SinteringOperation", "conditions": "HP 50 773 NaN"}]}, {"doi": "https://doi.org/10.1021/acs.inorgchem.9b01038", "target": {"composition": [{"formula": "Ag(Bi0.8Nb0.2)0.7Sb0.3Se2", "elements": {"Bi": 0.5599999999999999, "Sb": 0.3, "Ag": 1.0, "Se": 2.0, "Nb": 0.13999999999999999}, "amount": 1}]}, "material property": {"temperature (K)": 326.0, "seebeck_coefficient (\u03bcV/K)": -149.0, "electrical conductivity (S/m)": 12303.0, "thermal conductivity (W/mK)": 0.8102209497543221, "power factor (W/mK2)": 0.000273138903, "ZT": 0.1099}, "precursors": [{"composition": [{"formula": "Ag", "elements": {"Ag": 1.0}, "amount": 1}]}, {"composition": [{"formula": "Bi", "elements": {"Bi": 1.0}, "amount": 1}]}, {"composition": [{"formula": "Nb", "elements": {"Nb": 1.0}, "amount": 1}]}, {"composition": [{"formula": "Sb", "elements": {"Sb": 1.0}, "amount": 1}]}, {"composition": [{"formula": "Se", "elements": {"Se": 1.0}, "amount": 1}]}], "operations": [{"string": "mixing", "type": "MixingOperation", "conditions": "Ag Bi Nb Sb Se"}, {"string": "pressing", "type": "PressingOperation", "conditions": NaN}, {"string": "heating", "type": "HeatingOperation", "conditions": "773 15"}, {"string": "cooling", "type": "CoolingOperation", "conditions": NaN}, {"string": "grinding", "type": "GrindingOperation", "conditions": NaN}, {"string": "sintering", "type": "SinteringOperation", "conditions": "HP 50 773 NaN"}]}, {"doi": "https://doi.org/10.1021/acs.inorgchem.9b01038", "target": {"composition": [{"formula": "Ag(Bi0.8Nb0.2)0.9Sb0.1Se2", "elements": {"Bi": 0.7200000000000001, "Sb": 0.1, "Ag": 1.0, "Se": 2.0, "Nb": 0.18000000000000002}, "amount": 1}]}, "material property": {"temperature (K)": 326.0, "seebeck_coefficient (\u03bcV/K)": -70.0, "electrical conductivity (S/m)": 50250.0, "thermal conductivity (W/mK)": 0.7740535197685632, "power factor (W/mK2)": 0.000246225, "ZT": 0.1037}, "precursors": [{"composition": [{"formula": "Ag", "elements": {"Ag": 1.0}, "amount": 1}]}, {"composition": [{"formula": "Bi", "elements": {"Bi": 1.0}, "amount": 1}]}, {"composition": [{"formula": "Nb", "elements": {"Nb": 1.0}, "amount": 1}]}, {"composition": [{"formula": "Sb", "elements": {"Sb": 1.0}, "amount": 1}]}, {"composition": [{"formula": "Se", "elements": {"Se": 1.0}, "amount": 1}]}], "operations": [{"string": "mixing", "type": "MixingOperation", "conditions": "Ag Bi Nb Sb Se"}, {"string": "pressing", "type": "PressingOperation", "conditions": NaN}, {"string": "heating", "type": "HeatingOperation", "conditions": "773 15"}, {"string": "cooling", "type": "CoolingOperation", "conditions": NaN}, {"string": "grinding", "type": "GrindingOperation", "conditions": NaN}, {"string": "sintering", "type": "SinteringOperation", "conditions": "HP 50 773 NaN"}]}, {"doi": "https://doi.org/10.1021/acs.inorgchem.9b01038", "target": {"composition": [{"formula": "Ag(Bi0.8Pb0.2)0.7Sb0.3Se2", "elements": {"Bi": 0.5599999999999999, "Sb": 0.3, "Ag": 1.0, "Se": 2.0, "Pb": 0.13999999999999999}, "amount": 1}]}, "material property": {"temperature (K)": 478.0, "seebeck_coefficient (\u03bcV/K)": 291.8, "electrical conductivity (S/m)": 1778.0, "thermal conductivity (W/mK)": 2.3419183469307447, "power factor (W/mK2)": 0.00015139179272, "ZT": 0.0309}, "precursors": [{"composition": [{"formula": "Ag", "elements": {"Ag": 1.0}, "amount": 1}]}, {"composition": [{"formula": "Bi", "elements": {"Bi": 1.0}, "amount": 1}]}, {"composition": [{"formula": "Pb", "elements": {"Pb": 1.0}, "amount": 1}]}, {"composition": [{"formula": "Sb", "elements": {"Sb": 1.0}, "amount": 1}]}, {"composition": [{"formula": "Se", "elements": {"Se": 1.0}, "amount": 1}]}], "operations": [{"string": "mixing", "type": "MixingOperation", "conditions": "Ag Bi Pb Sb Se"}, {"string": "pressing", "type": "PressingOperation", "conditions": NaN}, {"string": "heating", "type": "HeatingOperation", "conditions": "773 15"}, {"string": "cooling", "type": "CoolingOperation", "conditions": NaN}, {"string": "grinding", "type": "GrindingOperation", "conditions": NaN}, {"string": "sintering", "type": "SinteringOperation", "conditions": "HP 50 773 NaN"}]}, {"doi": "https://doi.org/10.1021/acs.inorgchem.9b01038", "target": {"composition": [{"formula": "Ag(Bi0.8Pb0.2)0.9Sb0.1Se2", "elements": {"Bi": 0.7200000000000001, "Sb": 0.1, "Ag": 1.0, "Se": 2.0, "Pb": 0.18000000000000002}, "amount": 1}]}, "material property": {"temperature (K)": 326.0, "seebeck_coefficient (\u03bcV/K)": 130.56, "electrical conductivity (S/m)": 412.46, "thermal conductivity (W/mK)": 0.4677606025809502, "power factor (W/mK2)": 7.030757523456e-06, "ZT": 0.0049}, "precursors": [{"composition": [{"formula": "Ag", "elements": {"Ag": 1.0}, "amount": 1}]}, {"composition": [{"formula": "Bi", "elements": {"Bi": 1.0}, "amount": 1}]}, {"composition": [{"formula": "Pb", "elements": {"Pb": 1.0}, "amount": 1}]}, {"composition": [{"formula": "Sb", "elements": {"Sb": 1.0}, "amount": 1}]}, {"composition": [{"formula": "Se", "elements": {"Se": 1.0}, "amount": 1}]}], "operations": [{"string": "mixing", "type": "MixingOperation", "conditions": "Ag Bi Pb Sb Se"}, {"string": "pressing", "type": "PressingOperation", "conditions": NaN}, {"string": "heating", "type": "HeatingOperation", "conditions": "773 15"}, {"string": "cooling", "type": "CoolingOperation", "conditions": NaN}, {"string": "grinding", "type": "GrindingOperation", "conditions": NaN}, {"string": "sintering", "type": "SinteringOperation", "conditions": "HP 50 773 NaN"}]}, {"doi": "https://doi.org/10.1021/acs.inorgchem.9b01038", "target": {"composition": [{"formula": "Ag(Bi0.9Nb0.1)0.7Sb0.3Se2", "elements": {"Bi": 0.63, "Sb": 0.3, "Ag": 1.0, "Se": 2.0, "Nb": 0.06999999999999999}, "amount": 1}]}, "material property": {"temperature (K)": 326.0, "seebeck_coefficient (\u03bcV/K)": -168.0, "electrical conductivity (S/m)": 5623.0, "thermal conductivity (W/mK)": 0.5515709802985075, "power factor (W/mK2)": 0.000158703552, "ZT": 0.0938}, "precursors": [{"composition": [{"formula": "Ag", "elements": {"Ag": 1.0}, "amount": 1}]}, {"composition": [{"formula": "Bi", "elements": {"Bi": 1.0}, "amount": 1}]}, {"composition": [{"formula": "Nb", "elements": {"Nb": 1.0}, "amount": 1}]}, {"composition": [{"formula": "Sb", "elements": {"Sb": 1.0}, "amount": 1}]}, {"composition": [{"formula": "Se", "elements": {"Se": 1.0}, "amount": 1}]}], "operations": [{"string": "mixing", "type": "MixingOperation", "conditions": "Ag Bi Nb Sb Se"}, {"string": "pressing", "type": "PressingOperation", "conditions": NaN}, {"string": "heating", "type": "HeatingOperation", "conditions": "773 15"}, {"string": "cooling", "type": "CoolingOperation", "conditions": NaN}, {"string": "grinding", "type": "GrindingOperation", "conditions": NaN}, {"string": "sintering", "type": "SinteringOperation", "conditions": "HP 50 773 NaN"}]}, {"doi": "https://doi.org/10.1021/acs.inorgchem.9b01038", "target": {"composition": [{"formula": "Ag(Bi0.9Nb0.1)0.9Sb0.1Se2", "elements": {"Bi": 0.81, "Sb": 0.1, "Ag": 1.0, "Se": 2.0, "Nb": 0.09000000000000001}, "amount": 1}]}, "material property": {"temperature (K)": 326.0, "seebeck_coefficient (\u03bcV/K)": -88.0, "electrical conductivity (S/m)": 33333.0, "thermal conductivity (W/mK)": 0.7024259194657764, "power factor (W/mK2)": 0.000258130752, "ZT": 0.1198}, "precursors": [{"composition": [{"formula": "Ag", "elements": {"Ag": 1.0}, "amount": 1}]}, {"composition": [{"formula": "Bi", "elements": {"Bi": 1.0}, "amount": 1}]}, {"composition": [{"formula": "Nb", "elements": {"Nb": 1.0}, "amount": 1}]}, {"composition": [{"formula": "Sb", "elements": {"Sb": 1.0}, "amount": 1}]}, {"composition": [{"formula": "Se", "elements": {"Se": 1.0}, "amount": 1}]}], "operations": [{"string": "mixing", "type": "MixingOperation", "conditions": "Ag Bi Nb Sb Se"}, {"string": "pressing", "type": "PressingOperation", "conditions": NaN}, {"string": "heating", "type": "HeatingOperation", "conditions": "773 15"}, {"string": "cooling", "type": "CoolingOperation", "conditions": NaN}, {"string": "grinding", "type": "GrindingOperation", "conditions": NaN}, {"string": "sintering", "type": "SinteringOperation", "conditions": "HP 50 773 NaN"}]}, {"doi": "https://doi.org/10.1021/acs.inorgchem.9b01038", "target": {"composition": [{"formula": "AgBi0.7Sb0.3Se2", "elements": {"Ag": 1.0, "Bi": 0.7, "Sb": 0.3, "Se": 2.0}, "amount": 1}]}, "material property": {"temperature (K)": 326.0, "seebeck_coefficient (\u03bcV/K)": -383.33, "electrical conductivity (S/m)": 298.0, "thermal conductivity (W/mK)": 0.48226725077220267, "power factor (W/mK2)": 4.37886828922e-05, "ZT": 0.0296}, "precursors": [{"composition": [{"formula": "Ag", "elements": {"Ag": 1.0}, "amount": 1}]}, {"composition": [{"formula": "Bi", "elements": {"Bi": 1.0}, "amount": 1}]}, {"composition": [{"formula": "Sb", "elements": {"Sb": 1.0}, "amount": 1}]}, {"composition": [{"formula": "Se", "elements": {"Se": 1.0}, "amount": 1}]}], "operations": [{"string": "mixing", "type": "MixingOperation", "conditions": "Ag Bi Sb Se"}, {"string": "pressing", "type": "PressingOperation", "conditions": NaN}, {"string": "heating", "type": "HeatingOperation", "conditions": "773 15"}, {"string": "cooling", "type": "CoolingOperation", "conditions": NaN}, {"string": "grinding", "type": "GrindingOperation", "conditions": NaN}, {"string": "sintering", "type": "SinteringOperation", "conditions": "HP 50 773 NaN"}]}, {"doi": "https://doi.org/10.1021/acs.jpcc.0c06490", "target": {"composition": [{"formula": "Cu0.98Pd0.02FeS2", "elements": {"Cu": 0.98, "Pd": 0.02, "Fe": 1.0, "S": 2.0}, "amount": 1}]}, "material property": {"temperature (K)": 10.0, "seebeck_coefficient (\u03bcV/K)": -18.3, "electrical conductivity (S/m)": 3652.0, "thermal conductivity (W/mK)": 10.9, "power factor (W/mK2)": 1.2230182800000002e-06, "ZT": 1.1220351192660552e-06}, "precursors": [{"composition": [{"formula": "Cu", "elements": {"Cu": 1.0}, "amount": 1}]}, {"composition": [{"formula": "Pd", "elements": {"Pd": 1.0}, "amount": 1}]}, {"composition": [{"formula": "Fe", "elements": {"Fe": 1.0}, "amount": 1}]}, {"composition": [{"formula": "S", "elements": {"S": 1.0}, "amount": 1}]}], "operations": [{"string": "mixing", "type": "MixingOperation", "conditions": "Cu Pd Fe S"}, {"string": "heating", "type": "HeatingOperation", "conditions": "1223 24"}, {"string": "cooling", "type": "CoolingOperation", "conditions": "slow"}, {"string": "mixing", "type": "MixingOperation", "conditions": "Cu Pd Fe S CH3COCH3"}, {"string": "grinding", "type": "GrindingOperation", "conditions": NaN}, {"string": "heating", "type": "HeatingOperation", "conditions": "923 24"}, {"string": "cooling", "type": "CoolingOperation", "conditions": "slow"}, {"string": "grinding", "type": "GrindingOperation", "conditions": NaN}, {"string": "sintering", "type": "SinteringOperation", "conditions": "HP 50 763 60"}]}, {"doi": "https://doi.org/10.1021/acs.jpcc.0c06490", "target": {"composition": [{"formula": "Cu0.995Pd0.005FeS2", "elements": {"Cu": 0.995, "Pd": 0.005, "Fe": 1.0, "S": 2.0}, "amount": 1}]}, "material property": {"temperature (K)": 10.0, "seebeck_coefficient (\u03bcV/K)": -149.6, "electrical conductivity (S/m)": 0.054, "thermal conductivity (W/mK)": 26.25, "power factor (W/mK2)": 1.20852864e-09, "ZT": 4.6039186285714285e-10}, "precursors": [{"composition": [{"formula": "Cu", "elements": {"Cu": 1.0}, "amount": 1}]}, {"composition": [{"formula": "Pd", "elements": {"Pd": 1.0}, "amount": 1}]}, {"composition": [{"formula": "Fe", "elements": {"Fe": 1.0}, "amount": 1}]}, {"composition": [{"formula": "S", "elements": {"S": 1.0}, "amount": 1}]}], "operations": [{"string": "mixing", "type": "MixingOperation", "conditions": "Cu Pd Fe S"}, {"string": "heating", "type": "HeatingOperation", "conditions": "1223 24"}, {"string": "cooling", "type": "CoolingOperation", "conditions": "slow"}, {"string": "mixing", "type": "MixingOperation", "conditions": "Cu Pd Fe S CH3COCH3"}, {"string": "grinding", "type": "GrindingOperation", "conditions": NaN}, {"string": "heating", "type": "HeatingOperation", "conditions": "923 24"}, {"string": "cooling", "type": "CoolingOperation", "conditions": "slow"}, {"string": "grinding", "type": "GrindingOperation", "conditions": NaN}, {"string": "sintering", "type": "SinteringOperation", "conditions": "HP 50 763 60"}]}, {"doi": "https://doi.org/10.1021/acs.jpcc.0c06490", "target": {"composition": [{"formula": "Cu0.99Pd0.01FeS2", "elements": {"Cu": 0.99, "Pd": 0.01, "Fe": 1.0, "S": 2.0}, "amount": 1}]}, "material property": {"temperature (K)": 10.0, "seebeck_coefficient (\u03bcV/K)": -61.0, "electrical conductivity (S/m)": 20.0, "thermal conductivity (W/mK)": 20.9, "power factor (W/mK2)": 7.442e-08, "ZT": 3.560765550239234e-08}, "precursors": [{"composition": [{"formula": "Cu", "elements": {"Cu": 1.0}, "amount": 1}]}, {"composition": [{"formula": "Pd", "elements": {"Pd": 1.0}, "amount": 1}]}, {"composition": [{"formula": "Fe", "elements": {"Fe": 1.0}, "amount": 1}]}, {"composition": [{"formula": "S", "elements": {"S": 1.0}, "amount": 1}]}], "operations": [{"string": "mixing", "type": "MixingOperation", "conditions": "Cu Pd Fe S"}, {"string": "heating", "type": "HeatingOperation", "conditions": "1223 24"}, {"string": "cooling", "type": "CoolingOperation", "conditions": "slow"}, {"string": "mixing", "type": "MixingOperation", "conditions": "Cu Pd Fe S CH3COCH3"}, {"string": "grinding", "type": "GrindingOperation", "conditions": NaN}, {"string": "heating", "type": "HeatingOperation", "conditions": "923 24"}, {"string": "cooling", "type": "CoolingOperation", "conditions": "slow"}, {"string": "grinding", "type": "GrindingOperation", "conditions": NaN}, {"string": "sintering", "type": "SinteringOperation", "conditions": "HP 50 763 60"}]}, {"doi": "https://doi.org/10.1021/acs.jpcc.0c06490", "target": {"composition": [{"formula": "Cu0.9Pd0.1FeS2", "elements": {"Cu": 0.9, "Pd": 0.1, "Fe": 1.0, "S": 2.0}, "amount": 1}]}, "material property": {"temperature (K)": 10.0, "seebeck_coefficient (\u03bcV/K)": -13.0, "electrical conductivity (S/m)": 55804.0, "thermal conductivity (W/mK)": 5.47, "power factor (W/mK2)": 9.430875999999999e-06, "ZT": 1.7241089579524682e-05}, "precursors": [{"composition": [{"formula": "Cu", "elements": {"Cu": 1.0}, "amount": 1}]}, {"composition": [{"formula": "Pd", "elements": {"Pd": 1.0}, "amount": 1}]}, {"composition": [{"formula": "Fe", "elements": {"Fe": 1.0}, "amount": 1}]}, {"composition": [{"formula": "S", "elements": {"S": 1.0}, "amount": 1}]}], "operations": [{"string": "mixing", "type": "MixingOperation", "conditions": "Cu Pd Fe S"}, {"string": "heating", "type": "HeatingOperation", "conditions": "1223 24"}, {"string": "cooling", "type": "CoolingOperation", "conditions": "slow"}, {"string": "mixing", "type": "MixingOperation", "conditions": "Cu Pd Fe S CH3COCH3"}, {"string": "grinding", "type": "GrindingOperation", "conditions": NaN}, {"string": "heating", "type": "HeatingOperation", "conditions": "923 24"}, {"string": "cooling", "type": "CoolingOperation", "conditions": "slow"}, {"string": "grinding", "type": "GrindingOperation", "conditions": NaN}, {"string": "sintering", "type": "SinteringOperation", "conditions": "HP 50 763 60"}]}, {"doi": "https://doi.org/10.1021/acs.jpcc.0c06490", "target": {"composition": [{"formula": "Cu1.02Fe0.98S2", "elements": {"Cu": 1.02, "Fe": 0.98, "S": 2.0}, "amount": 1}]}, "material property": {"temperature (K)": 30.0, "seebeck_coefficient (\u03bcV/K)": -1174.0, "electrical conductivity (S/m)": 0.0034, "thermal conductivity (W/mK)": 77.16, "power factor (W/mK2)": 4.6861384e-09, "ZT": 1.8219822706065318e-09}, "precursors": [{"composition": [{"formula": "Cu", "elements": {"Cu": 1.0}, "amount": 1}]}, {"composition": [{"formula": "Fe", "elements": {"Fe": 1.0}, "amount": 1}]}, {"composition": [{"formula": "S", "elements": {"S": 1.0}, "amount": 1}]}], "operations": [{"string": "mixing", "type": "MixingOperation", "conditions": "Cu Fe S"}, {"string": "heating", "type": "HeatingOperation", "conditions": "1223 24"}, {"string": "cooling", "type": "CoolingOperation", "conditions": "slow"}, {"string": "mixing", "type": "MixingOperation", "conditions": "Cu Fe S CH3COCH3"}, {"string": "grinding", "type": "GrindingOperation", "conditions": NaN}, {"string": "heating", "type": "HeatingOperation", "conditions": "923 24"}, {"string": "cooling", "type": "CoolingOperation", "conditions": "slow"}, {"string": "grinding", "type": "GrindingOperation", "conditions": NaN}, {"string": "sintering", "type": "SinteringOperation", "conditions": "HP 50 763 60"}]}, {"doi": "https://doi.org/10.1021/acs.jpcc.0c11601", "target": {"composition": [{"formula": "Co9S8", "elements": {"Co": 9.0, "S": 8.0}, "amount": 1}]}, "material property": {"temperature (K)": 18.0, "seebeck_coefficient (\u03bcV/K)": -2.5, "electrical conductivity (S/m)": 94644551.0, "thermal conductivity (W/mK)": 27.77, "power factor (W/mK2)": 0.00059152844375, "ZT": 0.0003834177885307886}, "precursors": [{"composition": [{"formula": "Co", "elements": {"Co": 1.0}, "amount": 1}]}, {"composition": [{"formula": "S", "elements": {"S": 1.0}, "amount": 1}]}], "operations": [{"string": "mixing", "type": "MixingOperation", "conditions": "Co S"}, {"string": "heating", "type": "HeatingOperation", "conditions": "1073 12"}, {"string": "cooling", "type": "CoolingOperation", "conditions": "slow"}, {"string": "grinding", "type": "GrindingOperation", "conditions": NaN}, {"string": "sintering", "type": "SinteringOperation", "conditions": "SPS NaN 1073 30"}]}, {"doi": "https://doi.org/10.1021/acs.jpcc.0c11601", "target": {"composition": [{"formula": "CoS2", "elements": {"Co": 1.0, "S": 2.0}, "amount": 1}]}, "material property": {"temperature (K)": 41.0, "seebeck_coefficient (\u03bcV/K)": -28.8, "electrical conductivity (S/m)": 5214000.0, "thermal conductivity (W/mK)": 10.8, "power factor (W/mK2)": 0.00508, "ZT": 0.0164178432}, "precursors": [{"composition": [{"formula": "Co", "elements": {"Co": 1.0}, "amount": 1}]}, {"composition": [{"formula": "S", "elements": {"S": 1.0}, "amount": 1}]}], "operations": [{"string": "mixing", "type": "MixingOperation", "conditions": "Co S"}, {"string": "heating", "type": "HeatingOperation", "conditions": "1073 12"}, {"string": "cooling", "type": "CoolingOperation", "conditions": NaN}, {"string": "grinding", "type": "GrindingOperation", "conditions": NaN}, {"string": "sintering", "type": "SinteringOperation", "conditions": "SPS NaN 1073 30"}]}, {"doi": "https://doi.org/10.1021/acsaem.1c00172", "target": {"composition": [{"formula": "Mg0.95Li0.05Ge0.9Si0.1", "elements": {"Mg": 0.95, "Li": 0.05, "Ge": 0.9, "Si": 0.1}, "amount": 1}]}, "material property": {"temperature (K)": 300.0, "seebeck_coefficient (\u03bcV/K)": 239.0, "electrical conductivity (S/m)": 13615.0, "thermal conductivity (W/mK)": 4.943, "power factor (W/mK2)": 0.000777702415, "ZT": 0.047200227493425055}, "precursors": [{"composition": [{"formula": "Mg", "elements": {"Mg": 1.0}, "amount": 1}]}, {"composition": [{"formula": "Li", "elements": {"Li": 1.0}, "amount": 1}]}, {"composition": [{"formula": "Ge", "elements": {"Ge": 1.0}, "amount": 1}]}, {"composition": [{"formula": "Si", "elements": {"Si": 1.0}, "amount": 1}]}], "operations":
