Repository: ngs00/spende

# Multimodal Graph-to-Sequence Encoder-Decoder for Learning Material Synthesis Processes of Thermoelectric Materials
Various calculation-based and data-driven methods have been proposed to discover high-performance thermoelectric materials for sustainable energy resources.
However, although several data-driven methods successfully discovered the chemical compositions of promising thermoelectric materials, the practical potential of the existing methods is still limited because there is a complex engineering problem between the discovered materials and the real-world material synthesis.

File: dataset/tmsr.json (part 16 of 24)
[{"string": "mixing", "type": "MixingOperation", "conditions": "Mg Li Ge Si"}, {"string": "grinding", "type": "GrindingOperation", "conditions": "HEBM"}, {"string": "sintering", "type": "SinteringOperation", "conditions": "DCS 66 973 10"}]}, {"doi": "https://doi.org/10.1021/acsaem.1c00172", "target": {"composition": [{"formula": "Mg0.97Li0.03Ge0.8Si0.2", "elements": {"Mg": 0.97, "Li": 0.03, "Ge": 0.8, "Si": 0.2}, "amount": 1}]}, "material property": {"temperature (K)": 400.0, "seebeck_coefficient (\u03bcV/K)": 315.44, "electrical conductivity (S/m)": 7308.0, "thermal conductivity (W/mK)": 3.3396, "power factor (W/mK2)": 0.0007271634924288, "ZT": 0.08709587883923824}, "precursors": [{"composition": [{"formula": "Mg", "elements": {"Mg": 1.0}, "amount": 1}]}, {"composition": [{"formula": "Li", "elements": {"Li": 1.0}, "amount": 1}]}, {"composition": [{"formula": "Ge", "elements": {"Ge": 1.0}, "amount": 1}]}, {"composition": [{"formula": "Si", "elements": {"Si": 1.0}, "amount": 1}]}], "operations": [{"string": "mixing", "type": "MixingOperation", "conditions": "Mg Li Ge Si"}, {"string": "grinding", "type": "GrindingOperation", "conditions": "HEBM"}, {"string": "sintering", "type": "SinteringOperation", "conditions": "DCS 66 973 10"}]}, {"doi": "https://doi.org/10.1021/acsaem.1c00172", "target": {"composition": [{"formula": "Mg0.97Li0.03Ge0.9Si0.1", "elements": {"Mg": 0.97, "Li": 0.03, "Ge": 0.9, "Si": 0.1}, "amount": 1}]}, "material property": {"temperature (K)": 300.0, "seebeck_coefficient (\u03bcV/K)": 173.49, "electrical conductivity (S/m)": 44769.0, "thermal conductivity (W/mK)": 4.918, "power factor (W/mK2)": 0.0013474922862969003, "ZT": 0.08219757744796057}, "precursors": [{"composition": [{"formula": "Mg", "elements": {"Mg": 1.0}, "amount": 1}]}, {"composition": [{"formula": "Li", "elements": {"Li": 1.0}, "amount": 1}]}, {"composition": [{"formula": "Ge", "elements": {"Ge": 1.0}, "amount": 1}]}, {"composition": [{"formula": "Si", "elements": {"Si": 1.0}, "amount": 1}]}], "operations": [{"string": "mixing", "type": "MixingOperation", "conditions": "Mg Li Ge Si"}, {"string": "grinding", "type": "GrindingOperation", "conditions": "HEBM"}, {"string": "sintering", "type": "SinteringOperation", "conditions": "DCS 66 973 10"}]}, {"doi": "https://doi.org/10.1021/acsaem.1c00172", "target": {"composition": [{"formula": "Mg0.98Li0.02Ge0.8Si0.2", "elements": {"Mg": 0.98, "Li": 0.02, "Ge": 0.8, "Si": 0.2}, "amount": 1}]}, "material property": {"temperature (K)": 300.0, "seebeck_coefficient (\u03bcV/K)": 326.5, "electrical conductivity (S/m)": 2308.0, "thermal conductivity (W/mK)": 4.3019, "power factor (W/mK2)": 0.000246037993, "ZT": 0.017157859992096517}, "precursors": [{"composition": [{"formula": "Mg", "elements": {"Mg": 1.0}, "amount": 1}]}, {"composition": [{"formula": "Li", "elements": {"Li": 1.0}, "amount": 1}]}, {"composition": [{"formula": "Ge", "elements": {"Ge": 1.0}, "amount": 1}]}, {"composition": [{"formula": "Si", "elements": {"Si": 1.0}, "amount": 1}]}], "operations": [{"string": "mixing", "type": "MixingOperation", "conditions": "Mg Li Ge Si"}, {"string": "grinding", "type": "GrindingOperation", "conditions": "HEBM"}, {"string": "sintering", "type": "SinteringOperation", "conditions": "DCS 66 973 10"}]}, {"doi": "https://doi.org/10.1021/acsaem.1c00172", "target": {"composition": [{"formula": "Mg0.98Li0.02Ge0.9Si0.1", "elements": {"Mg": 0.98, "Li": 0.02, "Ge": 0.9, "Si": 0.1}, "amount": 1}]}, "material property": {"temperature (K)": 300.0, "seebeck_coefficient (\u03bcV/K)": 229.0, "electrical conductivity (S/m)": 13400.0, "thermal conductivity (W/mK)": 5.292, "power factor (W/mK2)": 0.0007027094, "ZT": 0.039836133786848076}, "precursors": [{"composition": [{"formula": "Mg", "elements": {"Mg": 1.0}, "amount": 1}]}, {"composition": [{"formula": "Li", "elements": {"Li": 1.0}, "amount": 1}]}, {"composition": [{"formula": "Ge", "elements": {"Ge": 1.0}, "amount": 1}]}, {"composition": [{"formula": "Si", "elements": {"Si": 1.0}, "amount": 1}]}], "operations": [{"string": "mixing", "type": "MixingOperation", "conditions": "Mg Li Ge Si"}, {"string": "grinding", "type": "GrindingOperation", "conditions": "HEBM"}, {"string": "sintering", "type": "SinteringOperation", "conditions": "DCS 66 973 10"}]}, {"doi": "https://doi.org/10.1021/acsaem.1c00172", "target": {"composition": [{"formula": "Mg0.99Li0.01Ge0.9Si0.1", "elements": {"Mg": 0.99, "Li": 0.01, "Ge": 0.9, "Si": 0.1}, "amount": 1}]}, "material property": {"temperature (K)": 400.0, "seebeck_coefficient (\u03bcV/K)": 292.28, "electrical conductivity (S/m)": 10692.0, "thermal conductivity (W/mK)": 4.3522, "power factor (W/mK2)": 0.0009133918820927999, "ZT": 0.08394760186506134}, "precursors": [{"composition": [{"formula": "Mg", "elements": {"Mg": 1.0}, "amount": 1}]}, {"composition": [{"formula": "Li", "elements": {"Li": 1.0}, "amount": 1}]}, {"composition": [{"formula": "Ge", "elements": {"Ge": 1.0}, "amount": 1}]}, {"composition": [{"formula": "Si", "elements": {"Si": 1.0}, "amount": 1}]}], "operations": [{"string": "mixing", "type": "MixingOperation", "conditions": "Mg Li Ge Si"}, {"string": "grinding", "type": "GrindingOperation", "conditions": "HEBM"}, {"string": "sintering", "type": "SinteringOperation", "conditions": "DCS 66 973 10"}]}, {"doi": "https://doi.org/10.1021/acsaem.1c01830", "target": {"composition": [{"formula": "(Bi0.23Sb0.77)2Te3", "elements": {"Bi": 0.46, "Sb": 1.54, "Te": 3.0}, "amount": 1}]}, "material property": {"temperature (K)": 300.0, "seebeck_coefficient (\u03bcV/K)": 229.0, "electrical conductivity (S/m)": 54942.0, "thermal conductivity (W/mK)": 0.885, "power factor (W/mK2)": 0.002881213422, "ZT": 0.9766825159322035}, "precursors": [{"composition": [{"formula": "Bi", "elements": {"Bi": 1.0}, "amount": 1}]}, {"composition": [{"formula": "Sb", "elements": {"Sb": 1.0}, "amount": 1}]}, {"composition": [{"formula": "Te", "elements": {"Te": 1.0}, "amount": 1}]}], "operations": [{"string": "mixing", "type": "MixingOperation", "conditions": "Bi Sb Te"}, {"string": "grinding", "type": "GrindingOperation", "conditions": "HEBM"}, {"string": "sintering", "type": "SinteringOperation", "conditions": "SPS NaN NaN NaN"}]}, {"doi": "https://doi.org/10.1021/acsaem.1c01155", "target": {"composition": [{"formula": "Cu2.2Sn0.8Sb0.2Se3.2", "elements": {"Cu": 2.2, "Sn": 0.8, "Sb": 0.2, "Se": 3.2}, "amount": 1}]}, "material property": {"temperature (K)": 300.0, "seebeck_coefficient (\u03bcV/K)": 46.86, "electrical conductivity (S/m)": 217574.0, "thermal conductivity (W/mK)": 3.4865, "power factor (W/mK2)": 0.00047776195661039994, "ZT": 0.04110959041535064}, "precursors": [{"composition": [{"formula": "Cu", "elements": {"Cu": 1.0}, "amount": 1}]}, {"composition": [{"formula": "Sn", "elements": {"Sn": 1.0}, "amount": 1}]}, {"composition": [{"formula": "Sb", "elements": {"Sb": 1.0}, "amount": 1}]}, {"composition": [{"formula": "Se", "elements": {"Se": 1.0}, "amount": 1}]}], "operations": [{"string": "mixing", "type": "MixingOperation", "conditions": "Cu Sn Sb Se"}, {"string": "heating", "type": "HeatingOperation", "conditions": "1273 10"}, {"string": "cooling", "type": "CoolingOperation", "conditions": "rapid"}, {"string": "heating", "type": "HeatingOperation", "conditions": "673 72"}, {"string": "cooling", "type": "CoolingOperation", "conditions": NaN}, {"string": "grinding", "type": "GrindingOperation", "conditions": NaN}, {"string": "sintering", "type": "SinteringOperation", "conditions": "SPS 60 743 5"}]}, {"doi": "https://doi.org/10.1021/acsaem.1c01155", "target": {"composition": [{"formula": "Cu2.5Sn0.5Sb0.5Se3.5", "elements": {"Cu": 2.5, "Sn": 0.5, "Sb": 0.5, "Se": 3.5}, "amount": 1}]}, "material property": {"temperature (K)": 300.0, "seebeck_coefficient (\u03bcV/K)": 28.0, "electrical conductivity (S/m)": 532716.0, "thermal conductivity (W/mK)": 5.31, "power factor (W/mK2)": 0.000417649344, "ZT": 0.02359600813559322}, "precursors": [{"composition": [{"formula": "Cu", "elements": {"Cu": 1.0}, "amount": 1}]}, {"composition": [{"formula": "Sn", "elements": {"Sn": 1.0}, "amount": 1}]}, {"composition": [{"formula": "Sb", "elements": {"Sb": 1.0}, "amount": 1}]}, {"composition": [{"formula": "Se", "elements": {"Se": 1.0}, "amount": 1}]}], "operations": [{"string": "mixing", "type": "MixingOperation", "conditions": "Cu Sn Sb Se"}, {"string": "heating", "type": "HeatingOperation", "conditions": "1273 10"}, {"string": "cooling", "type": "CoolingOperation", "conditions": "rapid"}, {"string": "heating", "type": "HeatingOperation", "conditions": "673 72"}, {"string": "cooling", "type": "CoolingOperation", "conditions": NaN}, {"string": "grinding", "type": "GrindingOperation", "conditions": NaN}, {"string": "sintering", "type": "SinteringOperation", "conditions": "SPS 60 743 5"}]}, {"doi": "https://doi.org/10.1021/acsaem.1c01155", "target": {"composition": [{"formula": "Cu2.8Sn0.2Sb0.8Se3.8", "elements": {"Cu": 2.8, "Sn": 0.2, "Sb": 0.8, "Se": 3.8}, "amount": 1}]}, "material property": {"temperature (K)": 300.0, "seebeck_coefficient (\u03bcV/K)": 36.0, "electrical conductivity (S/m)": 429021.0, "thermal conductivity (W/mK)": 5.74, "power factor (W/mK2)": 0.000556011216, "ZT": 0.029059819651567943}, "precursors": [{"composition": [{"formula": "Cu", "elements": {"Cu": 1.0}, "amount": 1}]}, {"composition": [{"formula": "Sn", "elements": {"Sn": 1.0}, "amount": 1}]}, {"composition": [{"formula": "Sb", "elements": {"Sb": 1.0}, "amount": 1}]}, {"composition": [{"formula": "Se", "elements": {"Se": 1.0}, "amount": 1}]}], "operations": [{"string": "mixing", "type": "MixingOperation", "conditions": "Cu Sn Sb Se"}, {"string": "heating", "type": "HeatingOperation", "conditions": "1273 10"}, {"string": "cooling", "type": "CoolingOperation", "conditions": "rapid"}, {"string": "heating", "type": "HeatingOperation", "conditions": "673 72"}, {"string": "cooling", "type": "CoolingOperation", "conditions": NaN}, {"string": "grinding", "type": "GrindingOperation", "conditions": NaN}, {"string": "sintering", "type": "SinteringOperation", "conditions": "SPS 60 743 5"}]}, {"doi": "https://doi.org/10.1021/acsaem.1c01155", "target": {"composition": [{"formula": "Cu2SnSe3", "elements": {"Cu": 2.0, "Sn": 1.0, "Se": 3.0}, "amount": 1}]}, "material property": {"temperature (K)": 300.0, "seebeck_coefficient (\u03bcV/K)": 181.14, "electrical conductivity (S/m)": 1718.0, "thermal conductivity (W/mK)": 2.9054, "power factor (W/mK2)": 5.637049991279998e-05, "ZT": 0.005820592680470845}, "precursors": [{"composition": [{"formula": "Cu", "elements": {"Cu": 1.0}, "amount": 1}]}, {"composition": [{"formula": "Sn", "elements": {"Sn": 1.0}, "amount": 1}]}, {"composition": [{"formula": "Se", "elements": {"Se": 1.0}, "amount": 1}]}], "operations": [{"string": "mixing", "type": "MixingOperation", "conditions": "Cu Sn Se"}, {"string": "heating", "type": "HeatingOperation", "conditions": "1273 10"}, {"string": "cooling", "type": "CoolingOperation", "conditions": "rapid"}, {"string": "heating", "type": "HeatingOperation", "conditions": "673 72"}, {"string": "cooling", "type": "CoolingOperation", "conditions": NaN}, {"string": "grinding", "type": "GrindingOperation", "conditions": NaN}, {"string": "sintering", "type": "SinteringOperation", "conditions": "SPS 60 743 5"}]}, {"doi": "https://doi.org/10.1021/acsaem.1c01155", "target": {"composition": [{"formula": "Cu5SnSbSe6.3", "elements": {"Cu": 5.0, "Sn": 1.0, "Sb": 1.0, "Se": 6.3}, "amount": 1}]}, "material property": {"temperature (K)": 300.0, "seebeck_coefficient (\u03bcV/K)": 37.47, "electrical conductivity (S/m)": 185345.0, "thermal conductivity (W/mK)": 2.7414, "power factor (W/mK2)": 0.0002602245468105, "ZT": 0.02847718831369008}, "precursors": [{"composition": [{"formula": "Cu", "elements": {"Cu": 1.0}, "amount": 1}]}, {"composition": [{"formula": "Sn", "elements": {"Sn": 1.0}, "amount": 1}]}, {"composition": [{"formula": "Sb", "elements": {"Sb": 1.0}, "amount": 1}]}, {"composition": [{"formula": "Se", "elements": {"Se": 1.0}, "amount": 1}]}], "operations": [{"string": "mixing", "type": "MixingOperation", "conditions": "Cu Sn Sb Se"}, {"string": "heating", "type": "HeatingOperation", "conditions": "1273 10"}, {"string": "cooling", "type": "CoolingOperation", "conditions": "rapid"}, {"string": "heating", "type": "HeatingOperation", "conditions": "673 72"}, {"string": "cooling", "type": "CoolingOperation", "conditions": NaN}, {"string": "grinding", "type": "GrindingOperation", "conditions": NaN}, {"string": "sintering", "type": "SinteringOperation", "conditions": "SPS 60 743 5"}]}, {"doi": "https://doi.org/10.1021/acsaem.1c01155", "target": {"composition": [{"formula": "Cu5SnSbSe6.58", "elements": {"Cu": 5.0, "Sn": 1.0, "Sb": 1.0, "Se": 6.58}, "amount": 1}]}, "material property": {"temperature (K)": 300.0, "seebeck_coefficient (\u03bcV/K)": 30.34, "electrical conductivity (S/m)": 336207.0, "thermal conductivity (W/mK)": 4.1709, "power factor (W/mK2)": 0.0003094837883292, "ZT": 0.022260216379860462}, "precursors": [{"composition": [{"formula": "Cu", "elements": {"Cu": 1.0}, "amount": 1}]}, {"composition": [{"formula": "Sn", "elements": {"Sn": 1.0}, "amount": 1}]}, {"composition": [{"formula": "Sb", "elements": {"Sb": 1.0}, "amount": 1}]}, {"composition": [{"formula": "Se", "elements": {"Se": 1.0}, "amount": 1}]}], "operations": [{"string": "mixing", "type": "MixingOperation", "conditions": "Cu Sn Sb Se"}, {"string": "heating", "type": "HeatingOperation", "conditions": "1273 10"}, {"string": "cooling", "type": "CoolingOperation", "conditions": "rapid"}, {"string": "heating", "type": "HeatingOperation", "conditions": "673 72"}, {"string": "cooling", "type": "CoolingOperation", "conditions": NaN}, {"string": "grinding", "type": "GrindingOperation", "conditions": NaN}, {"string": "sintering", "type": "SinteringOperation", "conditions": "SPS 60 743 5"}]}, {"doi": "https://doi.org/10.1021/acsaem.1c01155", "target": {"composition": [{"formula": "Cu5SnSbSe6.79", "elements": {"Cu": 5.0, "Sn": 1.0, "Sb": 1.0, "Se": 6.79}, "amount": 1}]}, "material property": {"temperature (K)": 300.0, "seebeck_coefficient (\u03bcV/K)": 30.34, "electrical conductivity (S/m)": 443478.0, "thermal conductivity (W/mK)": 4.724, "power factor (W/mK2)": 0.0004082284172568, "ZT": 0.025924751307586792}, "precursors": [{"composition": [{"formula": "Cu", "elements": {"Cu": 1.0}, "amount": 1}]}, {"composition": [{"formula": "Sn", "elements": {"Sn": 1.0}, "amount": 1}]}, {"composition": [{"formula": "Sb", "elements": {"Sb": 1.0}, "amount": 1}]}, {"composition": [{"formula": "Se", "elements": {"Se": 1.0}, "amount": 1}]}], "operations": [{"string": "mixing", "type": "MixingOperation", "conditions": "Cu Sn Sb Se"}, {"string": "heating", "type": "HeatingOperation", "conditions": "1273 10"}, {"string": "cooling", "type": "CoolingOperation", "conditions": "rapid"}, {"string": "heating", "type": "HeatingOperation", "conditions": "673 72"}, {"string": "cooling", "type": "CoolingOperation", "conditions": NaN}, {"string": "grinding", "type": "GrindingOperation", "conditions": NaN}, {"string": "sintering", "type": "SinteringOperation", "conditions": "SPS 60 743 5"}]}, {"doi": "https://doi.org/10.1021/acsaem.1c01155", "target": {"composition": [{"formula": "Cu5SnSbSe7", "elements": {"Cu": 5.0, "Sn": 1.0, "Sb": 1.0, "Se": 7.0}, "amount": 1}]}, "material property": {"temperature (K)": 300.0, "seebeck_coefficient (\u03bcV/K)": 28.62, "electrical conductivity (S/m)": 527826.0, "thermal conductivity (W/mK)": 5.267, "power factor (W/mK2)": 0.0004323445990344, "ZT": 0.02462566540921208}, "precursors": [{"composition": [{"formula": "Cu", "elements": {"Cu": 1.0}, "amount": 1}]}, {"composition": [{"formula": "Sn", "elements": {"Sn": 1.0}, "amount": 1}]}, {"composition": [{"formula": "Sb", "elements": {"Sb": 1.0}, "amount": 1}]}, {"composition": [{"formula": "Se", "elements": {"Se": 1.0}, "amount": 1}]}], "operations": [{"string": "mixing", "type": "MixingOperation", "conditions": "Cu Sn Sb Se"}, {"string": "heating", "type": "HeatingOperation", "conditions": "1273 10"}, {"string": "cooling", "type": "CoolingOperation", "conditions": "rapid"}, {"string": "heating", "type": "HeatingOperation", "conditions": "673 72"}, {"string": "cooling", "type": "CoolingOperation", "conditions": NaN}, {"string": "grinding", "type": "GrindingOperation", "conditions": NaN}, {"string": "sintering", "type": "SinteringOperation", "conditions": "SPS 60 743 5"}]}, {"doi": "https://doi.org/10.1021/acsaem.1c01830", "target": {"composition": [{"formula": "Er0.01(Bi0.23Sb0.77)1.99Te3", "elements": {"Bi": 0.4577, "Sb": 1.5323, "Er": 0.01, "Te": 3.0}, "amount": 1}]}, "material property": {"temperature (K)": 300.0, "seebeck_coefficient (\u03bcV/K)": 241.24, "electrical conductivity (S/m)": 57647.0, "thermal conductivity (W/mK)": 0.862, "power factor (W/mK2)": 0.0033548673324272004, "ZT": 1.1675872386637587}, "precursors": [{"composition": [{"formula": "Bi", "elements": {"Bi": 1.0}, "amount": 1}]}, {"composition": [{"formula": "Sb", "elements": {"Sb": 1.0}, "amount": 1}]}, {"composition": [{"formula": "Te", "elements": {"Te": 1.0}, "amount": 1}]}, {"composition": [{"formula": "Er", "elements": {"Er": 1.0}, "amount": 1}]}], "operations": [{"string": "mixing", "type": "MixingOperation", "conditions": "Bi Sb Te Er"}, {"string": "grinding", "type": "GrindingOperation", "conditions": "HEBM"}, {"string": "sintering", "type": "SinteringOperation", "conditions": "SPS NaN NaN NaN"}]}, {"doi": "https://doi.org/10.1021/acsaem.1c01830", "target": {"composition": [{"formula": "Er0.02(Bi0.23Sb0.77)1.98Te3", "elements": {"Bi": 0.4554, "Sb": 1.5246, "Er": 0.02, "Te": 3.0}, "amount": 1}]}, "material property": {"temperature (K)": 300.0, "seebeck_coefficient (\u03bcV/K)": 225.0, "electrical conductivity (S/m)": 60650.0, "thermal conductivity (W/mK)": 0.813, "power factor (W/mK2)": 0.00307040625, "ZT": 1.1329912361623615}, "precursors": [{"composition": [{"formula": "Bi", "elements": {"Bi": 1.0}, "amount": 1}]}, {"composition": [{"formula": "Sb", "elements": {"Sb": 1.0}, "amount": 1}]}, {"composition": [{"formula": "Te", "elements": {"Te": 1.0}, "amount": 1}]}, {"composition": [{"formula": "Er", "elements": {"Er": 1.0}, "amount": 1}]}], "operations": [{"string": "mixing", "type": "MixingOperation", "conditions": "Bi Sb Te Er"}, {"string": "grinding", "type": "GrindingOperation", "conditions": "HEBM"}, {"string": "sintering", "type": "SinteringOperation", "conditions": "SPS NaN NaN NaN"}]}, {"doi": "https://doi.org/10.1021/acsaem.1c01830", "target": {"composition": [{"formula": "Er0.03(Bi0.23Sb0.77)1.97Te3", "elements": {"Bi": 0.4531, "Sb": 1.5169, "Er": 0.03, "Te": 3.0}, "amount": 1}]}, "material property": {"temperature (K)": 300.0, "seebeck_coefficient (\u03bcV/K)": 216.5, "electrical conductivity (S/m)": 62300.0, "thermal conductivity (W/mK)": 0.84, "power factor (W/mK2)": 0.002920141175, "ZT": 1.05}, "precursors": [{"composition": [{"formula": "Bi", "elements": {"Bi": 1.0}, "amount": 1}]}, {"composition": [{"formula": "Sb", "elements": {"Sb": 1.0}, "amount": 1}]}, {"composition": [{"formula": "Te", "elements": {"Te": 1.0}, "amount": 1}]}, {"composition": [{"formula": "Er", "elements": {"Er": 1.0}, "amount": 1}]}], "operations": [{"string": "mixing", "type": "MixingOperation", "conditions": "Bi Sb Te Er"}, {"string": "grinding", "type": "GrindingOperation", "conditions": "HEBM"}, {"string": "sintering", "type": "SinteringOperation", "conditions": "SPS NaN NaN NaN"}]}, {"doi": "https://doi.org/10.1021/acsaem.1c02293", "target": {"composition": [{"formula": "Nb0.75Ta0.25CoSn0.9Sb0.1", "elements": {"Nb": 0.75, "Ta": 0.25, "Co": 1.0, "Sn": 0.9, "Sb": 0.1}, "amount": 1}]}, "material property": {"temperature (K)": 338.0, "seebeck_coefficient (\u03bcV/K)": -105.0, "electrical conductivity (S/m)": 121986.0, "thermal conductivity (W/mK)": 4.603, "power factor (W/mK2)": 0.00134489565, "ZT": 0.09875618720399738}, "precursors": [{"composition": [{"formula": "Nb", "elements": {"Nb": 1.0}, "amount": 1}]}, {"composition": [{"formula": "Ta", "elements": {"Ta": 1.0}, "amount": 1}]}, {"composition": [{"formula": "Co", "elements": {"Co": 1.0}, "amount": 1}]}, {"composition": [{"formula": "Sn", "elements": {"Sn": 1.0}, "amount": 1}]}, {"composition": [{"formula": "Sb", "elements": {"Sb": 1.0}, "amount": 1}]}], "operations": [{"string": "mixing", "type": "MixingOperation", "conditions": "Nb Ta Co Sn Sb"}, {"string": "heating", "type": "HeatingOperation", "conditions": "NaN NaN"}, {"string": "cooling", "type": "CoolingOperation", "conditions": NaN}, {"string": "heating", "type": "HeatingOperation", "conditions": "NaN NaN"}, {"string": "cooling", "type": "CoolingOperation", "conditions": NaN}, {"string": "heating", "type": "HeatingOperation", "conditions": "NaN NaN"}, {"string": "cooling", "type": "CoolingOperation", "conditions": NaN}, {"string": "heating", "type": "HeatingOperation", "conditions": "NaN NaN"}, {"string": "cooling", "type": "CoolingOperation", "conditions": NaN}, {"string": "heating", "type": "HeatingOperation", "conditions": "NaN NaN"}, {"string": "cooling", "type": "CoolingOperation", "conditions": NaN}, {"string": "grinding", "type": "GrindingOperation", "conditions": "HEBM"}, {"string": "sintering", "type": "SinteringOperation", "conditions": "SPS 50 1173 10"}]}, {"doi": "https://doi.org/10.1021/acsaem.1c02293", "target": {"composition": [{"formula": "Nb0.85Ta0.15CoSn0.9Sb0.1", "elements": {"Nb": 0.85, "Ta": 0.15, "Co": 1.0, "Sn": 0.9, "Sb": 0.1}, "amount": 1}]}, "material property": {"temperature (K)": 338.0, "seebeck_coefficient (\u03bcV/K)": -103.27, "electrical conductivity (S/m)": 125957.0, "thermal conductivity (W/mK)": 4.9794, "power factor (W/mK2)": 0.0013432927236052999, "ZT": 0.09118225902289259}, "precursors": [{"composition": [{"formula": "Nb", "elements": {"Nb": 1.0}, "amount": 1}]}, {"composition": [{"formula": "Ta", "elements": {"Ta": 1.0}, "amount": 1}]}, {"composition": [{"formula": "Co", "elements": {"Co": 1.0}, "amount": 1}]}, {"composition": [{"formula": "Sn", "elements": {"Sn": 1.0}, "amount": 1}]}, {"composition": [{"formula": "Sb", "elements": {"Sb": 1.0}, "amount": 1}]}], "operations": [{"string": "mixing", "type": "MixingOperation", "conditions": "Nb Ta Co Sn Sb"}, {"string": "heating", "type": "HeatingOperation", "conditions": "NaN NaN"}, {"string": "cooling", "type": "CoolingOperation", "conditions": NaN}, {"string": "heating", "type": "HeatingOperation", "conditions": "NaN NaN"}, {"string": "cooling", "type": "CoolingOperation", "conditions": NaN}, {"string": "heating", "type": "HeatingOperation", "conditions": "NaN NaN"}, {"string": "cooling", "type": "CoolingOperation", "conditions": NaN}, {"string": "heating", "type": "HeatingOperation", "conditions": "NaN NaN"}, {"string": "cooling", "type": "CoolingOperation", "conditions": NaN}, {"string": "heating", "type": "HeatingOperation", "conditions": "NaN NaN"}, {"string": "cooling", "type": "CoolingOperation", "conditions": NaN}, {"string": "grinding", "type": "GrindingOperation", "conditions": "HEBM"}, {"string": "sintering", "type": "SinteringOperation", "conditions": "SPS 50 1173 10"}]}, {"doi": "https://doi.org/10.1021/acsaem.1c02293", "target": {"composition": [{"formula": "Nb0.8Ta0.2CoSn0.9Sb0.1", "elements": {"Nb": 0.8, "Ta": 0.2, "Co": 1.0, "Sn": 0.9, "Sb": 0.1}, "amount": 1}]}, "material property": {"temperature (K)": 338.0, "seebeck_coefficient (\u03bcV/K)": -104.23, "electrical conductivity (S/m)": 122979.0, "thermal conductivity (W/mK)": 4.9175, "power factor (W/mK2)": 0.0013360306849491, "ZT": 0.09183088388668953}, "precursors": [{"composition": [{"formula": "Nb", "elements": {"Nb": 1.0}, "amount": 1}]}, {"composition": [{"formula": "Ta", "elements": {"Ta": 1.0}, "amount": 1}]}, {"composition": [{"formula": "Co", "elements": {"Co": 1.0}, "amount": 1}]}, {"composition": [{"formula": "Sn", "elements": {"Sn": 1.0}, "amount": 1}]}, {"composition": [{"formula": "Sb", "elements": {"Sb": 1.0}, "amount": 1}]}], "operations": [{"string": "mixing", "type": "MixingOperation", "conditions": "Nb Ta Co Sn Sb"}, {"string": "heating", "type": "HeatingOperation", "conditions": "NaN NaN"}, {"string": "cooling", "type": "CoolingOperation", "conditions": NaN}, {"string": "heating", "type": "HeatingOperation", "conditions": "NaN NaN"}, {"string": "cooling", "type": "CoolingOperation", "conditions": NaN}, {"string": "heating", "type": "HeatingOperation", "conditions": "NaN NaN"}, {"string": "cooling", "type": "CoolingOperation", "conditions": NaN}, {"string": "heating", "type": "HeatingOperation", "conditions": "NaN NaN"}, {"string": "cooling", "type": "CoolingOperation", "conditions": NaN}, {"string": "heating", "type": "HeatingOperation", "conditions": "NaN NaN"}, {"string": "cooling", "type": "CoolingOperation", "conditions": NaN}, {"string": "grinding", "type": "GrindingOperation", "conditions": "HEBM"}, {"string": "sintering", "type": "SinteringOperation", "conditions": "SPS 50 1173 10"}]}, {"doi": "https://doi.org/10.1021/acsaem.1c02293", "target": {"composition": [{"formula": "Nb0.95Ta0.05CoSn0.9Sb0.1", "elements": {"Nb": 0.95, "Ta": 0.05, "Co": 1.0, "Sn": 0.9, "Sb": 0.1}, "amount": 1}]}, "material property": {"temperature (K)": 338.0, "seebeck_coefficient (\u03bcV/K)": -89.3, "electrical conductivity (S/m)": 140000.0, "thermal conductivity (W/mK)": 5.562, "power factor (W/mK2)": 0.0011164286, "ZT": 0.06784481603739662}, "precursors": [{"composition": [{"formula": "Nb", "elements": {"Nb": 1.0}, "amount": 1}]}, {"composition": [{"formula": "Ta", "elements": {"Ta": 1.0}, "amount": 1}]}, {"composition": [{"formula": "Co", "elements": {"Co": 1.0}, "amount": 1}]}, {"composition": [{"formula": "Sn", "elements": {"Sn": 1.0}, "amount": 1}]}, {"composition": [{"formula": "Sb", "elements": {"Sb": 1.0}, "amount": 1}]}], "operations": [{"string": "mixing", "type": "MixingOperation", "conditions": "Nb Ta Co Sn Sb"}, {"string": "heating", "type": "HeatingOperation", "conditions": "NaN NaN"}, {"string": "cooling", "type": "CoolingOperation", "conditions": NaN}, {"string": "heating", "type": "HeatingOperation", "conditions": "NaN NaN"}, {"string": "cooling", "type": "CoolingOperation", "conditions": NaN}, {"string": "heating", "type": "HeatingOperation", "conditions": "NaN NaN"}, {"string": "cooling", "type": "CoolingOperation", "conditions": NaN}, {"string": "heating", "type": "HeatingOperation", "conditions": "NaN NaN"}, {"string": "cooling", "type": "CoolingOperation", "conditions": NaN}, {"string": "heating", "type": "HeatingOperation", "conditions": "NaN NaN"}, {"string": "cooling", "type": "CoolingOperation", "conditions": NaN}, {"string": "grinding", "type": "GrindingOperation", "conditions": "HEBM"}, {"string": "sintering", "type": "SinteringOperation", "conditions": "SPS 50 1173 10"}]}, {"doi": "https://doi.org/10.1021/acsaem.1c02293", "target": {"composition": [{"formula": "Nb0.9Ta0.1CoSn0.9Sb0.1", "elements": {"Nb": 0.9, "Ta": 0.1, "Co": 1.0, "Sn": 0.9, "Sb": 0.1}, "amount": 1}]}, "material property": {"temperature (K)": 338.0, "seebeck_coefficient (\u03bcV/K)": -100.96, "electrical conductivity (S/m)": 134326.0, "thermal conductivity (W/mK)": 5.32, "power factor (W/mK2)": 0.0013691743868415997, "ZT": 0.08698889901362042}, "precursors": [{"composition": [{"formula": "Nb", "elements": {"Nb": 1.0}, "amount": 1}]}, {"composition": [{"formula": "Ta", "elements": {"Ta": 1.0}, "amount": 1}]}, {"composition": [{"formula": "Co", "elements": {"Co": 1.0}, "amount": 1}]}, {"composition": [{"formula": "Sn", "elements": {"Sn": 1.0}, "amount": 1}]}, {"composition": [{"formula": "Sb", "elements": {"Sb": 1.0}, "amount": 1}]}], "operations": [{"string": "mixing", "type": "MixingOperation", "conditions": "Nb Ta Co Sn Sb"}, {"string": "heating", "type": "HeatingOperation", "conditions": "NaN NaN"}, {"string": "cooling", "type": "CoolingOperation", "conditions": NaN}, {"string": "heating", "type": "HeatingOperation", "conditions": "NaN NaN"}, {"string": "cooling", "type": "CoolingOperation", "conditions": NaN}, {"string": "heating", "type": "HeatingOperation", "conditions": "NaN NaN"}, {"string": "cooling", "type": "CoolingOperation", "conditions": NaN}, {"string": "heating", "type": "HeatingOperation", "conditions": "NaN NaN"}, {"string": "cooling", "type": "CoolingOperation", "conditions": NaN}, {"string": "heating", "type": "HeatingOperation", "conditions": "NaN NaN"}, {"string": "cooling", "type": "CoolingOperation", "conditions": NaN}, {"string": "grinding", "type": "GrindingOperation", "conditions": "HEBM"}, {"string": "sintering", "type": "SinteringOperation", "conditions": "SPS 50 1173 10"}]}, {"doi": "https://doi.org/10.1021/acsaem.1c02293", "target": {"composition": [{"formula": "NbCoSn0.9Sb0.1", "elements": {"Nb": 1.0, "Co": 1.0, "Sn": 0.9, "Sb": 0.1}, "amount": 1}]}, "material property": {"temperature (K)": 338.0, "seebeck_coefficient (\u03bcV/K)": -85.7, "electrical conductivity (S/m)": 149078.0, "thermal conductivity (W/mK)": 6.708, "power factor (W/mK2)": 0.00109490188022, "ZT": 0.05516947458472867}, "precursors": [{"composition": [{"formula": "Nb", "elements": {"Nb": 1.0}, "amount": 1}]}, {"composition": [{"formula": "Co", "elements": {"Co": 1.0}, "amount": 1}]}, {"composition": [{"formula": "Sn", "elements": {"Sn": 1.0}, "amount": 1}]}, {"composition": [{"formula": "Sb", "elements": {"Sb": 1.0}, "amount": 1}]}], "operations": [{"string": "mixing", "type": "MixingOperation", "conditions": "Nb Co Sn Sb"}, {"string": "heating", "type": "HeatingOperation", "conditions": "NaN NaN"}, {"string": "cooling", "type": "CoolingOperation", "conditions": NaN}, {"string": "heating", "type": "HeatingOperation", "conditions": "NaN NaN"}, {"string": "cooling", "type": "CoolingOperation", "conditions": NaN}, {"string": "heating", "type": "HeatingOperation", "conditions": "NaN NaN"}, {"string": "cooling", "type": "CoolingOperation", "conditions": NaN}, {"string": "heating", "type": "HeatingOperation", "conditions": "NaN NaN"}, {"string": "cooling", "type": "CoolingOperation", "conditions": NaN}, {"string": "heating", "type": "HeatingOperation", "conditions": "NaN NaN"}, {"string": "cooling", "type": "CoolingOperation", "conditions": NaN}, {"string": "grinding", "type": "GrindingOperation", "conditions": "HEBM"}, {"string": "sintering", "type": "SinteringOperation", "conditions": "SPS 50 1173 10"}]}, {"doi": "https://doi.org/10.1021/acsaem.1c02442", "target": {"composition": [{"formula": "Sn1.03Se0.08Te0.92", "elements": {"Sn": 1.03, "Se": 0.08, "Te": 0.92}, "amount": 1}]}, "material property": {"temperature (K)": 323.0, "seebeck_coefficient (\u03bcV/K)": 12.63, "electrical conductivity (S/m)": 557018.0, "thermal conductivity (W/mK)": 6.308, "power factor (W/mK2)": 8.885378460420001e-05, "ZT": 0.004549741982745181}, "precursors": [{"composition": [{"formula": "Sn", "elements": {"Sn": 1.0}, "amount": 1}]}, {"composition": [{"formula": "Se", "elements": {"Se": 1.0}, "amount": 1}]}, {"composition": [{"formula": "Te", "elements": {"Te": 1.0}, "amount": 1}]}], "operations": [{"string": "mixing", "type": "MixingOperation", "conditions": "Sn Se Te"}, {"string": "heating", "type": "HeatingOperation", "conditions": "1273 6"}, {"string": "cooling", "type": "CoolingOperation", "conditions": "slow"}, {"string": "grinding", "type": "GrindingOperation", "conditions": "hand-grinding"}, {"string": "sintering", "type": "SinteringOperation", "conditions": "SPS 50 873 5"}]}, {"doi": "https://doi.org/10.1021/acsaem.1c02442", "target": {"composition": [{"formula": "Sn1.03Se0.12Te0.865Br0.015", "elements": {"Sn": 1.03, "Se": 0.12, "Te": 0.865, "Br": 0.015}, "amount": 1}]}, "material property": {"temperature (K)": 323.0, "seebeck_coefficient (\u03bcV/K)": 18.27, "electrical conductivity (S/m)": 492105.0, "thermal conductivity (W/mK)": 4.5849, "power factor (W/mK2)": 0.000176, "ZT": 0.011571976069838707}, "precursors": [{"composition": [{"formula": "SnBr2", "elements": {"Sn": 1.0, "Br": 2.0}, "amount": 1}]}, {"composition": [{"formula": "Se", "elements": {"Se": 1.0}, "amount": 1}]}, {"composition": [{"formula": "Te", "elements": {"Te": 1.0}, "amount": 1}]}, {"composition": [{"formula": "Sn", "elements": {"Sn": 1.0}, "amount": 1}]}], "operations": [{"string": "mixing", "type": "MixingOperation", "conditions": "SnBr2 Se Te Sn"}, {"string": "heating", "type": "HeatingOperation", "conditions": "1273 6"}, {"string": "cooling", "type": "CoolingOperation", "conditions": "slow"}, {"string": "grinding", "type": "GrindingOperation", "conditions": "hand-grinding"}, {"string": "sintering", "type": "SinteringOperation", "conditions": "SPS 50 873 5"}]}, {"doi": "https://doi.org/10.1021/acsaem.1c02442", "target": {"composition": [{"formula": "Sn1.03Se0.12Te0.875Br0.005", "elements": {"Sn": 1.03, "Se": 0.12, "Te": 0.875, "Br": 0.005}, "amount": 1}]}, "material property": {"temperature (K)": 323.0, "seebeck_coefficient (\u03bcV/K)": 21.2, "electrical conductivity (S/m)": 561404.0, "thermal conductivity (W/mK)": 4.962, "power factor (W/mK2)": 0.00025231741376, "ZT": 0.016424531367287384}, "precursors": [{"composition": [{"formula": "SnBr2", "elements": {"Sn": 1.0, "Br": 2.0}, "amount": 1}]}, {"composition": [{"formula": "Se", "elements": {"Se": 1.0}, "amount": 1}]}, {"composition": [{"formula": "Te", "elements": {"Te": 1.0}, "amount": 1}]}, {"composition": [{"formula": "Sn", "elements": {"Sn": 1.0}, "amount": 1}]}], "operations": [{"string": "mixing", "type": "MixingOperation", "conditions": "SnBr2 Se Te Sn"}, {"string": "heating", "type": "HeatingOperation", "conditions": "1273 6"}, {"string": "cooling", "type": "CoolingOperation", "conditions": "slow"}, {"string": "grinding", "type": "GrindingOperation", "conditions": "hand-grinding"}, {"string": "sintering", "type": "SinteringOperation", "conditions": "SPS 50 873 5"}]}, {"doi": "https://doi.org/10.1021/acsaem.1c02442", "target": {"composition": [{"formula": "Sn1.03Se0.12Te0.87Br0.01", "elements": {"Sn": 1.03, "Se": 0.12, "Te": 0.87, "Br": 0.01}, "amount": 1}]}, "material property": {"temperature (K)": 323.0, "seebeck_coefficient (\u03bcV/K)": 20.75, "electrical conductivity (S/m)": 609649.0, "thermal conductivity (W/mK)": 4.61, "power factor (W/mK2)": 0.0002624919975625, "ZT": 0.018391521738110084}, "precursors": [{"composition": [{"formula": "SnBr2", "elements": {"Sn": 1.0, "Br": 2.0}, "amount": 1}]}, {"composition": [{"formula": "Se", "elements": {"Se": 1.0}, "amount": 1}]}, {"composition": [{"formula": "Te", "elements": {"Te": 1.0}, "amount": 1}]}, {"composition": [{"formula": "Sn", "elements": {"Sn": 1.0}, "amount": 1}]}], "operations": [{"string": "mixing", "type": "MixingOperation", "conditions": "SnBr2 Se Te Sn"}, {"string": "heating", "type": "HeatingOperation", "conditions": "1273 6"}, {"string": "cooling", "type": "CoolingOperation", "conditions": "slow"}, {"string": "grinding", "type": "GrindingOperation", "conditions": "hand-grinding"}, {"string": "sintering", "type": "SinteringOperation", "conditions": "SPS 50 873 5"}]}, {"doi": "https://doi.org/10.1021/acsaem.1c02442", "target": {"composition": [{"formula": "Sn1.03Se0.12Te0.88", "elements": {"Sn": 1.03, "Se": 0.12, "Te": 0.88}, "amount": 1}]}, "material property": {"temperature (K)": 323.0, "seebeck_coefficient (\u03bcV/K)": 13.53, "electrical conductivity (S/m)": 528947.0, "thermal conductivity (W/mK)": 5.1635, "power factor (W/mK2)": 9.682951387229998e-05, "ZT": 0.0060571188110299014}, "precursors": [{"composition": [{"formula": "Sn", "elements": {"Sn": 1.0}, "amount": 1}]}, {"composition": [{"formula": "Se", "elements": {"Se": 1.0}, "amount": 1}]}, {"composition": [{"formula": "Te", "elements": {"Te": 1.0}, "amount": 1}]}], "operations": [{"string": "mixing", "type": "MixingOperation", "conditions": "Sn Se Te"}, {"string": "heating", "type": "HeatingOperation", "conditions": "1273 6"}, {"string": "cooling", "type": "CoolingOperation", "conditions": "slow"}, {"string": "grinding", "type": "GrindingOperation", "conditions": "hand-grinding"}, {"string": "sintering", "type": "SinteringOperation", "conditions": "SPS 50 873 5"}]}, {"doi": "https://doi.org/10.1021/acsaem.1c02442", "target": {"composition": [{"formula": "Sn1.03Se0.15Te0.85", "elements": {"Sn": 1.03, "Se": 0.15, "Te": 0.85}, "amount": 1}]}, "material property": {"temperature (K)": 323.0, "seebeck_coefficient (\u03bcV/K)": 10.83, "electrical conductivity (S/m)": 517391.0, "thermal conductivity (W/mK)": 4.874, "power factor (W/mK2)": 6.068422125989999e-05, "ZT": 0.00402154359190556}, "precursors": [{"composition": [{"formula": "Sn", "elements": {"Sn": 1.0}, "amount": 1}]}, {"composition": [{"formula": "Se", "elements": {"Se": 1.0}, "amount": 1}]}, {"composition": [{"formula": "Te", "elements": {"Te": 1.0}, "amount": 1}]}], "operations": [{"string": "mixing", "type": "MixingOperation", "conditions": "Sn Se Te"}, {"string": "heating", "type": "HeatingOperation", "conditions": "1273 6"}, {"string": "cooling", "type": "CoolingOperation", "conditions": "slow"}, {"string": "grinding", "type": "GrindingOperation", "conditions": "hand-grinding"}, {"string": "sintering", "type": "SinteringOperation", "conditions": "SPS 50 873 5"}]}, {"doi": "https://doi.org/10.1021/acsaem.1c02442", "target": {"composition": [{"formula": "Sn1.03Te", "elements": {"Sn": 1.03, "Te": 1.0}, "amount": 1}]}, "material property": {"temperature (K)": 323.0, "seebeck_coefficient (\u03bcV/K)": 14.2, "electrical conductivity (S/m)": 634211.0, "thermal conductivity (W/mK)": 9.176, "power factor (W/mK2)": 0.00012788230604, "ZT": 0.0045015240683217075}, "precursors": [{"composition": [{"formula": "Sn", "elements": {"Sn": 1.0}, "amount": 1}]}, {"composition": [{"formula": "Te", "elements": {"Te": 1.0}, "amount": 1}]}], "operations": [{"string": "mixing", "type": "MixingOperation", "conditions": "Sn Te"}, {"string": "heating", "type": "HeatingOperation", "conditions": "1273 6"}, {"string": "cooling", "type": "CoolingOperation", "conditions": "slow"}, {"string": "grinding", "type": "GrindingOperation", "conditions": "hand-grinding"}, {"string": "sintering", "type": "SinteringOperation", "conditions": "SPS 50 873 5"}]}, {"doi": "https://doi.org/10.1021/acsaem.1c02448", "target": {"composition": [{"formula": "(Ag0.05Sb0.05Sn0.9)(S0.05Se0.05Te0.9)", "elements": {"Sb": 0.05, "Ag": 0.05, "Sn": 0.9, "Se": 0.05, "Te": 0.9, "S": 0.05}, "amount": 1}]}, "material property": {"temperature (K)": 303.0, "seebeck_coefficient (\u03bcV/K)": 49.31, "electrical conductivity (S/m)": 273832.0, "thermal conductivity (W/mK)": 3.392, "power factor (W/mK2)": 0.0006658159634152001, "ZT": 0.05947589531686487}, "precursors": [{"composition": [{"formula": "Ag", "elements": {"Ag": 1.0}, "amount": 1}]}, {"composition": [{"formula": "Sb", "elements": {"Sb": 1.0}, "amount": 1}]}, {"composition": [{"formula": "Sn", "elements": {"Sn": 1.0}, "amount": 1}]}, {"composition": [{"formula": "S", "elements": {"S": 1.0}, "amount": 1}]}, {"composition": [{"formula": "Se", "elements": {"Se": 1.0}, "amount": 1}]}, {"composition": [{"formula": "Te", "elements": {"Te": 1.0}, "amount": 1}]}], "operations": [{"string": "mixing", "type": "MixingOperation", "conditions": "Ag Sb Sn S Se Te"}, {"string": "heating", "type": "HeatingOperation", "conditions": "1273 6"}, {"string": "cooling", "type": "CoolingOperation", "conditions": "rapid"}, {"string": "grinding", "type": "GrindingOperation", "conditions": "hand-grinding"}, {"string": "sintering", "type": "SinteringOperation", "conditions": "HP 60 753 30"}]}, {"doi": "https://doi.org/10.1021/acsaem.1c02448", "target": {"composition": [{"formula": "(Ag0.15Sb0.15Sn0.7)(S0.15Se0.15Te0.7)", "elements": {"Sb": 0.15, "Ag": 0.15, "Sn": 0.7, "Se": 0.15, "Te": 0.7, "S": 0.15}, "amount": 1}]}, "material property": {"temperature (K)": 303.0, "seebeck_coefficient (\u03bcV/K)": 77.03, "electrical conductivity (S/m)": 81308.0, "thermal conductivity (W/mK)": 1.2703, "power factor (W/mK2)": 0.0004824508481372, "ZT": 0.11507723135131198}, "precursors":
