Repository: ngs00/spende

# Multimodal Graph-to-Sequence Encoder-Decoder for Learning Material Synthesis Processes of Thermoelectric Materials
Various calculation-based and data-driven methods have been proposed to discover high-performance thermoelectric materials for sustainable energy resources.
However, although several data-driven methods successfully discovered the chemical compositions of promising thermoelectric materials, the practical potential of the existing methods is still limited because there is a complex engineering problem between the discovered materials and the real-world material synthesis.

File: dataset/tmsr.json (part 17 of 24)
[{"composition": [{"formula": "Ag", "elements": {"Ag": 1.0}, "amount": 1}]}, {"composition": [{"formula": "Sb", "elements": {"Sb": 1.0}, "amount": 1}]}, {"composition": [{"formula": "Sn", "elements": {"Sn": 1.0}, "amount": 1}]}, {"composition": [{"formula": "S", "elements": {"S": 1.0}, "amount": 1}]}, {"composition": [{"formula": "Se", "elements": {"Se": 1.0}, "amount": 1}]}, {"composition": [{"formula": "Te", "elements": {"Te": 1.0}, "amount": 1}]}], "operations": [{"string": "mixing", "type": "MixingOperation", "conditions": "Ag Sb Sn S Se Te"}, {"string": "heating", "type": "HeatingOperation", "conditions": "1273 6"}, {"string": "cooling", "type": "CoolingOperation", "conditions": "rapid"}, {"string": "grinding", "type": "GrindingOperation", "conditions": "hand-grinding"}, {"string": "sintering", "type": "SinteringOperation", "conditions": "HP 60 753 30"}]}, {"doi": "https://doi.org/10.1021/acsaem.1c02448", "target": {"composition": [{"formula": "(Ag0.1Sb0.1Sn0.8)(S0.1Se0.1Te0.8)", "elements": {"Sb": 0.1, "Ag": 0.1, "Sn": 0.8, "Se": 0.1, "Te": 0.8, "S": 0.1}, "amount": 1}]}, "material property": {"temperature (K)": 303.0, "seebeck_coefficient (\u03bcV/K)": 60.79, "electrical conductivity (S/m)": 145794.0, "thermal conductivity (W/mK)": 1.811, "power factor (W/mK2)": 0.0005387706612353999, "ZT": 0.09014219235468039}, "precursors": [{"composition": [{"formula": "Ag", "elements": {"Ag": 1.0}, "amount": 1}]}, {"composition": [{"formula": "Sb", "elements": {"Sb": 1.0}, "amount": 1}]}, {"composition": [{"formula": "Sn", "elements": {"Sn": 1.0}, "amount": 1}]}, {"composition": [{"formula": "S", "elements": {"S": 1.0}, "amount": 1}]}, {"composition": [{"formula": "Se", "elements": {"Se": 1.0}, "amount": 1}]}, {"composition": [{"formula": "Te", "elements": {"Te": 1.0}, "amount": 1}]}], "operations": [{"string": "mixing", "type": "MixingOperation", "conditions": "Ag Sb Sn S Se Te"}, {"string": "heating", "type": "HeatingOperation", "conditions": "1273 6"}, {"string": "cooling", "type": "CoolingOperation", "conditions": "rapid"}, {"string": "grinding", "type": "GrindingOperation", "conditions": "hand-grinding"}, {"string": "sintering", "type": "SinteringOperation", "conditions": "HP 60 753 30"}]}, {"doi": "https://doi.org/10.1021/acsaem.1c02720", "target": {"composition": [{"formula": "Bi0.825Ba0.175CuSeO", "elements": {"Bi": 0.825, "Ba": 0.175, "Cu": 1.0, "Se": 1.0, "O": 1.0}, "amount": 1}]}, "material property": {"temperature (K)": 319.0, "seebeck_coefficient (\u03bcV/K)": 151.28, "electrical conductivity (S/m)": 24279.0, "thermal conductivity (W/mK)": 0.7669, "power factor (W/mK2)": 0.000768, "ZT": 0.3194575563958795}, "precursors": [{"composition": [{"formula": "Bi2O3", "elements": {"Bi": 2.0, "O": 3.0}, "amount": 1}]}, {"composition": [{"formula": "Bi", "elements": {"Bi": 1.0}, "amount": 1}]}, {"composition": [{"formula": "Cu", "elements": {"Cu": 1.0}, "amount": 1}]}, {"composition": [{"formula": "Se", "elements": {"Se": 1.0}, "amount": 1}]}, {"composition": [{"formula": "BaO", "elements": {"Ba": 1.0, "O": 1.0}, "amount": 1}]}], "operations": [{"string": "mixing", "type": "MixingOperation", "conditions": "Bi2O3 Bi Cu Se BaO"}, {"string": "sintering", "type": "SinteringOperation", "conditions": "HP NaN 573 180"}, {"string": "sintering", "type": "SinteringOperation", "conditions": "HP NaN 1023 1440"}, {"string": "grinding", "type": "GrindingOperation", "conditions": NaN}, {"string": "sintering", "type": "SinteringOperation", "conditions": "SPS 40 973 10"}]}, {"doi": "https://doi.org/10.1021/acsaem.1c02720", "target": {"composition": [{"formula": "Bi0.875Ba0.125CuSeO", "elements": {"Bi": 0.875, "Ba": 0.125, "Cu": 1.0, "Se": 1.0, "O": 1.0}, "amount": 1}]}, "material property": {"temperature (K)": 319.0, "seebeck_coefficient (\u03bcV/K)": 175.0, "electrical conductivity (S/m)": 18942.0, "thermal conductivity (W/mK)": 0.9559, "power factor (W/mK2)": 0.00058009875, "ZT": 0.1935887658227848}, "precursors": [{"composition": [{"formula": "Bi2O3", "elements": {"Bi": 2.0, "O": 3.0}, "amount": 1}]}, {"composition": [{"formula": "Bi", "elements": {"Bi": 1.0}, "amount": 1}]}, {"composition": [{"formula": "Cu", "elements": {"Cu": 1.0}, "amount": 1}]}, {"composition": [{"formula": "Se", "elements": {"Se": 1.0}, "amount": 1}]}, {"composition": [{"formula": "BaO", "elements": {"Ba": 1.0, "O": 1.0}, "amount": 1}]}], "operations": [{"string": "mixing", "type": "MixingOperation", "conditions": "Bi2O3 Bi Cu Se BaO"}, {"string": "sintering", "type": "SinteringOperation", "conditions": "HP NaN 573 180"}, {"string": "sintering", "type": "SinteringOperation", "conditions": "HP NaN 1023 1440"}, {"string": "grinding", "type": "GrindingOperation", "conditions": NaN}, {"string": "sintering", "type": "SinteringOperation", "conditions": "SPS 40 973 10"}]}, {"doi": "https://doi.org/10.1021/acsaem.1c02720", "target": {"composition": [{"formula": "Bi0.8Ba0.2CuSeO", "elements": {"Bi": 0.8, "Ba": 0.2, "Cu": 1.0, "Se": 1.0, "O": 1.0}, "amount": 1}]}, "material property": {"temperature (K)": 319.0, "seebeck_coefficient (\u03bcV/K)": 178.4, "electrical conductivity (S/m)": 22596.0, "thermal conductivity (W/mK)": 0.8866, "power factor (W/mK2)": 0.0007495, "ZT": 0.26967121588089327}, "precursors": [{"composition": [{"formula": "Bi2O3", "elements": {"Bi": 2.0, "O": 3.0}, "amount": 1}]}, {"composition": [{"formula": "Bi", "elements": {"Bi": 1.0}, "amount": 1}]}, {"composition": [{"formula": "Cu", "elements": {"Cu": 1.0}, "amount": 1}]}, {"composition": [{"formula": "Se", "elements": {"Se": 1.0}, "amount": 1}]}, {"composition": [{"formula": "BaO", "elements": {"Ba": 1.0, "O": 1.0}, "amount": 1}]}], "operations": [{"string": "mixing", "type": "MixingOperation", "conditions": "Bi2O3 Bi Cu Se BaO"}, {"string": "sintering", "type": "SinteringOperation", "conditions": "HP NaN 573 180"}, {"string": "sintering", "type": "SinteringOperation", "conditions": "HP NaN 1023 1440"}, {"string": "grinding", "type": "GrindingOperation", "conditions": NaN}, {"string": "sintering", "type": "SinteringOperation", "conditions": "SPS 40 973 10"}]}, {"doi": "https://doi.org/10.1021/acsaem.1c02720", "target": {"composition": [{"formula": "Bi0.95Ba0.05CuSeO", "elements": {"Bi": 0.95, "Ba": 0.05, "Cu": 1.0, "Se": 1.0, "O": 1.0}, "amount": 1}]}, "material property": {"temperature (K)": 319.0, "seebeck_coefficient (\u03bcV/K)": 232.1, "electrical conductivity (S/m)": 6796.0, "thermal conductivity (W/mK)": 0.93, "power factor (W/mK2)": 0.0003661033063599999, "ZT": 0.125577370676172}, "precursors": [{"composition": [{"formula": "Bi2O3", "elements": {"Bi": 2.0, "O": 3.0}, "amount": 1}]}, {"composition": [{"formula": "Bi", "elements": {"Bi": 1.0}, "amount": 1}]}, {"composition": [{"formula": "Cu", "elements": {"Cu": 1.0}, "amount": 1}]}, {"composition": [{"formula": "Se", "elements": {"Se": 1.0}, "amount": 1}]}, {"composition": [{"formula": "BaO", "elements": {"Ba": 1.0, "O": 1.0}, "amount": 1}]}], "operations": [{"string": "mixing", "type": "MixingOperation", "conditions": "Bi2O3 Bi Cu Se BaO"}, {"string": "sintering", "type": "SinteringOperation", "conditions": "HP NaN 573 180"}, {"string": "sintering", "type": "SinteringOperation", "conditions": "HP NaN 1023 1440"}, {"string": "grinding", "type": "GrindingOperation", "conditions": NaN}, {"string": "sintering", "type": "SinteringOperation", "conditions": "SPS 40 973 10"}]}, {"doi": "https://doi.org/10.1021/acsaem.1c03064", "target": {"composition": [{"formula": "Ag0.01Cu1.965S0.5Se0.5", "elements": {"Ag": 0.01, "Cu": 1.965, "S": 0.5, "Se": 0.5}, "amount": 1}]}, "material property": {"temperature (K)": 300.0, "seebeck_coefficient (\u03bcV/K)": 120.0, "electrical conductivity (S/m)": 5147.0, "thermal conductivity (W/mK)": 0.4522, "power factor (W/mK2)": 7.41168e-05, "ZT": 0.04917080937638213}, "precursors": [{"composition": [{"formula": "Ag", "elements": {"Ag": 1.0}, "amount": 1}]}, {"composition": [{"formula": "Cu", "elements": {"Cu": 1.0}, "amount": 1}]}, {"composition": [{"formula": "S", "elements": {"S": 1.0}, "amount": 1}]}, {"composition": [{"formula": "Se", "elements": {"Se": 1.0}, "amount": 1}]}], "operations": [{"string": "mixing", "type": "MixingOperation", "conditions": "Ag Cu S Se"}, {"string": "heating", "type": "HeatingOperation", "conditions": "1273 12"}, {"string": "heating", "type": "HeatingOperation", "conditions": "673 72"}, {"string": "cooling", "type": "CoolingOperation", "conditions": NaN}, {"string": "grinding", "type": "GrindingOperation", "conditions": NaN}, {"string": "sintering", "type": "SinteringOperation", "conditions": "SPS 40 873 5"}]}, {"doi": "https://doi.org/10.1021/acsaem.1c03064", "target": {"composition": [{"formula": "Ag0.02Cu1.955S0.5Se0.5", "elements": {"Ag": 0.02, "Cu": 1.955, "S": 0.5, "Se": 0.5}, "amount": 1}]}, "material property": {"temperature (K)": 300.0, "seebeck_coefficient (\u03bcV/K)": 141.15, "electrical conductivity (S/m)": 4191.0, "thermal conductivity (W/mK)": 0.4457, "power factor (W/mK2)": 8.34986445975e-05, "ZT": 0.05620281215896344}, "precursors": [{"composition": [{"formula": "Ag", "elements": {"Ag": 1.0}, "amount": 1}]}, {"composition": [{"formula": "Cu", "elements": {"Cu": 1.0}, "amount": 1}]}, {"composition": [{"formula": "S", "elements": {"S": 1.0}, "amount": 1}]}, {"composition": [{"formula": "Se", "elements": {"Se": 1.0}, "amount": 1}]}], "operations": [{"string": "mixing", "type": "MixingOperation", "conditions": "Ag Cu S Se"}, {"string": "heating", "type": "HeatingOperation", "conditions": "1273 12"}, {"string": "heating", "type": "HeatingOperation", "conditions": "673 72"}, {"string": "cooling", "type": "CoolingOperation", "conditions": NaN}, {"string": "grinding", "type": "GrindingOperation", "conditions": NaN}, {"string": "sintering", "type": "SinteringOperation", "conditions": "SPS 40 873 5"}]}, {"doi": "https://doi.org/10.1021/acsaem.1c03064", "target": {"composition": [{"formula": "Ag0.03Cu1.945S0.5Se0.5", "elements": {"Ag": 0.03, "Cu": 1.945, "S": 0.5, "Se": 0.5}, "amount": 1}]}, "material property": {"temperature (K)": 300.0, "seebeck_coefficient (\u03bcV/K)": 144.59, "electrical conductivity (S/m)": 3235.0, "thermal conductivity (W/mK)": 0.313, "power factor (W/mK2)": 6.76317773035e-05, "ZT": 0.06482278974776358}, "precursors": [{"composition": [{"formula": "Ag", "elements": {"Ag": 1.0}, "amount": 1}]}, {"composition": [{"formula": "Cu", "elements": {"Cu": 1.0}, "amount": 1}]}, {"composition": [{"formula": "S", "elements": {"S": 1.0}, "amount": 1}]}, {"composition": [{"formula": "Se", "elements": {"Se": 1.0}, "amount": 1}]}], "operations": [{"string": "mixing", "type": "MixingOperation", "conditions": "Ag Cu S Se"}, {"string": "heating", "type": "HeatingOperation", "conditions": "1273 12"}, {"string": "heating", "type": "HeatingOperation", "conditions": "673 72"}, {"string": "cooling", "type": "CoolingOperation", "conditions": NaN}, {"string": "grinding", "type": "GrindingOperation", "conditions": NaN}, {"string": "sintering", "type": "SinteringOperation", "conditions": "SPS 40 873 5"}]}, {"doi": "https://doi.org/10.1021/acsaem.1c03064", "target": {"composition": [{"formula": "Cu1.95S0.5Se0.5", "elements": {"Cu": 1.95, "S": 0.5, "Se": 0.5}, "amount": 1}]}, "material property": {"temperature (K)": 300.0, "seebeck_coefficient (\u03bcV/K)": 62.63, "electrical conductivity (S/m)": 33861.0, "thermal conductivity (W/mK)": 0.613, "power factor (W/mK2)": 0.00013282034475090002, "ZT": 0.0650018000412235}, "precursors": [{"composition": [{"formula": "Cu", "elements": {"Cu": 1.0}, "amount": 1}]}, {"composition": [{"formula": "S", "elements": {"S": 1.0}, "amount": 1}]}, {"composition": [{"formula": "Se", "elements": {"Se": 1.0}, "amount": 1}]}], "operations": [{"string": "mixing", "type": "MixingOperation", "conditions": "Cu S Se"}, {"string": "heating", "type": "HeatingOperation", "conditions": "1273 12"}, {"string": "heating", "type": "HeatingOperation", "conditions": "673 72"}, {"string": "cooling", "type": "CoolingOperation", "conditions": NaN}, {"string": "grinding", "type": "GrindingOperation", "conditions": NaN}, {"string": "sintering", "type": "SinteringOperation", "conditions": "SPS 40 873 5"}]}, {"doi": "https://doi.org/10.1021/acsaem.1c03064", "target": {"composition": [{"formula": "Cu1.975S0.5Se0.5", "elements": {"Cu": 1.975, "S": 0.5, "Se": 0.5}, "amount": 1}]}, "material property": {"temperature (K)": 300.0, "seebeck_coefficient (\u03bcV/K)": 99.39, "electrical conductivity (S/m)": 15891.0, "thermal conductivity (W/mK)": 0.5022, "power factor (W/mK2)": 0.0001569772110411, "ZT": 0.0937737222467742}, "precursors": [{"composition": [{"formula": "Cu", "elements": {"Cu": 1.0}, "amount": 1}]}, {"composition": [{"formula": "S", "elements": {"S": 1.0}, "amount": 1}]}, {"composition": [{"formula": "Se", "elements": {"Se": 1.0}, "amount": 1}]}], "operations": [{"string": "mixing", "type": "MixingOperation", "conditions": "Cu S Se"}, {"string": "heating", "type": "HeatingOperation", "conditions": "1273 12"}, {"string": "heating", "type": "HeatingOperation", "conditions": "673 72"}, {"string": "cooling", "type": "CoolingOperation", "conditions": NaN}, {"string": "grinding", "type": "GrindingOperation", "conditions": NaN}, {"string": "sintering", "type": "SinteringOperation", "conditions": "SPS 40 873 5"}]}, {"doi": "https://doi.org/10.1021/acsaem.1c03064", "target": {"composition": [{"formula": "Cu1.99S0.5Se0.5", "elements": {"Cu": 1.99, "S": 0.5, "Se": 0.5}, "amount": 1}]}, "material property": {"temperature (K)": 300.0, "seebeck_coefficient (\u03bcV/K)": 153.94, "electrical conductivity (S/m)": 3564.0, "thermal conductivity (W/mK)": 0.413, "power factor (W/mK2)": 8.44579741104e-05, "ZT": 0.06134961799786926}, "precursors": [{"composition": [{"formula": "Cu", "elements": {"Cu": 1.0}, "amount": 1}]}, {"composition": [{"formula": "S", "elements": {"S": 1.0}, "amount": 1}]}, {"composition": [{"formula": "Se", "elements": {"Se": 1.0}, "amount": 1}]}], "operations": [{"string": "mixing", "type": "MixingOperation", "conditions": "Cu S Se"}, {"string": "heating", "type": "HeatingOperation", "conditions": "1273 12"}, {"string": "heating", "type": "HeatingOperation", "conditions": "673 72"}, {"string": "cooling", "type": "CoolingOperation", "conditions": NaN}, {"string": "grinding", "type": "GrindingOperation", "conditions": NaN}, {"string": "sintering", "type": "SinteringOperation", "conditions": "SPS 40 873 5"}]}, {"doi": "https://doi.org/10.1021/acsaem.1c03064", "target": {"composition": [{"formula": "Cu2S0.5Se0.5", "elements": {"Cu": 2.0, "S": 0.5, "Se": 0.5}, "amount": 1}]}, "material property": {"temperature (K)": 300.0, "seebeck_coefficient (\u03bcV/K)": 172.12, "electrical conductivity (S/m)": 1485.0, "thermal conductivity (W/mK)": 0.4478, "power factor (W/mK2)": 4.3993562184e-05, "ZT": 0.029473132325145153}, "precursors": [{"composition": [{"formula": "Cu", "elements": {"Cu": 1.0}, "amount": 1}]}, {"composition": [{"formula": "S", "elements": {"S": 1.0}, "amount": 1}]}, {"composition": [{"formula": "Se", "elements": {"Se": 1.0}, "amount": 1}]}], "operations": [{"string": "mixing", "type": "MixingOperation", "conditions": "Cu S Se"}, {"string": "heating", "type": "HeatingOperation", "conditions": "1273 12"}, {"string": "heating", "type": "HeatingOperation", "conditions": "673 72"}, {"string": "cooling", "type": "CoolingOperation", "conditions": NaN}, {"string": "grinding", "type": "GrindingOperation", "conditions": NaN}, {"string": "sintering", "type": "SinteringOperation", "conditions": "SPS 40 873 5"}]}, {"doi": "https://doi.org/10.1021/acsaem.1c03231", "target": {"composition": [{"formula": "(SnTe)10Sb2Te3", "elements": {"Sb": 2.0, "Sn": 10.0, "Te": 13.0}, "amount": 1}]}, "material property": {"temperature (K)": 323.0, "seebeck_coefficient (\u03bcV/K)": 74.75, "electrical conductivity (S/m)": 192500.0, "thermal conductivity (W/mK)": 2.37, "power factor (W/mK2)": 0.00107560578125, "ZT": 0.14659099887921942}, "precursors": [{"composition": [{"formula": "Sn", "elements": {"Sn": 1.0}, "amount": 1}]}, {"composition": [{"formula": "Te", "elements": {"Te": 1.0}, "amount": 1}]}, {"composition": [{"formula": "Sb", "elements": {"Sb": 1.0}, "amount": 1}]}], "operations": [{"string": "mixing", "type": "MixingOperation", "conditions": "Sn Te Sb"}, {"string": "heating", "type": "HeatingOperation", "conditions": "673 4"}, {"string": "heating", "type": "HeatingOperation", "conditions": "1273 10"}, {"string": "cooling", "type": "CoolingOperation", "conditions": "rapid"}, {"string": "grinding", "type": "GrindingOperation", "conditions": "hand-grinding"}, {"string": "sintering", "type": "SinteringOperation", "conditions": "SPS 50 823 5"}]}, {"doi": "https://doi.org/10.1021/acsaem.1c03231", "target": {"composition": [{"formula": "(SnTe)12Sb2Te3", "elements": {"Sb": 2.0, "Sn": 12.0, "Te": 15.0}, "amount": 1}]}, "material property": {"temperature (K)": 323.0, "seebeck_coefficient (\u03bcV/K)": 64.14, "electrical conductivity (S/m)": 224000.0, "thermal conductivity (W/mK)": 2.91, "power factor (W/mK2)": 0.0009215224703999999, "ZT": 0.10228582747051546}, "precursors": [{"composition": [{"formula": "Sn", "elements": {"Sn": 1.0}, "amount": 1}]}, {"composition": [{"formula": "Te", "elements": {"Te": 1.0}, "amount": 1}]}, {"composition": [{"formula": "Sb", "elements": {"Sb": 1.0}, "amount": 1}]}], "operations": [{"string": "mixing", "type": "MixingOperation", "conditions": "Sn Te Sb"}, {"string": "heating", "type": "HeatingOperation", "conditions": "673 4"}, {"string": "heating", "type": "HeatingOperation", "conditions": "1273 10"}, {"string": "cooling", "type": "CoolingOperation", "conditions": "rapid"}, {"string": "grinding", "type": "GrindingOperation", "conditions": "hand-grinding"}, {"string": "sintering", "type": "SinteringOperation", "conditions": "SPS 50 823 5"}]}, {"doi": "https://doi.org/10.1021/acsaem.1c03231", "target": {"composition": [{"formula": "(SnTe)15Sb2Te3", "elements": {"Sb": 2.0, "Sn": 15.0, "Te": 18.0}, "amount": 1}]}, "material property": {"temperature (K)": 323.0, "seebeck_coefficient (\u03bcV/K)": 55.34, "electrical conductivity (S/m)": 293376.0, "thermal conductivity (W/mK)": 3.54, "power factor (W/mK2)": 0.0008984685766656001, "ZT": 0.08197891250366916}, "precursors": [{"composition": [{"formula": "Sn", "elements": {"Sn": 1.0}, "amount": 1}]}, {"composition": [{"formula": "Te", "elements": {"Te": 1.0}, "amount": 1}]}, {"composition": [{"formula": "Sb", "elements": {"Sb": 1.0}, "amount": 1}]}], "operations": [{"string": "mixing", "type": "MixingOperation", "conditions": "Sn Te Sb"}, {"string": "heating", "type": "HeatingOperation", "conditions": "673 4"}, {"string": "heating", "type": "HeatingOperation", "conditions": "1273 10"}, {"string": "cooling", "type": "CoolingOperation", "conditions": "rapid"}, {"string": "grinding", "type": "GrindingOperation", "conditions": "hand-grinding"}, {"string": "sintering", "type": "SinteringOperation", "conditions": "SPS 50 823 5"}]}, {"doi": "https://doi.org/10.1021/acsaem.1c03231", "target": {"composition": [{"formula": "(SnTe)20Sb2Te3", "elements": {"Sb": 2.0, "Sn": 20.0, "Te": 23.0}, "amount": 1}]}, "material property": {"temperature (K)": 323.0, "seebeck_coefficient (\u03bcV/K)": 47.33, "electrical conductivity (S/m)": 296943.0, "thermal conductivity (W/mK)": 4.24, "power factor (W/mK2)": 0.0006651905959526999, "ZT": 0.05067371756903822}, "precursors": [{"composition": [{"formula": "Sn", "elements": {"Sn": 1.0}, "amount": 1}]}, {"composition": [{"formula": "Te", "elements": {"Te": 1.0}, "amount": 1}]}, {"composition": [{"formula": "Sb", "elements": {"Sb": 1.0}, "amount": 1}]}], "operations": [{"string": "mixing", "type": "MixingOperation", "conditions": "Sn Te Sb"}, {"string": "heating", "type": "HeatingOperation", "conditions": "673 4"}, {"string": "heating", "type": "HeatingOperation", "conditions": "1273 10"}, {"string": "cooling", "type": "CoolingOperation", "conditions": "rapid"}, {"string": "grinding", "type": "GrindingOperation", "conditions": "hand-grinding"}, {"string": "sintering", "type": "SinteringOperation", "conditions": "SPS 50 823 5"}]}, {"doi": "https://doi.org/10.1021/acsaem.1c03231", "target": {"composition": [{"formula": "(SnTe)25Sb2Te3", "elements": {"Sb": 2.0, "Sn": 25.0, "Te": 28.0}, "amount": 1}]}, "material property": {"temperature (K)": 323.0, "seebeck_coefficient (\u03bcV/K)": 44.48, "electrical conductivity (S/m)": 352625.0, "thermal conductivity (W/mK)": 4.28, "power factor (W/mK2)": 0.0006976581248, "ZT": 0.0526503678295327}, "precursors": [{"composition": [{"formula": "Sn", "elements": {"Sn": 1.0}, "amount": 1}]}, {"composition": [{"formula": "Te", "elements": {"Te": 1.0}, "amount": 1}]}, {"composition": [{"formula": "Sb", "elements": {"Sb": 1.0}, "amount": 1}]}], "operations": [{"string": "mixing", "type": "MixingOperation", "conditions": "Sn Te Sb"}, {"string": "heating", "type": "HeatingOperation", "conditions": "673 4"}, {"string": "heating", "type": "HeatingOperation", "conditions": "1273 10"}, {"string": "cooling", "type": "CoolingOperation", "conditions": "rapid"}, {"string": "grinding", "type": "GrindingOperation", "conditions": "hand-grinding"}, {"string": "sintering", "type": "SinteringOperation", "conditions": "SPS 50 823 5"}]}, {"doi": "https://doi.org/10.1021/acsaem.1c03231", "target": {"composition": [{"formula": "(SnTe)40Sb2Te3", "elements": {"Sb": 2.0, "Sn": 40.0, "Te": 43.0}, "amount": 1}]}, "material property": {"temperature (K)": 323.0, "seebeck_coefficient (\u03bcV/K)": 35.43, "electrical conductivity (S/m)": 392357.0, "thermal conductivity (W/mK)": 5.5347, "power factor (W/mK2)": 0.0004925198175092999, "ZT": 0.028743003424847577}, "precursors": [{"composition": [{"formula": "Sn", "elements": {"Sn": 1.0}, "amount": 1}]}, {"composition": [{"formula": "Te", "elements": {"Te": 1.0}, "amount": 1}]}, {"composition": [{"formula": "Sb", "elements": {"Sb": 1.0}, "amount": 1}]}], "operations": [{"string": "mixing", "type": "MixingOperation", "conditions": "Sn Te Sb"}, {"string": "heating", "type": "HeatingOperation", "conditions": "673 4"}, {"string": "heating", "type": "HeatingOperation", "conditions": "1273 10"}, {"string": "cooling", "type": "CoolingOperation", "conditions": "rapid"}, {"string": "grinding", "type": "GrindingOperation", "conditions": "hand-grinding"}, {"string": "sintering", "type": "SinteringOperation", "conditions": "SPS 50 823 5"}]}, {"doi": "https://doi.org/10.1021/acsaem.1c03231", "target": {"composition": [{"formula": "(SnTe)8Sb2Te3", "elements": {"Sb": 2.0, "Sn": 8.0, "Te": 11.0}, "amount": 1}]}, "material property": {"temperature (K)": 323.0, "seebeck_coefficient (\u03bcV/K)": 89.5, "electrical conductivity (S/m)": 147875.0, "thermal conductivity (W/mK)": 2.05, "power factor (W/mK2)": 0.00118451571875, "ZT": 0.18663345227134145}, "precursors": [{"composition": [{"formula": "Sn", "elements": {"Sn": 1.0}, "amount": 1}]}, {"composition": [{"formula": "Te", "elements": {"Te": 1.0}, "amount": 1}]}, {"composition": [{"formula": "Sb", "elements": {"Sb": 1.0}, "amount": 1}]}], "operations": [{"string": "mixing", "type": "MixingOperation", "conditions": "Sn Te Sb"}, {"string": "heating", "type": "HeatingOperation", "conditions": "673 4"}, {"string": "heating", "type": "HeatingOperation", "conditions": "1273 10"}, {"string": "cooling", "type": "CoolingOperation", "conditions": "rapid"}, {"string": "grinding", "type": "GrindingOperation", "conditions": "hand-grinding"}, {"string": "sintering", "type": "SinteringOperation", "conditions": "SPS 50 823 5"}]}, {"doi": "https://doi.org/10.1021/acsaem.9b02004", "target": {"composition": [{"formula": "Cd2Cu3In3Te8", "elements": {"Cd": 2.0, "Cu": 3.0, "In": 3.0, "Te": 8.0}, "amount": 1}]}, "material property": {"temperature (K)": 335.0, "seebeck_coefficient (\u03bcV/K)": 148.4, "electrical conductivity (S/m)": 18310.0, "thermal conductivity (W/mK)": 1.923, "power factor (W/mK2)": 0.00040323307360000003, "ZT": 0.07024601126157046}, "precursors": [{"composition": [{"formula": "Cd", "elements": {"Cd": 1.0}, "amount": 1}]}, {"composition": [{"formula": "Cu", "elements": {"Cu": 1.0}, "amount": 1}]}, {"composition": [{"formula": "In", "elements": {"In": 1.0}, "amount": 1}]}, {"composition": [{"formula": "Te", "elements": {"Te": 1.0}, "amount": 1}]}], "operations": [{"string": "mixing", "type": "MixingOperation", "conditions": "Cd Cu In Te"}, {"string": "heating", "type": "HeatingOperation", "conditions": "1173 24"}, {"string": "heating", "type": "HeatingOperation", "conditions": "923 216"}, {"string": "cooling", "type": "CoolingOperation", "conditions": "slow"}]}, {"doi": "https://doi.org/10.1021/acsaem.9b02004", "target": {"composition": [{"formula": "Mn2Cu3In3Te8", "elements": {"Mn": 2.0, "Cu": 3.0, "In": 3.0, "Te": 8.0}, "amount": 1}]}, "material property": {"temperature (K)": 575.0, "seebeck_coefficient (\u03bcV/K)": 447.0, "electrical conductivity (S/m)": 170.0, "thermal conductivity (W/mK)": 1.206, "power factor (W/mK2)": 3.396753e-05, "ZT": 0.016195132462686567}, "precursors": [{"composition": [{"formula": "Mn", "elements": {"Mn": 1.0}, "amount": 1}]}, {"composition": [{"formula": "Cu", "elements": {"Cu": 1.0}, "amount": 1}]}, {"composition": [{"formula": "In", "elements": {"In": 1.0}, "amount": 1}]}, {"composition": [{"formula": "Te", "elements": {"Te": 1.0}, "amount": 1}]}], "operations": [{"string": "mixing", "type": "MixingOperation", "conditions": "Mn Cu In Te"}, {"string": "heating", "type": "HeatingOperation", "conditions": "1173 24"}, {"string": "heating", "type": "HeatingOperation", "conditions": "923 216"}, {"string": "cooling", "type": "CoolingOperation", "conditions": "slow"}]}, {"doi": "https://doi.org/10.1021/acsaem.9b02004", "target": {"composition": [{"formula": "Zn2Cu3In3Te8", "elements": {"Zn": 2.0, "Cu": 3.0, "In": 3.0, "Te": 8.0}, "amount": 1}]}, "material property": {"temperature (K)": 330.0, "seebeck_coefficient (\u03bcV/K)": 132.4, "electrical conductivity (S/m)": 20300.0, "thermal conductivity (W/mK)": 3.25, "power factor (W/mK2)": 0.00035585412800000004, "ZT": 0.037}, "precursors": [{"composition": [{"formula": "Zn", "elements": {"Zn": 1.0}, "amount": 1}]}, {"composition": [{"formula": "Cu", "elements": {"Cu": 1.0}, "amount": 1}]}, {"composition": [{"formula": "In", "elements": {"In": 1.0}, "amount": 1}]}, {"composition": [{"formula": "Te", "elements": {"Te": 1.0}, "amount": 1}]}], "operations": [{"string": "mixing", "type": "MixingOperation", "conditions": "Zn Cu In Te"}, {"string": "heating", "type": "HeatingOperation", "conditions": "1173 24"}, {"string": "heating", "type": "HeatingOperation", "conditions": "923 216"}, {"string": "cooling", "type": "CoolingOperation", "conditions": "slow"}]}, {"doi": "https://doi.org/10.1021/acsami.1c12282", "target": {"composition": [{"formula": "Al0.005Sb0.1Ge0.895Te", "elements": {"Al": 0.005, "Sb": 0.1, "Ge": 0.895, "Te": 1.0}, "amount": 1}]}, "material property": {"temperature (K)": 323.0, "seebeck_coefficient (\u03bcV/K)": 137.1, "electrical conductivity (S/m)": 60964.0, "thermal conductivity (W/mK)": 1.5269, "power factor (W/mK2)": 0.00114590433924, "ZT": 0.24240428421934637}, "precursors": [{"composition": [{"formula": "Al", "elements": {"Al": 1.0}, "amount": 1}]}, {"composition": [{"formula": "Sb", "elements": {"Sb": 1.0}, "amount": 1}]}, {"composition": [{"formula": "Ge", "elements": {"Ge": 1.0}, "amount": 1}]}, {"composition": [{"formula": "Te", "elements": {"Te": 1.0}, "amount": 1}]}], "operations": [{"string": "mixing", "type": "MixingOperation", "conditions": "Al Sb Ge Te"}, {"string": "heating", "type": "HeatingOperation", "conditions": "1073 6"}, {"string": "heating", "type": "HeatingOperation", "conditions": "873 72"}, {"string": "grinding", "type": "GrindingOperation", "conditions": NaN}, {"string": "sintering", "type": "SinteringOperation", "conditions": "SPS NaN 823 10"}]}, {"doi": "https://doi.org/10.1021/acsami.1c12282", "target": {"composition": [{"formula": "Al0.0075Sb0.1Ge0.8925Te", "elements": {"Al": 0.0075, "Sb": 0.1, "Ge": 0.8925, "Te": 1.0}, "amount": 1}]}, "material property": {"temperature (K)": 323.0, "seebeck_coefficient (\u03bcV/K)": 142.74, "electrical conductivity (S/m)": 58474.0, "thermal conductivity (W/mK)": 1.4282, "power factor (W/mK2)": 0.0011913906522024002, "ZT": 0.2694434817682224}, "precursors": [{"composition": [{"formula": "Al", "elements": {"Al": 1.0}, "amount": 1}]}, {"composition": [{"formula": "Sb", "elements": {"Sb": 1.0}, "amount": 1}]}, {"composition": [{"formula": "Ge", "elements": {"Ge": 1.0}, "amount": 1}]}, {"composition": [{"formula": "Te", "elements": {"Te": 1.0}, "amount": 1}]}], "operations": [{"string": "mixing", "type": "MixingOperation", "conditions": "Al Sb Ge Te"}, {"string": "heating", "type": "HeatingOperation", "conditions": "1073 6"}, {"string": "heating", "type": "HeatingOperation", "conditions": "873 72"}, {"string": "grinding", "type": "GrindingOperation", "conditions": NaN}, {"string": "sintering", "type": "SinteringOperation", "conditions": "SPS NaN 823 10"}]}, {"doi": "https://doi.org/10.1021/acsami.1c12282", "target": {"composition": [{"formula": "Al0.01Sb0.1Ge0.89Te", "elements": {"Al": 0.01, "Sb": 0.1, "Ge": 0.89, "Te": 1.0}, "amount": 1}]}, "material property": {"temperature (K)": 323.0, "seebeck_coefficient (\u03bcV/K)": 151.34, "electrical conductivity (S/m)": 54779.0, "thermal conductivity (W/mK)": 1.3795, "power factor (W/mK2)": 0.0012546470191724, "ZT": 0.2372}, "precursors": [{"composition": [{"formula": "Al", "elements": {"Al": 1.0}, "amount": 1}]}, {"composition": [{"formula": "Sb", "elements": {"Sb": 1.0}, "amount": 1}]}, {"composition": [{"formula": "Ge", "elements": {"Ge": 1.0}, "amount": 1}]}, {"composition": [{"formula": "Te", "elements": {"Te": 1.0}, "amount": 1}]}], "operations": [{"string": "mixing", "type": "MixingOperation", "conditions": "Al Sb Ge Te"}, {"string": "heating", "type": "HeatingOperation", "conditions": "1073 6"}, {"string": "heating", "type": "HeatingOperation", "conditions": "873 72"}, {"string": "grinding", "type": "GrindingOperation", "conditions": NaN}, {"string": "sintering", "type": "SinteringOperation", "conditions": "SPS NaN 823 10"}]}, {"doi": "https://doi.org/10.1021/acsami.1c12282", "target": {"composition": [{"formula": "Al0.03Ge0.97Te", "elements": {"Al": 0.03, "Ge": 0.97, "Te": 1.0}, "amount": 1}]}, "material property": {"temperature (K)": 323.0, "seebeck_coefficient (\u03bcV/K)": 37.5, "electrical conductivity (S/m)": 555357.0, "thermal conductivity (W/mK)": 6.051, "power factor (W/mK2)": 0.00078097078125, "ZT": 0.04168791312902826}, "precursors": [{"composition": [{"formula": "Al", "elements": {"Al": 1.0}, "amount": 1}]}, {"composition": [{"formula": "Ge", "elements": {"Ge": 1.0}, "amount": 1}]}, {"composition": [{"formula": "Te", "elements": {"Te": 1.0}, "amount": 1}]}], "operations": [{"string": "mixing", "type": "MixingOperation", "conditions": "Al Ge Te"}, {"string": "heating", "type": "HeatingOperation", "conditions": "1073 6"}, {"string": "heating", "type": "HeatingOperation", "conditions": "873 72"}, {"string": "grinding", "type": "GrindingOperation", "conditions": NaN}, {"string": "sintering", "type": "SinteringOperation", "conditions": "SPS NaN 823 10"}]}, {"doi": "https://doi.org/10.1021/acsami.1c12282", "target": {"composition": [{"formula": "Sb0.15Ge0.85Te", "elements": {"Sb": 0.15, "Ge": 0.85, "Te": 1.0}, "amount": 1}]}, "material property": {"temperature (K)": 323.0, "seebeck_coefficient (\u03bcV/K)": 159.26, "electrical conductivity (S/m)": 22018.0, "thermal conductivity (W/mK)": 1.2, "power factor (W/mK2)": 0.0005584589946568, "ZT": 0.15031854606178865}, "precursors": [{"composition": [{"formula": "Sb", "elements": {"Sb": 1.0}, "amount": 1}]}, {"composition": [{"formula": "Ge", "elements": {"Ge": 1.0}, "amount": 1}]}, {"composition": [{"formula": "Te", "elements": {"Te": 1.0}, "amount": 1}]}], "operations": [{"string": "mixing", "type": "MixingOperation", "conditions": "Sb Ge Te"}, {"string": "heating", "type": "HeatingOperation", "conditions": "1073 6"}, {"string": "heating", "type": "HeatingOperation", "conditions": "873 72"}, {"string": "grinding", "type": "GrindingOperation", "conditions": NaN}, {"string": "sintering", "type": "SinteringOperation", "conditions": "SPS NaN 823 10"}]}, {"doi": "https://doi.org/10.1021/acsami.1c12282", "target": {"composition": [{"formula": "Sb0.1Ge0.9Te", "elements": {"Sb": 0.1, "Ge": 0.9, "Te": 1.0}, "amount": 1}]}, "material property": {"temperature (K)": 323.0, "seebeck_coefficient (\u03bcV/K)": 138.5, "electrical conductivity (S/m)": 63300.0, "thermal conductivity (W/mK)": 1.564, "power factor (W/mK2)": 0.0012142364249999999, "ZT": 0.24}, "precursors": [{"composition": [{"formula": "Sb", "elements": {"Sb": 1.0}, "amount": 1}]}, {"composition": [{"formula": "Ge", "elements": {"Ge": 1.0}, "amount": 1}]}, {"composition": [{"formula": "Te", "elements": {"Te": 1.0}, "amount": 1}]}], "operations": [{"string": "mixing", "type": "MixingOperation", "conditions": "Sb Ge Te"}, {"string": "heating", "type": "HeatingOperation", "conditions": "1073 6"}, {"string": "heating", "type": "HeatingOperation", "conditions": "873 72"}, {"string": "grinding", "type": "GrindingOperation", "conditions": NaN}, {"string": "sintering", "type": "SinteringOperation", "conditions": "SPS NaN 823 10"}]}, {"doi": "https://doi.org/10.1021/acsami.1c13372", "target": {"composition": [{"formula": "Bi0.42Sb1.58Te3", "elements": {"Bi": 0.42, "Sb": 1.58, "Te": 3.0}, "amount": 1}]}, "material property": {"temperature (K)": 323.0, "seebeck_coefficient (\u03bcV/K)": 224.5, "electrical conductivity (S/m)": 51064.0, "thermal conductivity (W/mK)": 0.934, "power factor (W/mK2)": 0.002573638366, "ZT": 0.8900269723961455}, "precursors": [{"composition": [{"formula": "Bi", "elements": {"Bi": 1.0}, "amount": 1}]}, {"composition": [{"formula": "Sb", "elements": {"Sb": 1.0}, "amount": 1}]}, {"composition": [{"formula": "Te", "elements": {"Te": 1.0}, "amount": 1}]}], "operations": [{"string": "mixing", "type": "MixingOperation", "conditions": "Bi Sb Te"}, {"string": "heating", "type": "HeatingOperation", "conditions": "973 5"}, {"string": "heating", "type": "HeatingOperation", "conditions": "1123 16"}, {"string": "cooling", "type": "CoolingOperation", "conditions": "slow"}, {"string": "grinding", "type": "GrindingOperation", "conditions": "ball-mill"}, {"string": "sintering", "type": "SinteringOperation", "conditions": "SPS 50 698 5"}]}, {"doi": "https://doi.org/10.1021/acsami.1c14236", "target": {"composition": [{"formula": "Pb0.96Tl0.02Na0.02Te", "elements": {"Pb": 0.96, "Tl": 0.02, "Na": 0.02, "Te": 1.0}, "amount": 1}]}, "material property": {"temperature (K)": 301.0, "seebeck_coefficient (\u03bcV/K)": 120.13, "electrical conductivity (S/m)": 102249.0, "thermal conductivity (W/mK)": 2.1611, "power factor (W/mK2)": 0.0014755774968081, "ZT": 0.20551979387313782}, "precursors": [{"composition": [{"formula": "Pb", "elements": {"Pb": 1.0}, "amount": 1}]}, {"composition": [{"formula": "Tl", "elements": {"Tl": 1.0}, "amount": 1}]}, {"composition": [{"formula": "Na", "elements": {"Na": 1.0}, "amount": 1}]}, {"composition": [{"formula": "Te", "elements": {"Te": 1.0}, "amount": 1}]}], "operations": [{"string": "mixing", "type": "MixingOperation", "conditions": "Pb Tl Na Te"}, {"string": "heating", "type": "HeatingOperation", "conditions": "1273 NaN"}, {"string": "cooling", "type": "CoolingOperation", "conditions": "rapid"}, {"string": "grinding", "type": "GrindingOperation", "conditions": "hand-grinding"}, {"string": "sintering", "type": "SinteringOperation", "conditions": "PECS 45 873 30"}]}, {"doi": "https://doi.org/10.1021/acsami.1c14236", "target": {"composition": [{"formula": "Pb0.97Tl0.015Na0.015Te", "elements": {"Pb": 0.97, "Tl": 0.015, "Na": 0.015, "Te": 1.0}, "amount": 1}]}, "material property": {"temperature (K)": 301.0, "seebeck_coefficient (\u03bcV/K)": 119.16, "electrical conductivity (S/m)": 95296.0, "thermal conductivity (W/mK)": 2.1389, "power factor (W/mK2)": 0.0013531179672575998, "ZT": 0.19041961201764343}, "precursors": [{"composition": [{"formula": "Pb", "elements": {"Pb": 1.0}, "amount": 1}]}, {"composition": [{"formula": "Tl", "elements": {"Tl": 1.0}, "amount": 1}]}, {"composition": [{"formula": "Na", "elements": {"Na": 1.0}, "amount": 1}]}, {"composition": [{"formula": "Te", "elements": {"Te": 1.0}, "amount": 1}]}], "operations": [{"string": "mixing", "type": "MixingOperation", "conditions": "Pb Tl Na Te"}, {"string": "heating", "type": "HeatingOperation", "conditions": "1273 NaN"}, {"string": "cooling", "type": "CoolingOperation", "conditions": "rapid"}, {"string": "grinding", "type": "GrindingOperation", "conditions": "hand-grinding"}, {"string": "sintering", "type": "SinteringOperation", "conditions": "PECS 45 873 30"}]}, {"doi": "https://doi.org/10.1021/acsami.1c14236", "target": {"composition": [{"formula": "Pb0.9825Tl0.0075Na0.01Te", "elements": {"Pb": 0.9825, "Tl": 0.0075, "Na": 0.01, "Te": 1.0}, "amount": 1}]}, "material property": {"temperature (K)": 301.0, "seebeck_coefficient (\u03bcV/K)": 105.84, "electrical conductivity (S/m)": 108496.0, "thermal conductivity (W/mK)": 2.5222, "power factor (W/mK2)": 0.0012153836491776001, "ZT": 0.14504419887497327}, "precursors": [{"composition": [{"formula": "Pb", "elements": {"Pb": 1.0}, "amount": 1}]}, {"composition": [{"formula": "Tl", "elements": {"Tl": 1.0}, "amount": 1}]}, {"composition": [{"formula": "Na", "elements": {"Na": 1.0}, "amount": 1}]}, {"composition": [{"formula": "Te", "elements": {"Te": 1.0}, "amount": 1}]}], "operations": [{"string": "mixing", "type": "MixingOperation", "conditions": "Pb Tl Na Te"}, {"string": "heating", "type": "HeatingOperation", "conditions": "1273 NaN"}, {"string": "cooling", "type": "CoolingOperation", "conditions": "rapid"}, {"string": "grinding", "type": "GrindingOperation", "conditions": "hand-grinding"}, {"string": "sintering", "type": "SinteringOperation", "conditions": "PECS 45 873 30"}]}, {"doi": "https://doi.org/10.1021/acsami.1c14236", "target": {"composition": [{"formula": "Pb0.98Tl0.01Na0.01Te", "elements": {"Pb": 0.98, "Tl": 0.01, "Na": 0.01, "Te": 1.0}, "amount": 1}]}, "material property": {"temperature (K)": 301.0, "seebeck_coefficient (\u03bcV/K)": 125.2, "electrical conductivity (S/m)": 91454.0, "thermal conductivity (W/mK)": 2.2944, "power factor (W/mK2)": 0.00143354510816, "ZT": 0.18806532320264996}, "precursors": [{"composition": [{"formula": "Pb", "elements": {"Pb": 1.0}, "amount": 1}]}, {"composition": [{"formula": "Tl", "elements": {"Tl": 1.0}, "amount": 1}]}, {"composition": [{"formula": "Na", "elements": {"Na": 1.0}, "amount": 1}]}, {"composition": [{"formula": "Te", "elements": {"Te": 1.0}, "amount": 1}]}], "operations": [{"string": "mixing", "type": "MixingOperation", "conditions": "Pb Tl Na Te"}, {"string": "heating", "type": "HeatingOperation", "conditions": "1273 NaN"}, {"string": "cooling", "type": "CoolingOperation", "conditions": "rapid"}, {"string": "grinding", "type": "GrindingOperation", "conditions": "hand-grinding"}, {"string": "sintering", "type": "SinteringOperation", "conditions": "PECS 45 873 30"}]}, {"doi": "https://doi.org/10.1021/acsami.1c14236", "target": {"composition": [{"formula": "Pb0.99Na0.01Te", "elements": {"Pb": 0.99, "Na": 0.01, "Te": 1.0}, "amount": 1}]}, "material property": {"temperature (K)": 301.0, "seebeck_coefficient (\u03bcV/K)": 58.75, "electrical conductivity (S/m)": 235400.0, "thermal conductivity (W/mK)": 3.8944, "power factor (W/mK2)": 0.0008124978125, "ZT": 0.06279833647352609}, "precursors": [{"composition": [{"formula": "Pb", "elements": {"Pb": 1.0}, "amount": 1}]}, {"composition": [{"formula": "Na", "elements": {"Na": 1.0}, "amount": 1}]}, {"composition": [{"formula": "Te", "elements": {"Te": 1.0}, "amount": 1}]}], "operations": [{"string": "mixing", "type": "MixingOperation", "conditions": "Pb Na Te"}, {"string": "heating", "type": "HeatingOperation", "conditions": "1273 NaN"},
