Repository: ngs00/spende

# Multimodal Graph-to-Sequence Encoder-Decoder for Learning Material Synthesis Processes of Thermoelectric Materials
Various calculation-based and data-driven methods have been proposed to discover high-performance thermoelectric materials for sustainable energy resources.
However, although several data-driven methods successfully discovered the chemical compositions of promising thermoelectric materials, the practical potential of the existing methods is still limited because there is a complex engineering problem between the discovered materials and the real-world material synthesis.

File: dataset/tmsr.json (part 18 of 24)
{"string": "cooling", "type": "CoolingOperation", "conditions": "rapid"}, {"string": "grinding", "type": "GrindingOperation", "conditions": "hand-grinding"}, {"string": "sintering", "type": "SinteringOperation", "conditions": "PECS 45 873 30"}]}, {"doi": "https://doi.org/10.1021/acsami.1c14801", "target": {"composition": [{"formula": "(GeTe)0.7(AgSnSe2)0.3", "elements": {"Ge": 0.7, "Ag": 0.3, "Se": 0.6, "Te": 0.7, "Sn": 0.3}, "amount": 1}]}, "material property": {"temperature (K)": 323.0, "seebeck_coefficient (\u03bcV/K)": 29.81, "electrical conductivity (S/m)": 68387.0, "thermal conductivity (W/mK)": 1.2308, "power factor (W/mK2)": 6.077115697069999e-05, "ZT": 0.015948231801703038}, "precursors": [{"composition": [{"formula": "Ge", "elements": {"Ge": 1.0}, "amount": 1}]}, {"composition": [{"formula": "Te", "elements": {"Te": 1.0}, "amount": 1}]}, {"composition": [{"formula": "Ag", "elements": {"Ag": 1.0}, "amount": 1}]}, {"composition": [{"formula": "Sn", "elements": {"Sn": 1.0}, "amount": 1}]}, {"composition": [{"formula": "Se", "elements": {"Se": 1.0}, "amount": 1}]}], "operations": [{"string": "mixing", "type": "MixingOperation", "conditions": "Ge Te Ag Sn Se"}, {"string": "heating", "type": "HeatingOperation", "conditions": "1323 10"}, {"string": "cooling", "type": "CoolingOperation", "conditions": "rapid"}, {"string": "grinding", "type": "GrindingOperation", "conditions": "ball-mill"}, {"string": "sintering", "type": "SinteringOperation", "conditions": "SPS 50 773 5"}]}, {"doi": "https://doi.org/10.1021/acsami.1c14801", "target": {"composition": [{"formula": "(GeTe)0.8(AgSnSe2)0.2", "elements": {"Ge": 0.8, "Ag": 0.2, "Se": 0.4, "Te": 0.8, "Sn": 0.2}, "amount": 1}]}, "material property": {"temperature (K)": 323.0, "seebeck_coefficient (\u03bcV/K)": 30.43, "electrical conductivity (S/m)": 223226.0, "thermal conductivity (W/mK)": 2.0288, "power factor (W/mK2)": 0.0002067039052874, "ZT": 0.03290879406931694}, "precursors": [{"composition": [{"formula": "Ge", "elements": {"Ge": 1.0}, "amount": 1}]}, {"composition": [{"formula": "Te", "elements": {"Te": 1.0}, "amount": 1}]}, {"composition": [{"formula": "Ag", "elements": {"Ag": 1.0}, "amount": 1}]}, {"composition": [{"formula": "Sn", "elements": {"Sn": 1.0}, "amount": 1}]}, {"composition": [{"formula": "Se", "elements": {"Se": 1.0}, "amount": 1}]}], "operations": [{"string": "mixing", "type": "MixingOperation", "conditions": "Ge Te Ag Sn Se"}, {"string": "heating", "type": "HeatingOperation", "conditions": "1323 10"}, {"string": "cooling", "type": "CoolingOperation", "conditions": "rapid"}, {"string": "grinding", "type": "GrindingOperation", "conditions": "ball-mill"}, {"string": "sintering", "type": "SinteringOperation", "conditions": "SPS 50 773 5"}]}, {"doi": "https://doi.org/10.1021/acsami.1c14801", "target": {"composition": [{"formula": "(GeTe)0.9(AgSnSe2)0.1", "elements": {"Ge": 0.9, "Ag": 0.1, "Se": 0.2, "Te": 0.9, "Sn": 0.1}, "amount": 1}]}, "material property": {"temperature (K)": 323.0, "seebeck_coefficient (\u03bcV/K)": 34.7, "electrical conductivity (S/m)": 301935.0, "thermal conductivity (W/mK)": 2.7115, "power factor (W/mK2)": 0.00036355691415, "ZT": 0.043307720180877744}, "precursors": [{"composition": [{"formula": "Ge", "elements": {"Ge": 1.0}, "amount": 1}]}, {"composition": [{"formula": "Te", "elements": {"Te": 1.0}, "amount": 1}]}, {"composition": [{"formula": "Ag", "elements": {"Ag": 1.0}, "amount": 1}]}, {"composition": [{"formula": "Sn", "elements": {"Sn": 1.0}, "amount": 1}]}, {"composition": [{"formula": "Se", "elements": {"Se": 1.0}, "amount": 1}]}], "operations": [{"string": "mixing", "type": "MixingOperation", "conditions": "Ge Te Ag Sn Se"}, {"string": "heating", "type": "HeatingOperation", "conditions": "1323 10"}, {"string": "cooling", "type": "CoolingOperation", "conditions": "rapid"}, {"string": "grinding", "type": "GrindingOperation", "conditions": "ball-mill"}, {"string": "sintering", "type": "SinteringOperation", "conditions": "SPS 50 773 5"}]}, {"doi": "https://doi.org/10.1021/acsami.1c14801", "target": {"composition": [{"formula": "Ge0.55Sb0.25Te0.8(AgSnSe2)0.2", "elements": {"Sb": 0.25, "Ag": 0.2, "Ge": 0.55, "Se": 0.4, "Sn": 0.2, "Te": 0.8}, "amount": 1}]}, "material property": {"temperature (K)": 323.0, "seebeck_coefficient (\u03bcV/K)": 167.7, "electrical conductivity (S/m)": 34839.0, "thermal conductivity (W/mK)": 0.757, "power factor (W/mK2)": 0.001, "ZT": 0.42668428005284015}, "precursors": [{"composition": [{"formula": "Ge", "elements": {"Ge": 1.0}, "amount": 1}]}, {"composition": [{"formula": "Te", "elements": {"Te": 1.0}, "amount": 1}]}, {"composition": [{"formula": "Ag", "elements": {"Ag": 1.0}, "amount": 1}]}, {"composition": [{"formula": "Sn", "elements": {"Sn": 1.0}, "amount": 1}]}, {"composition": [{"formula": "Se", "elements": {"Se": 1.0}, "amount": 1}]}], "operations": [{"string": "mixing", "type": "MixingOperation", "conditions": "Ge Te Ag Sn Se"}, {"string": "heating", "type": "HeatingOperation", "conditions": "1323 10"}, {"string": "cooling", "type": "CoolingOperation", "conditions": "rapid"}, {"string": "grinding", "type": "GrindingOperation", "conditions": "ball-mill"}, {"string": "sintering", "type": "SinteringOperation", "conditions": "SPS 50 773 5"}]}, {"doi": "https://doi.org/10.1021/acsami.1c14801", "target": {"composition": [{"formula": "Ge0.58Sb0.22Te0.8(AgSnSe2)0.2", "elements": {"Sb": 0.22, "Ag": 0.2, "Ge": 0.58, "Se": 0.4, "Sn": 0.2, "Te": 0.8}, "amount": 1}]}, "material property": {"temperature (K)": 323.0, "seebeck_coefficient (\u03bcV/K)": 151.6, "electrical conductivity (S/m)": 43900.0, "thermal conductivity (W/mK)": 0.74, "power factor (W/mK2)": 0.001008934384, "ZT": 0.4403862243675676}, "precursors": [{"composition": [{"formula": "Ge", "elements": {"Ge": 1.0}, "amount": 1}]}, {"composition": [{"formula": "Te", "elements": {"Te": 1.0}, "amount": 1}]}, {"composition": [{"formula": "Ag", "elements": {"Ag": 1.0}, "amount": 1}]}, {"composition": [{"formula": "Sn", "elements": {"Sn": 1.0}, "amount": 1}]}, {"composition": [{"formula": "Se", "elements": {"Se": 1.0}, "amount": 1}]}], "operations": [{"string": "mixing", "type": "MixingOperation", "conditions": "Ge Te Ag Sn Se"}, {"string": "heating", "type": "HeatingOperation", "conditions": "1323 10"}, {"string": "cooling", "type": "CoolingOperation", "conditions": "rapid"}, {"string": "grinding", "type": "GrindingOperation", "conditions": "ball-mill"}, {"string": "sintering", "type": "SinteringOperation", "conditions": "SPS 50 773 5"}]}, {"doi": "https://doi.org/10.1021/acsami.1c14801", "target": {"composition": [{"formula": "Ge0.6Sb0.2Te0.8(AgSnSe2)0.2", "elements": {"Sb": 0.2, "Ag": 0.2, "Ge": 0.6, "Se": 0.4, "Sn": 0.2, "Te": 0.8}, "amount": 1}]}, "material property": {"temperature (K)": 323.0, "seebeck_coefficient (\u03bcV/K)": 137.27, "electrical conductivity (S/m)": 56774.0, "thermal conductivity (W/mK)": 0.8269, "power factor (W/mK2)": 0.0010697954853446001, "ZT": 0.41787875410122843}, "precursors": [{"composition": [{"formula": "Ge", "elements": {"Ge": 1.0}, "amount": 1}]}, {"composition": [{"formula": "Te", "elements": {"Te": 1.0}, "amount": 1}]}, {"composition": [{"formula": "Ag", "elements": {"Ag": 1.0}, "amount": 1}]}, {"composition": [{"formula": "Sn", "elements": {"Sn": 1.0}, "amount": 1}]}, {"composition": [{"formula": "Se", "elements": {"Se": 1.0}, "amount": 1}]}], "operations": [{"string": "mixing", "type": "MixingOperation", "conditions": "Ge Te Ag Sn Se"}, {"string": "heating", "type": "HeatingOperation", "conditions": "1323 10"}, {"string": "cooling", "type": "CoolingOperation", "conditions": "rapid"}, {"string": "grinding", "type": "GrindingOperation", "conditions": "ball-mill"}, {"string": "sintering", "type": "SinteringOperation", "conditions": "SPS 50 773 5"}]}, {"doi": "https://doi.org/10.1021/acsami.1c15595", "target": {"composition": [{"formula": "Sn0.91Mn0.09Te0.97I0.03", "elements": {"Sn": 0.91, "Mn": 0.09, "Te": 0.97, "I": 0.03}, "amount": 1}]}, "material property": {"temperature (K)": 331.0, "seebeck_coefficient (\u03bcV/K)": 56.7, "electrical conductivity (S/m)": 233846.0, "thermal conductivity (W/mK)": 3.5267, "power factor (W/mK2)": 0.00075178916694, "ZT": 0.07055950726093517}, "precursors": [{"composition": [{"formula": "Sn", "elements": {"Sn": 1.0}, "amount": 1}]}, {"composition": [{"formula": "Mn", "elements": {"Mn": 1.0}, "amount": 1}]}, {"composition": [{"formula": "Te", "elements": {"Te": 1.0}, "amount": 1}]}, {"composition": [{"formula": "TeI4", "elements": {"Te": 1.0, "I": 4.0}, "amount": 1}]}], "operations": [{"string": "mixing", "type": "MixingOperation", "conditions": "Sn Mn Te TeI4"}, {"string": "heating", "type": "HeatingOperation", "conditions": "673 2"}, {"string": "heating", "type": "HeatingOperation", "conditions": "1273 12"}, {"string": "cooling", "type": "CoolingOperation", "conditions": NaN}, {"string": "grinding", "type": "GrindingOperation", "conditions": "hand-grinding"}, {"string": "sintering", "type": "SinteringOperation", "conditions": "SPS 50 823 5"}]}, {"doi": "https://doi.org/10.1021/acsami.1c15595", "target": {"composition": [{"formula": "Sn0.91Mn0.09Te0.98I0.02", "elements": {"Sn": 0.91, "Mn": 0.09, "Te": 0.98, "I": 0.02}, "amount": 1}]}, "material property": {"temperature (K)": 331.0, "seebeck_coefficient (\u03bcV/K)": 59.28, "electrical conductivity (S/m)": 223590.0, "thermal conductivity (W/mK)": 3.374, "power factor (W/mK2)": 0.0007857217330560001, "ZT": 0.07708177049245288}, "precursors": [{"composition": [{"formula": "Sn", "elements": {"Sn": 1.0}, "amount": 1}]}, {"composition": [{"formula": "Mn", "elements": {"Mn": 1.0}, "amount": 1}]}, {"composition": [{"formula": "Te", "elements": {"Te": 1.0}, "amount": 1}]}, {"composition": [{"formula": "TeI4", "elements": {"Te": 1.0, "I": 4.0}, "amount": 1}]}], "operations": [{"string": "mixing", "type": "MixingOperation", "conditions": "Sn Mn Te TeI4"}, {"string": "heating", "type": "HeatingOperation", "conditions": "673 2"}, {"string": "heating", "type": "HeatingOperation", "conditions": "1273 12"}, {"string": "cooling", "type": "CoolingOperation", "conditions": NaN}, {"string": "grinding", "type": "GrindingOperation", "conditions": "hand-grinding"}, {"string": "sintering", "type": "SinteringOperation", "conditions": "SPS 50 823 5"}]}, {"doi": "https://doi.org/10.1021/acsami.1c15595", "target": {"composition": [{"formula": "Sn0.91Mn0.09Te0.99I0.01", "elements": {"Sn": 0.91, "Mn": 0.09, "Te": 0.99, "I": 0.01}, "amount": 1}]}, "material property": {"temperature (K)": 331.0, "seebeck_coefficient (\u03bcV/K)": 61.86, "electrical conductivity (S/m)": 241538.0, "thermal conductivity (W/mK)": 3.7557, "power factor (W/mK2)": 0.0009242837064648, "ZT": 0.08145962319670069}, "precursors": [{"composition": [{"formula": "Sn", "elements": {"Sn": 1.0}, "amount": 1}]}, {"composition": [{"formula": "Mn", "elements": {"Mn": 1.0}, "amount": 1}]}, {"composition": [{"formula": "Te", "elements": {"Te": 1.0}, "amount": 1}]}, {"composition": [{"formula": "TeI4", "elements": {"Te": 1.0, "I": 4.0}, "amount": 1}]}], "operations": [{"string": "mixing", "type": "MixingOperation", "conditions": "Sn Mn Te TeI4"}, {"string": "heating", "type": "HeatingOperation", "conditions": "673 2"}, {"string": "heating", "type": "HeatingOperation", "conditions": "1273 12"}, {"string": "cooling", "type": "CoolingOperation", "conditions": NaN}, {"string": "grinding", "type": "GrindingOperation", "conditions": "hand-grinding"}, {"string": "sintering", "type": "SinteringOperation", "conditions": "SPS 50 823 5"}]}, {"doi": "https://doi.org/10.1021/acsami.1c15595", "target": {"composition": [{"formula": "Sn0.95Mn0.05Te", "elements": {"Sn": 0.95, "Mn": 0.05, "Te": 1.0}, "amount": 1}]}, "material property": {"temperature (K)": 332.0, "seebeck_coefficient (\u03bcV/K)": 43.75, "electrical conductivity (S/m)": 471006.0, "thermal conductivity (W/mK)": 5.6579, "power factor (W/mK2)": 0.000901534921875, "ZT": 0.052901181368087094}, "precursors": [{"composition": [{"formula": "Sn", "elements": {"Sn": 1.0}, "amount": 1}]}, {"composition": [{"formula": "Mn", "elements": {"Mn": 1.0}, "amount": 1}]}, {"composition": [{"formula": "Te", "elements": {"Te": 1.0}, "amount": 1}]}], "operations": [{"string": "mixing", "type": "MixingOperation", "conditions": "Sn Mn Te"}, {"string": "heating", "type": "HeatingOperation", "conditions": "673 2"}, {"string": "heating", "type": "HeatingOperation", "conditions": "1273 12"}, {"string": "cooling", "type": "CoolingOperation", "conditions": NaN}, {"string": "grinding", "type": "GrindingOperation", "conditions": "hand-grinding"}, {"string": "sintering", "type": "SinteringOperation", "conditions": "SPS 50 823 5"}]}, {"doi": "https://doi.org/10.1021/acsami.1c15614", "target": {"composition": [{"formula": "(SnTe)0.84(CuSbTe2)0.16", "elements": {"Sb": 0.16, "Cu": 0.16, "Sn": 0.84, "Te": 1.16}, "amount": 1}]}, "material property": {"temperature (K)": 325.0, "seebeck_coefficient (\u03bcV/K)": 35.99, "electrical conductivity (S/m)": 347593.0, "thermal conductivity (W/mK)": 3.9379, "power factor (W/mK2)": 0.00045023029579930007, "ZT": 0.03715809089483545}, "precursors": [{"composition": [{"formula": "Sn", "elements": {"Sn": 1.0}, "amount": 1}]}, {"composition": [{"formula": "Te", "elements": {"Te": 1.0}, "amount": 1}]}, {"composition": [{"formula": "Cu", "elements": {"Cu": 1.0}, "amount": 1}]}, {"composition": [{"formula": "Sb", "elements": {"Sb": 1.0}, "amount": 1}]}], "operations": [{"string": "mixing", "type": "MixingOperation", "conditions": "Sn Te Cu Sb"}, {"string": "heating", "type": "HeatingOperation", "conditions": "1273 8"}, {"string": "heating", "type": "HeatingOperation", "conditions": "873 72"}, {"string": "cooling", "type": "CoolingOperation", "conditions": "slow"}, {"string": "grinding", "type": "GrindingOperation", "conditions": NaN}, {"string": "sintering", "type": "SinteringOperation", "conditions": "HP 55 873 40"}]}, {"doi": "https://doi.org/10.1021/acsami.1c15614", "target": {"composition": [{"formula": "(SnTe)0.86(CuSbTe2)0.14", "elements": {"Sb": 0.14, "Cu": 0.14, "Sn": 0.86, "Te": 1.1400000000000001}, "amount": 1}]}, "material property": {"temperature (K)": 324.0, "seebeck_coefficient (\u03bcV/K)": 42.58, "electrical conductivity (S/m)": 278383.0, "thermal conductivity (W/mK)": 3.3913, "power factor (W/mK2)": 0.0005047240798012, "ZT": 0.04822062390693504}, "precursors": [{"composition": [{"formula": "Sn", "elements": {"Sn": 1.0}, "amount": 1}]}, {"composition": [{"formula": "Te", "elements": {"Te": 1.0}, "amount": 1}]}, {"composition": [{"formula": "Cu", "elements": {"Cu": 1.0}, "amount": 1}]}, {"composition": [{"formula": "Sb", "elements": {"Sb": 1.0}, "amount": 1}]}], "operations": [{"string": "mixing", "type": "MixingOperation", "conditions": "Sn Te Cu Sb"}, {"string": "heating", "type": "HeatingOperation", "conditions": "1273 8"}, {"string": "heating", "type": "HeatingOperation", "conditions": "873 72"}, {"string": "cooling", "type": "CoolingOperation", "conditions": "slow"}, {"string": "grinding", "type": "GrindingOperation", "conditions": NaN}, {"string": "sintering", "type": "SinteringOperation", "conditions": "HP 55 873 40"}]}, {"doi": "https://doi.org/10.1021/acsami.1c15614", "target": {"composition": [{"formula": "(SnTe)0.88(CuSbTe2)0.12", "elements": {"Sb": 0.12, "Cu": 0.12, "Sn": 0.88, "Te": 1.12}, "amount": 1}]}, "material property": {"temperature (K)": 323.0, "seebeck_coefficient (\u03bcV/K)": 40.11, "electrical conductivity (S/m)": 299153.0, "thermal conductivity (W/mK)": 3.5155, "power factor (W/mK2)": 0.00048128096615129997, "ZT": 0.04421952839336364}, "precursors": [{"composition": [{"formula": "Sn", "elements": {"Sn": 1.0}, "amount": 1}]}, {"composition": [{"formula": "Te", "elements": {"Te": 1.0}, "amount": 1}]}, {"composition": [{"formula": "Cu", "elements": {"Cu": 1.0}, "amount": 1}]}, {"composition": [{"formula": "Sb", "elements": {"Sb": 1.0}, "amount": 1}]}], "operations": [{"string": "mixing", "type": "MixingOperation", "conditions": "Sn Te Cu Sb"}, {"string": "heating", "type": "HeatingOperation", "conditions": "1273 8"}, {"string": "heating", "type": "HeatingOperation", "conditions": "873 72"}, {"string": "cooling", "type": "CoolingOperation", "conditions": "slow"}, {"string": "grinding", "type": "GrindingOperation", "conditions": NaN}, {"string": "sintering", "type": "SinteringOperation", "conditions": "HP 55 873 40"}]}, {"doi": "https://doi.org/10.1021/acsami.1c15614", "target": {"composition": [{"formula": "(SnTe)0.9(CuSbTe2)0.1", "elements": {"Sb": 0.1, "Cu": 0.1, "Sn": 0.9, "Te": 1.1}, "amount": 1}]}, "material property": {"temperature (K)": 321.0, "seebeck_coefficient (\u03bcV/K)": 39.01, "electrical conductivity (S/m)": 329501.0, "thermal conductivity (W/mK)": 3.7267, "power factor (W/mK2)": 0.0005014280647300999, "ZT": 0.043190599935160355}, "precursors": [{"composition": [{"formula": "Sn", "elements": {"Sn": 1.0}, "amount": 1}]}, {"composition": [{"formula": "Te", "elements": {"Te": 1.0}, "amount": 1}]}, {"composition": [{"formula": "Cu", "elements": {"Cu": 1.0}, "amount": 1}]}, {"composition": [{"formula": "Sb", "elements": {"Sb": 1.0}, "amount": 1}]}], "operations": [{"string": "mixing", "type": "MixingOperation", "conditions": "Sn Te Cu Sb"}, {"string": "heating", "type": "HeatingOperation", "conditions": "1273 8"}, {"string": "heating", "type": "HeatingOperation", "conditions": "873 72"}, {"string": "cooling", "type": "CoolingOperation", "conditions": "slow"}, {"string": "grinding", "type": "GrindingOperation", "conditions": NaN}, {"string": "sintering", "type": "SinteringOperation", "conditions": "HP 55 873 40"}]}, {"doi": "https://doi.org/10.1021/acsami.1c15614", "target": {"composition": [{"formula": "(SnTe)0.92(CuSbTe2)0.08", "elements": {"Sb": 0.08, "Cu": 0.08, "Sn": 0.92, "Te": 1.08}, "amount": 1}]}, "material property": {"temperature (K)": 323.0, "seebeck_coefficient (\u03bcV/K)": 36.0, "electrical conductivity (S/m)": 347600.0, "thermal conductivity (W/mK)": 3.925, "power factor (W/mK2)": 0.0004504896, "ZT": 0.03707213778343949}, "precursors": [{"composition": [{"formula": "Sn", "elements": {"Sn": 1.0}, "amount": 1}]}, {"composition": [{"formula": "Te", "elements": {"Te": 1.0}, "amount": 1}]}, {"composition": [{"formula": "Cu", "elements": {"Cu": 1.0}, "amount": 1}]}, {"composition": [{"formula": "Sb", "elements": {"Sb": 1.0}, "amount": 1}]}], "operations": [{"string": "mixing", "type": "MixingOperation", "conditions": "Sn Te Cu Sb"}, {"string": "heating", "type": "HeatingOperation", "conditions": "1273 8"}, {"string": "heating", "type": "HeatingOperation", "conditions": "873 72"}, {"string": "cooling", "type": "CoolingOperation", "conditions": "slow"}, {"string": "grinding", "type": "GrindingOperation", "conditions": NaN}, {"string": "sintering", "type": "SinteringOperation", "conditions": "HP 55 873 40"}]}, {"doi": "https://doi.org/10.1021/acsami.1c15614", "target": {"composition": [{"formula": "(SnTe)0.94(CuSbTe2)0.06", "elements": {"Sb": 0.06, "Cu": 0.06, "Sn": 0.94, "Te": 1.06}, "amount": 1}]}, "material property": {"temperature (K)": 320.0, "seebeck_coefficient (\u03bcV/K)": 30.2, "electrical conductivity (S/m)": 406300.0, "thermal conductivity (W/mK)": 4.4348, "power factor (W/mK2)": 0.000370561852, "ZT": 0.026738475836565346}, "precursors": [{"composition": [{"formula": "Sn", "elements": {"Sn": 1.0}, "amount": 1}]}, {"composition": [{"formula": "Te", "elements": {"Te": 1.0}, "amount": 1}]}, {"composition": [{"formula": "Cu", "elements": {"Cu": 1.0}, "amount": 1}]}, {"composition": [{"formula": "Sb", "elements": {"Sb": 1.0}, "amount": 1}]}], "operations": [{"string": "mixing", "type": "MixingOperation", "conditions": "Sn Te Cu Sb"}, {"string": "heating", "type": "HeatingOperation", "conditions": "1273 8"}, {"string": "heating", "type": "HeatingOperation", "conditions": "873 72"}, {"string": "cooling", "type": "CoolingOperation", "conditions": "slow"}, {"string": "grinding", "type": "GrindingOperation", "conditions": NaN}, {"string": "sintering", "type": "SinteringOperation", "conditions": "HP 55 873 40"}]}, {"doi": "https://doi.org/10.1021/acsami.1c15614", "target": {"composition": [{"formula": "(SnTe)0.96(CuSbTe2)0.04", "elements": {"Sb": 0.04, "Cu": 0.04, "Sn": 0.96, "Te": 1.04}, "amount": 1}]}, "material property": {"temperature (K)": 321.0, "seebeck_coefficient (\u03bcV/K)": 28.57, "electrical conductivity (S/m)": 441207.0, "thermal conductivity (W/mK)": 5.6273, "power factor (W/mK2)": 0.00036013296359430004, "ZT": 0.02054318790783685}, "precursors": [{"composition": [{"formula": "Sn", "elements": {"Sn": 1.0}, "amount": 1}]}, {"composition": [{"formula": "Te", "elements": {"Te": 1.0}, "amount": 1}]}, {"composition": [{"formula": "Cu", "elements": {"Cu": 1.0}, "amount": 1}]}, {"composition": [{"formula": "Sb", "elements": {"Sb": 1.0}, "amount": 1}]}], "operations": [{"string": "mixing", "type": "MixingOperation", "conditions": "Sn Te Cu Sb"}, {"string": "heating", "type": "HeatingOperation", "conditions": "1273 8"}, {"string": "heating", "type": "HeatingOperation", "conditions": "873 72"}, {"string": "cooling", "type": "CoolingOperation", "conditions": "slow"}, {"string": "grinding", "type": "GrindingOperation", "conditions": NaN}, {"string": "sintering", "type": "SinteringOperation", "conditions": "HP 55 873 40"}]}, {"doi": "https://doi.org/10.1021/acsami.1c15614", "target": {"composition": [{"formula": "(SnTe)0.98(CuSbTe2)0.02", "elements": {"Sb": 0.02, "Cu": 0.02, "Sn": 0.98, "Te": 1.02}, "amount": 1}]}, "material property": {"temperature (K)": 320.0, "seebeck_coefficient (\u03bcV/K)": 25.55, "electrical conductivity (S/m)": 513706.0, "thermal conductivity (W/mK)": 6.9877, "power factor (W/mK2)": 0.000335348561065, "ZT": 0.015357204737009316}, "precursors": [{"composition": [{"formula": "Sn", "elements": {"Sn": 1.0}, "amount": 1}]}, {"composition": [{"formula": "Te", "elements": {"Te": 1.0}, "amount": 1}]}, {"composition": [{"formula": "Cu", "elements": {"Cu": 1.0}, "amount": 1}]}, {"composition": [{"formula": "Sb", "elements": {"Sb": 1.0}, "amount": 1}]}], "operations": [{"string": "mixing", "type": "MixingOperation", "conditions": "Sn Te Cu Sb"}, {"string": "heating", "type": "HeatingOperation", "conditions": "1273 8"}, {"string": "heating", "type": "HeatingOperation", "conditions": "873 72"}, {"string": "cooling", "type": "CoolingOperation", "conditions": "slow"}, {"string": "grinding", "type": "GrindingOperation", "conditions": NaN}, {"string": "sintering", "type": "SinteringOperation", "conditions": "HP 55 873 40"}]}, {"doi": "https://doi.org/10.1021/acsami.1c16622", "target": {"composition": [{"formula": "Ce0.75Fe3CoSb12", "elements": {"Ce": 0.75, "Fe": 3.0, "Co": 1.0, "Sb": 12.0}, "amount": 1}]}, "material property": {"temperature (K)": 333.0, "seebeck_coefficient (\u03bcV/K)": 65.05, "electrical conductivity (S/m)": 154146.0, "thermal conductivity (W/mK)": 7.961, "power factor (W/mK2)": 0.0006522691843649999, "ZT": 0.027283712899578566}, "precursors": [{"composition": [{"formula": "Ce", "elements": {"Ce": 1.0}, "amount": 1}]}, {"composition": [{"formula": "Fe", "elements": {"Fe": 1.0}, "amount": 1}]}, {"composition": [{"formula": "Co", "elements": {"Co": 1.0}, "amount": 1}]}, {"composition": [{"formula": "Sb", "elements": {"Sb": 1.0}, "amount": 1}]}], "operations": [{"string": "mixing", "type": "MixingOperation", "conditions": "Ce Fe Co Sb"}, {"string": "heating", "type": "HeatingOperation", "conditions": "1473 0.5"}, {"string": "heating", "type": "HeatingOperation", "conditions": "923 48"}, {"string": "cooling", "type": "CoolingOperation", "conditions": NaN}]}, {"doi": "https://doi.org/10.1021/acsami.1c17254", "target": {"composition": [{"formula": "(Cu0.001Pb0.999Te)(MnTe)0.03", "elements": {"Pb": 0.999, "Te": 1.03, "Mn": 0.03, "Cu": 0.001}, "amount": 1}]}, "material property": {"temperature (K)": 323.0, "seebeck_coefficient (\u03bcV/K)": -227.02, "electrical conductivity (S/m)": 46069.0, "thermal conductivity (W/mK)": 1.8133, "power factor (W/mK2)": 0.0023743078259476002, "ZT": 0.4229313559703717}, "precursors": [{"composition": [{"formula": "Pb", "elements": {"Pb": 1.0}, "amount": 1}]}, {"composition": [{"formula": "Te", "elements": {"Te": 1.0}, "amount": 1}]}, {"composition": [{"formula": "Mn", "elements": {"Mn": 1.0}, "amount": 1}]}, {"composition": [{"formula": "Cu", "elements": {"Cu": 1.0}, "amount": 1}]}], "operations": [{"string": "mixing", "type": "MixingOperation", "conditions": "Pb Te Mn Cu"}, {"string": "heating", "type": "HeatingOperation", "conditions": "1373 6"}, {"string": "cooling", "type": "CoolingOperation", "conditions": "rapid"}, {"string": "heating", "type": "HeatingOperation", "conditions": "973 72"}, {"string": "cooling", "type": "CoolingOperation", "conditions": NaN}, {"string": "grinding", "type": "GrindingOperation", "conditions": "hand-grinding"}, {"string": "sintering", "type": "SinteringOperation", "conditions": "HP 55 848 30"}]}, {"doi": "https://doi.org/10.1021/acsami.1c17254", "target": {"composition": [{"formula": "(Cu0.002Pb0.998Te)(MnTe)0.03", "elements": {"Pb": 0.998, "Te": 1.03, "Mn": 0.03, "Cu": 0.002}, "amount": 1}]}, "material property": {"temperature (K)": 323.0, "seebeck_coefficient (\u03bcV/K)": -218.95, "electrical conductivity (S/m)": 49517.0, "thermal conductivity (W/mK)": 1.7893, "power factor (W/mK2)": 0.0023738005384925, "ZT": 0.42851258812556725}, "precursors": [{"composition": [{"formula": "Pb", "elements": {"Pb": 1.0}, "amount": 1}]}, {"composition": [{"formula": "Te", "elements": {"Te": 1.0}, "amount": 1}]}, {"composition": [{"formula": "Mn", "elements": {"Mn": 1.0}, "amount": 1}]}, {"composition": [{"formula": "Cu", "elements": {"Cu": 1.0}, "amount": 1}]}], "operations": [{"string": "mixing", "type": "MixingOperation", "conditions": "Pb Te Mn Cu"}, {"string": "heating", "type": "HeatingOperation", "conditions": "1373 6"}, {"string": "cooling", "type": "CoolingOperation", "conditions": "rapid"}, {"string": "heating", "type": "HeatingOperation", "conditions": "973 72"}, {"string": "cooling", "type": "CoolingOperation", "conditions": NaN}, {"string": "grinding", "type": "GrindingOperation", "conditions": "hand-grinding"}, {"string": "sintering", "type": "SinteringOperation", "conditions": "HP 55 848 30"}]}, {"doi": "https://doi.org/10.1021/acsami.1c17254", "target": {"composition": [{"formula": "(Cu0.003Pb0.997Te)(MnTe)0.03", "elements": {"Pb": 0.997, "Te": 1.03, "Mn": 0.03, "Cu": 0.003}, "amount": 1}]}, "material property": {"temperature (K)": 323.0, "seebeck_coefficient (\u03bcV/K)": -225.44, "electrical conductivity (S/m)": 56000.0, "thermal conductivity (W/mK)": 1.7707, "power factor (W/mK2)": 0.0028460988416, "ZT": 0.5191675189680918}, "precursors": [{"composition": [{"formula": "Pb", "elements": {"Pb": 1.0}, "amount": 1}]}, {"composition": [{"formula": "Te", "elements": {"Te": 1.0}, "amount": 1}]}, {"composition": [{"formula": "Mn", "elements": {"Mn": 1.0}, "amount": 1}]}, {"composition": [{"formula": "Cu", "elements": {"Cu": 1.0}, "amount": 1}]}], "operations": [{"string": "mixing", "type": "MixingOperation", "conditions": "Pb Te Mn Cu"}, {"string": "heating", "type": "HeatingOperation", "conditions": "1373 6"}, {"string": "cooling", "type": "CoolingOperation", "conditions": "rapid"}, {"string": "heating", "type": "HeatingOperation", "conditions": "973 72"}, {"string": "cooling", "type": "CoolingOperation", "conditions": NaN}, {"string": "grinding", "type": "GrindingOperation", "conditions": "hand-grinding"}, {"string": "sintering", "type": "SinteringOperation", "conditions": "HP 55 848 30"}]}, {"doi": "https://doi.org/10.1021/acsami.1c17254", "target": {"composition": [{"formula": "(Cu0.004Pb0.996Te)(MnTe)0.03", "elements": {"Pb": 0.996, "Te": 1.03, "Mn": 0.03, "Cu": 0.004}, "amount": 1}]}, "material property": {"temperature (K)": 323.0, "seebeck_coefficient (\u03bcV/K)": -203.51, "electrical conductivity (S/m)": 58483.0, "thermal conductivity (W/mK)": 1.7947, "power factor (W/mK2)": 0.0024221506484083, "ZT": 0.4359250345104368}, "precursors": [{"composition": [{"formula": "Pb", "elements": {"Pb": 1.0}, "amount": 1}]}, {"composition": [{"formula": "Te", "elements": {"Te": 1.0}, "amount": 1}]}, {"composition": [{"formula": "Mn", "elements": {"Mn": 1.0}, "amount": 1}]}, {"composition": [{"formula": "Cu", "elements": {"Cu": 1.0}, "amount": 1}]}], "operations": [{"string": "mixing", "type": "MixingOperation", "conditions": "Pb Te Mn Cu"}, {"string": "heating", "type": "HeatingOperation", "conditions": "1373 6"}, {"string": "cooling", "type": "CoolingOperation", "conditions": "rapid"}, {"string": "heating", "type": "HeatingOperation", "conditions": "973 72"}, {"string": "cooling", "type": "CoolingOperation", "conditions": NaN}, {"string": "grinding", "type": "GrindingOperation", "conditions": "hand-grinding"}, {"string": "sintering", "type": "SinteringOperation", "conditions": "HP 55 848 30"}]}, {"doi": "https://doi.org/10.1021/acsami.1c17254", "target": {"composition": [{"formula": "(Cu0.005Pb0.995Te)(MnTe)0.03", "elements": {"Pb": 0.995, "Te": 1.03, "Mn": 0.03, "Cu": 0.005}, "amount": 1}]}, "material property": {"temperature (K)": 323.0, "seebeck_coefficient (\u03bcV/K)": -177.02, "electrical conductivity (S/m)": 97810.0, "thermal conductivity (W/mK)": 1.93, "power factor (W/mK2)": 0.0030649820239240003, "ZT": 0.5129477687707006}, "precursors": [{"composition": [{"formula": "Pb", "elements": {"Pb": 1.0}, "amount": 1}]}, {"composition": [{"formula": "Te", "elements": {"Te": 1.0}, "amount": 1}]}, {"composition": [{"formula": "Mn", "elements": {"Mn": 1.0}, "amount": 1}]}, {"composition": [{"formula": "Cu", "elements": {"Cu": 1.0}, "amount": 1}]}], "operations": [{"string": "mixing", "type": "MixingOperation", "conditions": "Pb Te Mn Cu"}, {"string": "heating", "type": "HeatingOperation", "conditions": "1373 6"}, {"string": "cooling", "type": "CoolingOperation", "conditions": "rapid"}, {"string": "heating", "type": "HeatingOperation", "conditions": "973 72"}, {"string": "cooling", "type": "CoolingOperation", "conditions": NaN}, {"string": "grinding", "type": "GrindingOperation", "conditions": "hand-grinding"}, {"string": "sintering", "type": "SinteringOperation", "conditions": "HP 55 848 30"}]}, {"doi": "https://doi.org/10.1021/acsami.1c17254", "target": {"composition": [{"formula": "(PbTe)(MnTe)0.03", "elements": {"Pb": 1.0, "Mn": 0.03, "Te": 1.03}, "amount": 1}]}, "material property": {"temperature (K)": 323.0, "seebeck_coefficient (\u03bcV/K)": -165.09, "electrical conductivity (S/m)": 103699.0, "thermal conductivity (W/mK)": 2.0853, "power factor (W/mK2)": 0.0028262859752619, "ZT": 0.4377741188364233}, "precursors": [{"composition": [{"formula": "Pb", "elements": {"Pb": 1.0}, "amount": 1}]}, {"composition": [{"formula": "Te", "elements": {"Te": 1.0}, "amount": 1}]}, {"composition": [{"formula": "Mn", "elements": {"Mn": 1.0}, "amount": 1}]}], "operations": [{"string": "mixing", "type": "MixingOperation", "conditions": "Pb Te Mn"}, {"string": "heating", "type": "HeatingOperation", "conditions": "1373 6"}, {"string": "cooling", "type": "CoolingOperation", "conditions": "rapid"}, {"string": "heating", "type": "HeatingOperation", "conditions": "973 72"}, {"string": "cooling", "type": "CoolingOperation", "conditions": NaN}, {"string": "grinding", "type": "GrindingOperation", "conditions": "hand-grinding"}, {"string": "sintering", "type": "SinteringOperation", "conditions": "HP 55 848 30"}]}, {"doi": "https://doi.org/10.1021/acsami.1c17460", "target": {"composition": [{"formula": "Cu1.85Ag0.15SnSe3", "elements": {"Cu": 1.85, "Ag": 0.15, "Sn": 1.0, "Se": 3.0}, "amount": 1}]}, "material property": {"temperature (K)": 300.0, "seebeck_coefficient (\u03bcV/K)": 249.0, "electrical conductivity (S/m)": 1070.0, "thermal conductivity (W/mK)": 0.9841, "power factor (W/mK2)": 6.634107e-05, "ZT": 0.02022388070318057}, "precursors": [{"composition": [{"formula": "Cu", "elements": {"Cu": 1.0}, "amount": 1}]}, {"composition": [{"formula": "Sn", "elements": {"Sn": 1.0}, "amount": 1}]}, {"composition": [{"formula": "Se", "elements": {"Se": 1.0}, "amount": 1}]}, {"composition": [{"formula": "Ag", "elements": {"Ag": 1.0}, "amount": 1}]}], "operations": [{"string": "mixing", "type": "MixingOperation", "conditions": "Cu Sn Se Ag"}, {"string": "grinding", "type": "GrindingOperation", "conditions": "hand-grinding"}, {"string": "pressing", "type": "PressingOperation", "conditions": NaN}, {"string": "heating", "type": "HeatingOperation", "conditions": "NaN NaN"}, {"string": "grinding", "type": "GrindingOperation", "conditions": "hand-grinding"}, {"string": "sintering", "type": "SinteringOperation", "conditions": "PAS 50 773 5"}]}, {"doi": "https://doi.org/10.1021/acsami.1c17460", "target": {"composition": [{"formula": "Cu1.875Ag0.125SnSe3", "elements": {"Cu": 1.875, "Ag": 0.125, "Sn": 1.0, "Se": 3.0}, "amount": 1}]}, "material property": {"temperature (K)": 300.0, "seebeck_coefficient (\u03bcV/K)": 173.74, "electrical conductivity (S/m)": 3184.0, "thermal conductivity (W/mK)": 1.1016, "power factor (W/mK2)": 9.611091091840001e-05, "ZT": 0.02617399534814815}, "precursors": [{"composition": [{"formula": "Cu", "elements": {"Cu": 1.0}, "amount": 1}]}, {"composition": [{"formula": "Sn", "elements": {"Sn": 1.0}, "amount": 1}]}, {"composition": [{"formula": "Se", "elements": {"Se": 1.0}, "amount": 1}]}, {"composition": [{"formula": "Ag", "elements": {"Ag": 1.0}, "amount": 1}]}], "operations": [{"string": "mixing", "type": "MixingOperation", "conditions": "Cu Sn Se Ag"}, {"string": "grinding", "type": "GrindingOperation", "conditions": "hand-grinding"}, {"string": "pressing", "type": "PressingOperation", "conditions": NaN}, {"string": "heating", "type": "HeatingOperation", "conditions": "NaN NaN"}, {"string": "grinding", "type": "GrindingOperation", "conditions": "hand-grinding"}, {"string": "sintering", "type": "SinteringOperation", "conditions": "PAS 50 773 5"}]}, {"doi": "https://doi.org/10.1021/acsami.1c17460", "target": {"composition": [{"formula": "Cu1.925Ag0.075SnSe3", "elements": {"Cu": 1.925, "Ag": 0.075, "Sn": 1.0, "Se": 3.0}, "amount": 1}]}, "material property": {"temperature (K)": 300.0, "seebeck_coefficient (\u03bcV/K)": 100.0, "electrical conductivity (S/m)": 13364.0, "thermal conductivity (W/mK)": 1.6095, "power factor (W/mK2)": 0.00013364, "ZT": 0.02490959925442684}, "precursors": [{"composition": [{"formula": "Cu", "elements": {"Cu": 1.0}, "amount": 1}]}, {"composition": [{"formula": "Sn", "elements": {"Sn": 1.0}, "amount": 1}]}, {"composition": [{"formula": "Se", "elements": {"Se": 1.0}, "amount": 1}]}, {"composition": [{"formula": "Ag", "elements": {"Ag": 1.0}, "amount": 1}]}], "operations": [{"string": "mixing", "type": "MixingOperation", "conditions": "Cu Sn Se Ag"}, {"string": "grinding", "type": "GrindingOperation", "conditions": "hand-grinding"}, {"string": "pressing", "type": "PressingOperation", "conditions": NaN}, {"string": "heating", "type": "HeatingOperation", "conditions": "NaN NaN"}, {"string": "grinding", "type": "GrindingOperation", "conditions": "hand-grinding"}, {"string": "sintering", "type": "SinteringOperation", "conditions": "PAS 50 773 5"}]}, {"doi": "https://doi.org/10.1021/acsami.1c17460", "target": {"composition": [{"formula": "Cu1.9Ag0.1SnSe3", "elements": {"Cu": 1.9, "Ag": 0.1, "Sn": 1.0, "Se": 3.0}, "amount": 1}]}, "material property": {"temperature (K)": 300.0, "seebeck_coefficient (\u03bcV/K)": 116.67, "electrical conductivity (S/m)": 5143.0, "thermal conductivity (W/mK)": 1.1873, "power factor (W/mK2)": 7.00059446127e-05, "ZT": 0.01768869147124568}, "precursors": [{"composition": [{"formula": "Cu", "elements": {"Cu": 1.0}, "amount": 1}]}, {"composition": [{"formula": "Sn", "elements": {"Sn": 1.0}, "amount": 1}]}, {"composition": [{"formula": "Se", "elements": {"Se": 1.0}, "amount": 1}]}, {"composition": [{"formula": "Ag", "elements": {"Ag": 1.0}, "amount": 1}]}], "operations": [{"string": "mixing", "type": "MixingOperation", "conditions": "Cu Sn Se Ag"}, {"string": "grinding", "type": "GrindingOperation", "conditions": "hand-grinding"}, {"string": "pressing", "type": "PressingOperation", "conditions": NaN}, {"string": "heating", "type": "HeatingOperation", "conditions": "NaN NaN"}, {"string": "grinding", "type": "GrindingOperation", "conditions": "hand-grinding"}, {"string": "sintering", "type": "SinteringOperation", "conditions": "PAS 50 773 5"}]}, {"doi": "https://doi.org/10.1021/acsami.1c17548", "target": {"composition": [{"formula": "Ag8Sn0.4Ga0.6Se6", "elements": {"Ag": 8.0, "Sn": 0.4, "Ga": 0.6, "Se": 6.0}, "amount": 1}]}, "material property": {"temperature (K)": 328.0, "seebeck_coefficient (\u03bcV/K)": -552.34, "electrical conductivity (S/m)": 33.0, "thermal conductivity (W/mK)": 0.2108, "power factor (W/mK2)": 1.0067622694800002e-05, "ZT": 0.015664991669328276}, "precursors": [{"composition": [{"formula": "Ag", "elements": {"Ag": 1.0}, "amount": 1}]}, {"composition": [{"formula": "Sn", "elements": {"Sn": 1.0}, "amount": 1}]}, {"composition": [{"formula": "Ga", "elements": {"Ga": 1.0}, "amount": 1}]}, {"composition": [{"formula": "Se", "elements": {"Se": 1.0}, "amount": 1}]}], "operations": [{"string": "mixing", "type": "MixingOperation", "conditions": "Ag Sn Ga Se"}, {"string": "heating", "type": "HeatingOperation", "conditions": "1273 48"}, {"string": "cooling", "type": "CoolingOperation", "conditions": "rapid"}, {"string": "heating", "type": "HeatingOperation", "conditions": "527 72"}, {"string": "grinding", "type": "GrindingOperation", "conditions": "ball-mill"}, {"string": "sintering", "type": "SinteringOperation", "conditions": "SPS NaN NaN NaN"}]}, {"doi": "https://doi.org/10.1021/acsami.1c17548", "target": {"composition": [{"formula": "Ag8Sn0.5Ga0.5Se6", "elements": {"Ag": 8.0, "Sn": 0.5, "Ga": 0.5, "Se": 6.0}, "amount": 1}]}, "material property": {"temperature (K)": 313.0, "seebeck_coefficient (\u03bcV/K)": -566.36, "electrical conductivity (S/m)": 17.0, "thermal conductivity (W/mK)": 0.21, "power factor (W/mK2)": 5.4529820432e-06, "ZT": 0.005}, "precursors": [{"composition": [{"formula": "Ag", "elements": {"Ag": 1.0}, "amount": 1}]}, {"composition": [{"formula": "Sn", "elements": {"Sn": 1.0}, "amount": 1}]}, {"composition": [{"formula": "Ga", "elements": {"Ga": 1.0}, "amount": 1}]}, {"composition": [{"formula": "Se", "elements": {"Se": 1.0}, "amount": 1}]}], "operations": [{"string": "mixing", "type": "MixingOperation", "conditions": "Ag Sn Ga Se"}, {"string": "heating", "type": "HeatingOperation", "conditions": "1273 48"}, {"string": "cooling", "type": "CoolingOperation", "conditions": "rapid"}, {"string": "heating", "type": "HeatingOperation", "conditions": "527 72"}, {"string": "grinding", "type": "GrindingOperation", "conditions": "ball-mill"}, {"string": "sintering", "type": "SinteringOperation", "conditions": "SPS NaN NaN NaN"}]}, {"doi": "https://doi.org/10.1021/acsami.1c17548", "target": {"composition": [{"formula": "Ag8Sn0.6Ga0.4Se6", "elements": {"Ag": 8.0, "Sn": 0.6, "Ga": 0.4, "Se": 6.0}, "amount": 1}]}, "material property": {"temperature (K)": 330.0, "seebeck_coefficient (\u03bcV/K)": -559.35, "electrical conductivity (S/m)": 70.0, "thermal conductivity (W/mK)": 0.21, "power factor (W/mK2)": 2.1901069575000003e-05, "ZT": 0.052}, "precursors": [{"composition": [{"formula": "Ag", "elements": {"Ag": 1.0}, "amount": 1}]}, {"composition": [{"formula": "Sn", "elements": {"Sn": 1.0}, "amount": 1}]}, {"composition": [{"formula": "Ga", "elements": {"Ga": 1.0}, "amount": 1}]}, {"composition": [{"formula": "Se", "elements": {"Se": 1.0}, "amount": 1}]}], "operations": [{"string": "mixing", "type": "MixingOperation", "conditions": "Ag Sn Ga Se"}, {"string": "heating", "type": "HeatingOperation", "conditions": "1273 48"}, {"string": "cooling", "type": "CoolingOperation", "conditions": "rapid"}, {"string": "heating", "type": "HeatingOperation", "conditions": "527 72"}, {"string": "grinding", "type":
