Repository: ngs00/spende

# Multimodal Graph-to-Sequence Encoder-Decoder for Learning Material Synthesis Processes of Thermoelectric Materials
Various calculation-based and data-driven methods have been proposed to discover high-performance thermoelectric materials for sustainable energy resources.
However, although several data-driven methods successfully discovered the chemical compositions of promising thermoelectric materials, the practical potential of the existing methods is still limited because there is a complex engineering problem between the discovered materials and the real-world material synthesis.

File: dataset/tmsr.json (part 19 of 24)
"GrindingOperation", "conditions": "ball-mill"}, {"string": "sintering", "type": "SinteringOperation", "conditions": "SPS NaN NaN NaN"}]}, {"doi": "https://doi.org/10.1021/acsami.1c17548", "target": {"composition": [{"formula": "Ag8Sn0.7Ga0.3Se6", "elements": {"Ag": 8.0, "Sn": 0.7, "Ga": 0.3, "Se": 6.0}, "amount": 1}]}, "material property": {"temperature (K)": 313.0, "seebeck_coefficient (\u03bcV/K)": -549.53, "electrical conductivity (S/m)": 33.0, "thermal conductivity (W/mK)": 0.2161, "power factor (W/mK2)": 9.965446289699998e-06, "ZT": 0.014433987453383154}, "precursors": [{"composition": [{"formula": "Ag", "elements": {"Ag": 1.0}, "amount": 1}]}, {"composition": [{"formula": "Sn", "elements": {"Sn": 1.0}, "amount": 1}]}, {"composition": [{"formula": "Ga", "elements": {"Ga": 1.0}, "amount": 1}]}, {"composition": [{"formula": "Se", "elements": {"Se": 1.0}, "amount": 1}]}], "operations": [{"string": "mixing", "type": "MixingOperation", "conditions": "Ag Sn Ga Se"}, {"string": "heating", "type": "HeatingOperation", "conditions": "1273 48"}, {"string": "cooling", "type": "CoolingOperation", "conditions": "rapid"}, {"string": "heating", "type": "HeatingOperation", "conditions": "527 72"}, {"string": "grinding", "type": "GrindingOperation", "conditions": "ball-mill"}, {"string": "sintering", "type": "SinteringOperation", "conditions": "SPS NaN NaN NaN"}]}, {"doi": "https://doi.org/10.1021/acsami.1c17548", "target": {"composition": [{"formula": "Ag8SnSe6", "elements": {"Ag": 8.0, "Sn": 1.0, "Se": 6.0}, "amount": 1}]}, "material property": {"temperature (K)": 330.0, "seebeck_coefficient (\u03bcV/K)": -543.0, "electrical conductivity (S/m)": 99.0, "thermal conductivity (W/mK)": 0.213, "power factor (W/mK2)": 2.9190051e-05, "ZT": 0.04522402267605633}, "precursors": [{"composition": [{"formula": "Ag", "elements": {"Ag": 1.0}, "amount": 1}]}, {"composition": [{"formula": "Sn", "elements": {"Sn": 1.0}, "amount": 1}]}, {"composition": [{"formula": "Se", "elements": {"Se": 1.0}, "amount": 1}]}], "operations": [{"string": "mixing", "type": "MixingOperation", "conditions": "Ag Sn Se"}, {"string": "heating", "type": "HeatingOperation", "conditions": "1273 48"}, {"string": "cooling", "type": "CoolingOperation", "conditions": "rapid"}, {"string": "heating", "type": "HeatingOperation", "conditions": "527 72"}, {"string": "grinding", "type": "GrindingOperation", "conditions": "ball-mill"}, {"string": "sintering", "type": "SinteringOperation", "conditions": "SPS NaN NaN NaN"}]}, {"doi": "https://doi.org/10.1021/acsami.1c18483", "target": {"composition": [{"formula": "Ag2Se", "elements": {"Ag": 2.0, "Se": 1.0}, "amount": 1}]}, "material property": {"temperature (K)": 309.0, "seebeck_coefficient (\u03bcV/K)": -129.15, "electrical conductivity (S/m)": 135738.0, "thermal conductivity (W/mK)": 1.041, "power factor (W/mK2)": 0.002264072172705, "ZT": 0.69}, "precursors": [{"composition": [{"formula": "Ag", "elements": {"Ag": 1.0}, "amount": 1}]}, {"composition": [{"formula": "Se", "elements": {"Se": 1.0}, "amount": 1}]}], "operations": [{"string": "mixing", "type": "MixingOperation", "conditions": "Ag Se"}, {"string": "heating", "type": "HeatingOperation", "conditions": "1273 12"}, {"string": "heating", "type": "HeatingOperation", "conditions": "723 72"}, {"string": "cooling", "type": "CoolingOperation", "conditions": NaN}, {"string": "grinding", "type": "GrindingOperation", "conditions": NaN}, {"string": "sintering", "type": "SinteringOperation", "conditions": "SPS 50 623 5"}]}, {"doi": "https://doi.org/10.1021/acsami.1c18483", "target": {"composition": [{"formula": "Ag2Se0.98", "elements": {"Ag": 2.0, "Se": 0.98}, "amount": 1}]}, "material property": {"temperature (K)": 307.0, "seebeck_coefficient (\u03bcV/K)": -131.0, "electrical conductivity (S/m)": 143400.0, "thermal conductivity (W/mK)": 1.074, "power factor (W/mK2)": 0.0024608874, "ZT": 0.711}, "precursors": [{"composition": [{"formula": "Ag", "elements": {"Ag": 1.0}, "amount": 1}]}, {"composition": [{"formula": "Se", "elements": {"Se": 1.0}, "amount": 1}]}], "operations": [{"string": "mixing", "type": "MixingOperation", "conditions": "Ag Se"}, {"string": "heating", "type": "HeatingOperation", "conditions": "1273 12"}, {"string": "heating", "type": "HeatingOperation", "conditions": "723 72"}, {"string": "cooling", "type": "CoolingOperation", "conditions": NaN}, {"string": "grinding", "type": "GrindingOperation", "conditions": NaN}, {"string": "sintering", "type": "SinteringOperation", "conditions": "SPS 50 623 5"}]}, {"doi": "https://doi.org/10.1021/acsami.1c18483", "target": {"composition": [{"formula": "Ag2Se1.0025", "elements": {"Ag": 2.0, "Se": 1.0025}, "amount": 1}]}, "material property": {"temperature (K)": 305.0, "seebeck_coefficient (\u03bcV/K)": -139.79, "electrical conductivity (S/m)": 118033.0, "thermal conductivity (W/mK)": 0.9124, "power factor (W/mK2)": 0.0023065116648552995, "ZT": 0.7710281211977931}, "precursors": [{"composition": [{"formula": "Ag", "elements": {"Ag": 1.0}, "amount": 1}]}, {"composition": [{"formula": "Se", "elements": {"Se": 1.0}, "amount": 1}]}], "operations": [{"string": "mixing", "type": "MixingOperation", "conditions": "Ag Se"}, {"string": "heating", "type": "HeatingOperation", "conditions": "1273 12"}, {"string": "heating", "type": "HeatingOperation", "conditions": "723 72"}, {"string": "cooling", "type": "CoolingOperation", "conditions": NaN}, {"string": "grinding", "type": "GrindingOperation", "conditions": NaN}, {"string": "sintering", "type": "SinteringOperation", "conditions": "SPS 50 623 5"}]}, {"doi": "https://doi.org/10.1021/acsami.1c18483", "target": {"composition": [{"formula": "Ag2Se1.01", "elements": {"Ag": 2.0, "Se": 1.01}, "amount": 1}]}, "material property": {"temperature (K)": 312.0, "seebeck_coefficient (\u03bcV/K)": -142.0, "electrical conductivity (S/m)": 118525.0, "thermal conductivity (W/mK)": 1.02, "power factor (W/mK2)": 0.0023899381, "ZT": 0.7310398894117647}, "precursors": [{"composition": [{"formula": "Ag", "elements": {"Ag": 1.0}, "amount": 1}]}, {"composition": [{"formula": "Se", "elements": {"Se": 1.0}, "amount": 1}]}], "operations": [{"string": "mixing", "type": "MixingOperation", "conditions": "Ag Se"}, {"string": "heating", "type": "HeatingOperation", "conditions": "1273 12"}, {"string": "heating", "type": "HeatingOperation", "conditions": "723 72"}, {"string": "cooling", "type": "CoolingOperation", "conditions": NaN}, {"string": "grinding", "type": "GrindingOperation", "conditions": NaN}, {"string": "sintering", "type": "SinteringOperation", "conditions": "SPS 50 623 5"}]}, {"doi": "https://doi.org/10.1021/acsami.1c18483", "target": {"composition": [{"formula": "Ag2Se1.02", "elements": {"Ag": 2.0, "Se": 1.02}, "amount": 1}]}, "material property": {"temperature (K)": 308.0, "seebeck_coefficient (\u03bcV/K)": -141.0, "electrical conductivity (S/m)": 125410.0, "thermal conductivity (W/mK)": 0.975, "power factor (W/mK2)": 0.00249327621, "ZT": 0.8}, "precursors": [{"composition": [{"formula": "Ag", "elements": {"Ag": 1.0}, "amount": 1}]}, {"composition": [{"formula": "Se", "elements": {"Se": 1.0}, "amount": 1}]}], "operations": [{"string": "mixing", "type": "MixingOperation", "conditions": "Ag Se"}, {"string": "heating", "type": "HeatingOperation", "conditions": "1273 12"}, {"string": "heating", "type": "HeatingOperation", "conditions": "723 72"}, {"string": "cooling", "type": "CoolingOperation", "conditions": NaN}, {"string": "grinding", "type": "GrindingOperation", "conditions": NaN}, {"string": "sintering", "type": "SinteringOperation", "conditions": "SPS 50 623 5"}]}, {"doi": "https://doi.org/10.1021/acsami.1c18483", "target": {"composition": [{"formula": "Ag2Se1.03", "elements": {"Ag": 2.0, "Se": 1.03}, "amount": 1}]}, "material property": {"temperature (K)": 310.0, "seebeck_coefficient (\u03bcV/K)": -143.2, "electrical conductivity (S/m)": 108700.0, "thermal conductivity (W/mK)": 0.988, "power factor (W/mK2)": 0.002229028288, "ZT": 0.699391466882591}, "precursors": [{"composition": [{"formula": "Ag", "elements": {"Ag": 1.0}, "amount": 1}]}, {"composition": [{"formula": "Se", "elements": {"Se": 1.0}, "amount": 1}]}], "operations": [{"string": "mixing", "type": "MixingOperation", "conditions": "Ag Se"}, {"string": "heating", "type": "HeatingOperation", "conditions": "1273 12"}, {"string": "heating", "type": "HeatingOperation", "conditions": "723 72"}, {"string": "cooling", "type": "CoolingOperation", "conditions": NaN}, {"string": "grinding", "type": "GrindingOperation", "conditions": NaN}, {"string": "sintering", "type": "SinteringOperation", "conditions": "SPS 50 623 5"}]}, {"doi": "https://doi.org/10.1021/acsami.1c18483", "target": {"composition": [{"formula": "Ag2Se1.04", "elements": {"Ag": 2.0, "Se": 1.04}, "amount": 1}]}, "material property": {"temperature (K)": 311.0, "seebeck_coefficient (\u03bcV/K)": -145.32, "electrical conductivity (S/m)": 106721.0, "thermal conductivity (W/mK)": 0.9438, "power factor (W/mK2)": 0.0022537236620303997, "ZT": 0.767}, "precursors": [{"composition": [{"formula": "Ag", "elements": {"Ag": 1.0}, "amount": 1}]}, {"composition": [{"formula": "Se", "elements": {"Se": 1.0}, "amount": 1}]}], "operations": [{"string": "mixing", "type": "MixingOperation", "conditions": "Ag Se"}, {"string": "heating", "type": "HeatingOperation", "conditions": "1273 12"}, {"string": "heating", "type": "HeatingOperation", "conditions": "723 72"}, {"string": "cooling", "type": "CoolingOperation", "conditions": NaN}, {"string": "grinding", "type": "GrindingOperation", "conditions": NaN}, {"string": "sintering", "type": "SinteringOperation", "conditions": "SPS 50 623 5"}]}, {"doi": "https://doi.org/10.1021/acsami.1c18483", "target": {"composition": [{"formula": "Ag2Se1.06", "elements": {"Ag": 2.0, "Se": 1.06}, "amount": 1}]}, "material property": {"temperature (K)": 309.0, "seebeck_coefficient (\u03bcV/K)": -142.98, "electrical conductivity (S/m)": 110600.0, "thermal conductivity (W/mK)": 0.9072, "power factor (W/mK2)": 0.00226102681224, "ZT": 0.793}, "precursors": [{"composition": [{"formula": "Ag", "elements": {"Ag": 1.0}, "amount": 1}]}, {"composition": [{"formula": "Se", "elements": {"Se": 1.0}, "amount": 1}]}], "operations": [{"string": "mixing", "type": "MixingOperation", "conditions": "Ag Se"}, {"string": "heating", "type": "HeatingOperation", "conditions": "1273 12"}, {"string": "heating", "type": "HeatingOperation", "conditions": "723 72"}, {"string": "cooling", "type": "CoolingOperation", "conditions": NaN}, {"string": "grinding", "type": "GrindingOperation", "conditions": NaN}, {"string": "sintering", "type": "SinteringOperation", "conditions": "SPS 50 623 5"}]}, {"doi": "https://doi.org/10.1021/acsami.1c18818", "target": {"composition": [{"formula": "Cu1.7Se", "elements": {"Cu": 1.7, "Se": 1.0}, "amount": 1}]}, "material property": {"temperature (K)": 295.0, "seebeck_coefficient (\u03bcV/K)": 15.35, "electrical conductivity (S/m)": 979730.0, "thermal conductivity (W/mK)": 7.35, "power factor (W/mK2)": 0.00023084643192500002, "ZT": 0.009265264954812927}, "precursors": [{"composition": [{"formula": "Cu", "elements": {"Cu": 1.0}, "amount": 1}]}, {"composition": [{"formula": "Se", "elements": {"Se": 1.0}, "amount": 1}]}], "operations": [{"string": "mixing", "type": "MixingOperation", "conditions": "Cu Se"}, {"string": "heating", "type": "HeatingOperation", "conditions": "1423 5"}, {"string": "heating", "type": "HeatingOperation", "conditions": "923 120"}, {"string": "cooling", "type": "CoolingOperation", "conditions": "slow"}, {"string": "grinding", "type": "GrindingOperation", "conditions": NaN}, {"string": "sintering", "type": "SinteringOperation", "conditions": "SPS 50 873 5"}]}, {"doi": "https://doi.org/10.1021/acsami.1c18818", "target": {"composition": [{"formula": "Cu1.8Se", "elements": {"Cu": 1.8, "Se": 1.0}, "amount": 1}]}, "material property": {"temperature (K)": 295.0, "seebeck_coefficient (\u03bcV/K)": 16.8, "electrical conductivity (S/m)": 882432.0, "thermal conductivity (W/mK)": 7.0625, "power factor (W/mK2)": 0.00024905760768, "ZT": 0.010403114232297346}, "precursors": [{"composition": [{"formula": "Cu", "elements": {"Cu": 1.0}, "amount": 1}]}, {"composition": [{"formula": "Se", "elements": {"Se": 1.0}, "amount": 1}]}], "operations": [{"string": "mixing", "type": "MixingOperation", "conditions": "Cu Se"}, {"string": "heating", "type": "HeatingOperation", "conditions": "1423 5"}, {"string": "heating", "type": "HeatingOperation", "conditions": "923 120"}, {"string": "cooling", "type": "CoolingOperation", "conditions": "slow"}, {"string": "grinding", "type": "GrindingOperation", "conditions": NaN}, {"string": "sintering", "type": "SinteringOperation", "conditions": "SPS 50 873 5"}]}, {"doi": "https://doi.org/10.1021/acsami.1c18818", "target": {"composition": [{"formula": "Cu1.95In0.05Se", "elements": {"Cu": 1.95, "In": 0.05, "Se": 1.0}, "amount": 1}]}, "material property": {"temperature (K)": 295.0, "seebeck_coefficient (\u03bcV/K)": 194.55, "electrical conductivity (S/m)": 14865.0, "thermal conductivity (W/mK)": 1.25, "power factor (W/mK2)": 0.0006172, "ZT": 0.155}, "precursors": [{"composition": [{"formula": "Cu", "elements": {"Cu": 1.0}, "amount": 1}]}, {"composition": [{"formula": "Se", "elements": {"Se": 1.0}, "amount": 1}]}, {"composition": [{"formula": "In", "elements": {"In": 1.0}, "amount": 1}]}], "operations": [{"string": "mixing", "type": "MixingOperation", "conditions": "Cu Se In"}, {"string": "heating", "type": "HeatingOperation", "conditions": "1423 5"}, {"string": "heating", "type": "HeatingOperation", "conditions": "923 120"}, {"string": "cooling", "type": "CoolingOperation", "conditions": "slow"}, {"string": "grinding", "type": "GrindingOperation", "conditions": NaN}, {"string": "sintering", "type": "SinteringOperation", "conditions": "SPS 50 873 5"}]}, {"doi": "https://doi.org/10.1021/acsami.1c18818", "target": {"composition": [{"formula": "Cu1.97In0.03Se", "elements": {"Cu": 1.97, "In": 0.03, "Se": 1.0}, "amount": 1}]}, "material property": {"temperature (K)": 295.0, "seebeck_coefficient (\u03bcV/K)": 95.6, "electrical conductivity (S/m)": 107383.0, "thermal conductivity (W/mK)": 0.862, "power factor (W/mK2)": 0.00098141189488, "ZT": 0.33586601970951274}, "precursors": [{"composition": [{"formula": "Cu", "elements": {"Cu": 1.0}, "amount": 1}]}, {"composition": [{"formula": "Se", "elements": {"Se": 1.0}, "amount": 1}]}, {"composition": [{"formula": "In", "elements": {"In": 1.0}, "amount": 1}]}], "operations": [{"string": "mixing", "type": "MixingOperation", "conditions": "Cu Se In"}, {"string": "heating", "type": "HeatingOperation", "conditions": "1423 5"}, {"string": "heating", "type": "HeatingOperation", "conditions": "923 120"}, {"string": "cooling", "type": "CoolingOperation", "conditions": "slow"}, {"string": "grinding", "type": "GrindingOperation", "conditions": NaN}, {"string": "sintering", "type": "SinteringOperation", "conditions": "SPS 50 873 5"}]}, {"doi": "https://doi.org/10.1021/acsami.1c18818", "target": {"composition": [{"formula": "Cu1.99In0.01Se", "elements": {"Cu": 1.99, "In": 0.01, "Se": 1.0}, "amount": 1}]}, "material property": {"temperature (K)": 295.0, "seebeck_coefficient (\u03bcV/K)": 89.11, "electrical conductivity (S/m)": 125700.0, "thermal conductivity (W/mK)": 0.825, "power factor (W/mK2)": 0.00099813242697, "ZT": 0.3569079587347273}, "precursors": [{"composition": [{"formula": "Cu", "elements": {"Cu": 1.0}, "amount": 1}]}, {"composition": [{"formula": "Se", "elements": {"Se": 1.0}, "amount": 1}]}, {"composition": [{"formula": "In", "elements": {"In": 1.0}, "amount": 1}]}], "operations": [{"string": "mixing", "type": "MixingOperation", "conditions": "Cu Se In"}, {"string": "heating", "type": "HeatingOperation", "conditions": "1423 5"}, {"string": "heating", "type": "HeatingOperation", "conditions": "923 120"}, {"string": "cooling", "type": "CoolingOperation", "conditions": "slow"}, {"string": "grinding", "type": "GrindingOperation", "conditions": NaN}, {"string": "sintering", "type": "SinteringOperation", "conditions": "SPS 50 873 5"}]}, {"doi": "https://doi.org/10.1021/acsami.1c18818", "target": {"composition": [{"formula": "Cu2.1Se", "elements": {"Cu": 2.1, "Se": 1.0}, "amount": 1}]}, "material property": {"temperature (K)": 295.0, "seebeck_coefficient (\u03bcV/K)": 51.0, "electrical conductivity (S/m)": 260830.0, "thermal conductivity (W/mK)": 1.6875, "power factor (W/mK2)": 0.00067841883, "ZT": 0.11859766213333332}, "precursors": [{"composition": [{"formula": "Cu", "elements": {"Cu": 1.0}, "amount": 1}]}, {"composition": [{"formula": "Se", "elements": {"Se": 1.0}, "amount": 1}]}], "operations": [{"string": "mixing", "type": "MixingOperation", "conditions": "Cu Se"}, {"string": "heating", "type": "HeatingOperation", "conditions": "1423 5"}, {"string": "heating", "type": "HeatingOperation", "conditions": "923 120"}, {"string": "cooling", "type": "CoolingOperation", "conditions": "slow"}, {"string": "grinding", "type": "GrindingOperation", "conditions": NaN}, {"string": "sintering", "type": "SinteringOperation", "conditions": "SPS 50 873 5"}]}, {"doi": "https://doi.org/10.1021/acsami.1c18818", "target": {"composition": [{"formula": "Cu2.2Se", "elements": {"Cu": 2.2, "Se": 1.0}, "amount": 1}]}, "material property": {"temperature (K)": 295.0, "seebeck_coefficient (\u03bcV/K)": 77.23, "electrical conductivity (S/m)": 145946.0, "thermal conductivity (W/mK)": 1.2125, "power factor (W/mK2)": 0.0008704909618634, "ZT": 0.2117895536080025}, "precursors": [{"composition": [{"formula": "Cu", "elements": {"Cu": 1.0}, "amount": 1}]}, {"composition": [{"formula": "Se", "elements": {"Se": 1.0}, "amount": 1}]}], "operations": [{"string": "mixing", "type": "MixingOperation", "conditions": "Cu Se"}, {"string": "heating", "type": "HeatingOperation", "conditions": "1423 5"}, {"string": "heating", "type": "HeatingOperation", "conditions": "923 120"}, {"string": "cooling", "type": "CoolingOperation", "conditions": "slow"}, {"string": "grinding", "type": "GrindingOperation", "conditions": NaN}, {"string": "sintering", "type": "SinteringOperation", "conditions": "SPS 50 873 5"}]}, {"doi": "https://doi.org/10.1021/acsami.1c19266", "target": {"composition": [{"formula": "Bi0.84Pb0.08Yb0.08CuSeO", "elements": {"Bi": 0.84, "Pb": 0.08, "Yb": 0.08, "Cu": 1.0, "Se": 1.0, "O": 1.0}, "amount": 1}]}, "material property": {"temperature (K)": 347.0, "seebeck_coefficient (\u03bcV/K)": 89.14, "electrical conductivity (S/m)": 27429.0, "thermal conductivity (W/mK)": 0.7277, "power factor (W/mK2)": 0.0002179491772884, "ZT": 0.10392794354689404}, "precursors": [{"composition": [{"formula": "Bi", "elements": {"Bi": 1.0}, "amount": 1}]}, {"composition": [{"formula": "Cu", "elements": {"Cu": 1.0}, "amount": 1}]}, {"composition": [{"formula": "Se", "elements": {"Se": 1.0}, "amount": 1}]}, {"composition": [{"formula": "Pb", "elements": {"Pb": 1.0}, "amount": 1}]}, {"composition": [{"formula": "Bi2O3", "elements": {"Bi": 2.0, "O": 3.0}, "amount": 1}]}, {"composition": [{"formula": "Yb2O3", "elements": {"Yb": 2.0, "O": 3.0}, "amount": 1}]}], "operations": [{"string": "mixing", "type": "MixingOperation", "conditions": "Bi Cu Se Pb Bi2O3 Yb2O3"}, {"string": "grinding", "type": "GrindingOperation", "conditions": "hand-grinding"}, {"string": "grinding", "type": "GrindingOperation", "conditions": "ball-mill"}, {"string": "pressing", "type": "PressingOperation", "conditions": 35}, {"string": "sintering", "type": "SinteringOperation", "conditions": "HPHT 4000 773 30"}]}, {"doi": "https://doi.org/10.1021/acsami.1c19266", "target": {"composition": [{"formula": "Bi0.88Pb0.06Yb0.06CuSeO", "elements": {"Bi": 0.88, "Pb": 0.06, "Yb": 0.06, "Cu": 1.0, "Se": 1.0, "O": 1.0}, "amount": 1}]}, "material property": {"temperature (K)": 347.0, "seebeck_coefficient (\u03bcV/K)": 117.0, "electrical conductivity (S/m)": 38400.0, "thermal conductivity (W/mK)": 0.65, "power factor (W/mK2)": 0.0005256576, "ZT": 0.280620288}, "precursors": [{"composition": [{"formula": "Bi", "elements": {"Bi": 1.0}, "amount": 1}]}, {"composition": [{"formula": "Cu", "elements": {"Cu": 1.0}, "amount": 1}]}, {"composition": [{"formula": "Se", "elements": {"Se": 1.0}, "amount": 1}]}, {"composition": [{"formula": "Pb", "elements": {"Pb": 1.0}, "amount": 1}]}, {"composition": [{"formula": "Bi2O3", "elements": {"Bi": 2.0, "O": 3.0}, "amount": 1}]}, {"composition": [{"formula": "Yb2O3", "elements": {"Yb": 2.0, "O": 3.0}, "amount": 1}]}], "operations": [{"string": "mixing", "type": "MixingOperation", "conditions": "Bi Cu Se Pb Bi2O3 Yb2O3"}, {"string": "grinding", "type": "GrindingOperation", "conditions": "hand-grinding"}, {"string": "grinding", "type": "GrindingOperation", "conditions": "ball-mill"}, {"string": "pressing", "type": "PressingOperation", "conditions": 35}, {"string": "sintering", "type": "SinteringOperation", "conditions": "HPHT 4000 773 30"}]}, {"doi": "https://doi.org/10.1021/acsami.1c19266", "target": {"composition": [{"formula": "Bi0.8Pb0.1Yb0.1CuSeO", "elements": {"Bi": 0.8, "Pb": 0.1, "Yb": 0.1, "Cu": 1.0, "Se": 1.0, "O": 1.0}, "amount": 1}]}, "material property": {"temperature (K)": 347.0, "seebeck_coefficient (\u03bcV/K)": 81.25, "electrical conductivity (S/m)": 30000.0, "thermal conductivity (W/mK)": 0.7759, "power factor (W/mK2)": 0.000198046875, "ZT": 0.08857103444387163}, "precursors": [{"composition": [{"formula": "Bi", "elements": {"Bi": 1.0}, "amount": 1}]}, {"composition": [{"formula": "Cu", "elements": {"Cu": 1.0}, "amount": 1}]}, {"composition": [{"formula": "Se", "elements": {"Se": 1.0}, "amount": 1}]}, {"composition": [{"formula": "Pb", "elements": {"Pb": 1.0}, "amount": 1}]}, {"composition": [{"formula": "Bi2O3", "elements": {"Bi": 2.0, "O": 3.0}, "amount": 1}]}, {"composition": [{"formula": "Yb2O3", "elements": {"Yb": 2.0, "O": 3.0}, "amount": 1}]}], "operations": [{"string": "mixing", "type": "MixingOperation", "conditions": "Bi Cu Se Pb Bi2O3 Yb2O3"}, {"string": "grinding", "type": "GrindingOperation", "conditions": "hand-grinding"}, {"string": "grinding", "type": "GrindingOperation", "conditions": "ball-mill"}, {"string": "pressing", "type": "PressingOperation", "conditions": 35}, {"string": "sintering", "type": "SinteringOperation", "conditions": "HPHT 4000 773 30"}]}, {"doi": "https://doi.org/10.1021/acsami.1c20333", "target": {"composition": [{"formula": "CuAgTe0.5Se0.5", "elements": {"Cu": 1.0, "Ag": 1.0, "Te": 0.5, "Se": 0.5}, "amount": 1}]}, "material property": {"temperature (K)": 303.0, "seebeck_coefficient (\u03bcV/K)": 147.87, "electrical conductivity (S/m)": 10703.0, "thermal conductivity (W/mK)": 0.4669, "power factor (W/mK2)": 0.00023402684144070002, "ZT": 0.15187434773298802}, "precursors": [{"composition": [{"formula": "Cu", "elements": {"Cu": 1.0}, "amount": 1}]}, {"composition": [{"formula": "Ag", "elements": {"Ag": 1.0}, "amount": 1}]}, {"composition": [{"formula": "Se", "elements": {"Se": 1.0}, "amount": 1}]}, {"composition": [{"formula": "Te", "elements": {"Te": 1.0}, "amount": 1}]}], "operations": [{"string": "mixing", "type": "MixingOperation", "conditions": "Cu Ag Se Te"}, {"string": "heating", "type": "HeatingOperation", "conditions": "1373 12"}, {"string": "heating", "type": "HeatingOperation", "conditions": "923 96"}, {"string": "cooling", "type": "CoolingOperation", "conditions": "slow"}, {"string": "grinding", "type": "GrindingOperation", "conditions": NaN}, {"string": "sintering", "type": "SinteringOperation", "conditions": "HP 65 763 20"}]}, {"doi": "https://doi.org/10.1021/acsami.1c20333", "target": {"composition": [{"formula": "CuAgTe0.6Se0.4", "elements": {"Cu": 1.0, "Ag": 1.0, "Te": 0.6, "Se": 0.4}, "amount": 1}]}, "material property": {"temperature (K)": 303.0, "seebeck_coefficient (\u03bcV/K)": 198.37, "electrical conductivity (S/m)": 10945.0, "thermal conductivity (W/mK)": 0.4518, "power factor (W/mK2)": 0.0004306929397705, "ZT": 0.28884453464024235}, "precursors": [{"composition": [{"formula": "Cu", "elements": {"Cu": 1.0}, "amount": 1}]}, {"composition": [{"formula": "Ag", "elements": {"Ag": 1.0}, "amount": 1}]}, {"composition": [{"formula": "Se", "elements": {"Se": 1.0}, "amount": 1}]}, {"composition": [{"formula": "Te", "elements": {"Te": 1.0}, "amount": 1}]}], "operations": [{"string": "mixing", "type": "MixingOperation", "conditions": "Cu Ag Se Te"}, {"string": "heating", "type": "HeatingOperation", "conditions": "1373 12"}, {"string": "heating", "type": "HeatingOperation", "conditions": "923 96"}, {"string": "cooling", "type": "CoolingOperation", "conditions": "slow"}, {"string": "grinding", "type": "GrindingOperation", "conditions": NaN}, {"string": "sintering", "type": "SinteringOperation", "conditions": "HP 65 763 20"}]}, {"doi": "https://doi.org/10.1021/acsami.1c20333", "target": {"composition": [{"formula": "CuAgTe0.7Se0.3", "elements": {"Cu": 1.0, "Ag": 1.0, "Te": 0.7, "Se": 0.3}, "amount": 1}]}, "material property": {"temperature (K)": 303.0, "seebeck_coefficient (\u03bcV/K)": 215.49, "electrical conductivity (S/m)": 11867.0, "thermal conductivity (W/mK)": 0.3928, "power factor (W/mK2)": 0.0005510553011667001, "ZT": 0.4250757542095472}, "precursors": [{"composition": [{"formula": "Cu", "elements": {"Cu": 1.0}, "amount": 1}]}, {"composition": [{"formula": "Ag", "elements": {"Ag": 1.0}, "amount": 1}]}, {"composition": [{"formula": "Se", "elements": {"Se": 1.0}, "amount": 1}]}, {"composition": [{"formula": "Te", "elements": {"Te": 1.0}, "amount": 1}]}], "operations": [{"string": "mixing", "type": "MixingOperation", "conditions": "Cu Ag Se Te"}, {"string": "heating", "type": "HeatingOperation", "conditions": "1373 12"}, {"string": "heating", "type": "HeatingOperation", "conditions": "923 96"}, {"string": "cooling", "type": "CoolingOperation", "conditions": "slow"}, {"string": "grinding", "type": "GrindingOperation", "conditions": NaN}, {"string": "sintering", "type": "SinteringOperation", "conditions": "HP 65 763 20"}]}, {"doi": "https://doi.org/10.1021/acsami.1c20549", "target": {"composition": [{"formula": "Sn0.93Pb0.06Zn0.01Se", "elements": {"Sn": 0.93, "Pb": 0.06, "Zn": 0.01, "Se": 1.0}, "amount": 1}]}, "material property": {"temperature (K)": 300.0, "seebeck_coefficient (\u03bcV/K)": 473.39, "electrical conductivity (S/m)": 1500.0, "thermal conductivity (W/mK)": 0.854, "power factor (W/mK2)": 0.00033614713815, "ZT": 0.134}, "precursors": [{"composition": [{"formula": "Sn", "elements": {"Sn": 1.0}, "amount": 1}]}, {"composition": [{"formula": "Se", "elements": {"Se": 1.0}, "amount": 1}]}, {"composition": [{"formula": "Zn", "elements": {"Zn": 1.0}, "amount": 1}]}, {"composition": [{"formula": "Pb", "elements": {"Pb": 1.0}, "amount": 1}]}], "operations": [{"string": "mixing", "type": "MixingOperation", "conditions": "Sn Se Zn Pb"}, {"string": "heating", "type": "HeatingOperation", "conditions": "1323 6"}, {"string": "cooling", "type": "CoolingOperation", "conditions": "slow"}]}, {"doi": "https://doi.org/10.1021/acsami.1c20549", "target": {"composition": [{"formula": "Sn0.96Pb0.03Zn0.01Se", "elements": {"Sn": 0.96, "Pb": 0.03, "Zn": 0.01, "Se": 1.0}, "amount": 1}]}, "material property": {"temperature (K)": 300.0, "seebeck_coefficient (\u03bcV/K)": 443.66, "electrical conductivity (S/m)": 3578.0, "thermal conductivity (W/mK)": 1.1234, "power factor (W/mK2)": 0.0007042727518568, "ZT": 0.1880735495433862}, "precursors": [{"composition": [{"formula": "Sn", "elements": {"Sn": 1.0}, "amount": 1}]}, {"composition": [{"formula": "Se", "elements": {"Se": 1.0}, "amount": 1}]}, {"composition": [{"formula": "Zn", "elements": {"Zn": 1.0}, "amount": 1}]}, {"composition": [{"formula": "Pb", "elements": {"Pb": 1.0}, "amount": 1}]}], "operations": [{"string": "mixing", "type": "MixingOperation", "conditions": "Sn Se Zn Pb"}, {"string": "heating", "type": "HeatingOperation", "conditions": "1323 6"}, {"string": "cooling", "type": "CoolingOperation", "conditions": "slow"}]}, {"doi": "https://doi.org/10.1021/acsami.1c20549", "target": {"composition": [{"formula": "Sn0.97Pb0.02Zn0.01Se", "elements": {"Sn": 0.97, "Pb": 0.02, "Zn": 0.01, "Se": 1.0}, "amount": 1}]}, "material property": {"temperature (K)": 300.0, "seebeck_coefficient (\u03bcV/K)": 428.87, "electrical conductivity (S/m)": 4233.0, "thermal conductivity (W/mK)": 1.2792, "power factor (W/mK2)": 0.0007785734757177, "ZT": 0.1825922785454268}, "precursors": [{"composition": [{"formula": "Sn", "elements": {"Sn": 1.0}, "amount": 1}]}, {"composition": [{"formula": "Se", "elements": {"Se": 1.0}, "amount": 1}]}, {"composition": [{"formula": "Zn", "elements": {"Zn": 1.0}, "amount": 1}]}, {"composition": [{"formula": "Pb", "elements": {"Pb": 1.0}, "amount": 1}]}], "operations": [{"string": "mixing", "type": "MixingOperation", "conditions": "Sn Se Zn Pb"}, {"string": "heating", "type": "HeatingOperation", "conditions": "1323 6"}, {"string": "cooling", "type": "CoolingOperation", "conditions": "slow"}]}, {"doi": "https://doi.org/10.1021/acsami.1c20549", "target": {"composition": [{"formula": "Sn0.9Pb0.09Zn0.01Se", "elements": {"Sn": 0.9, "Pb": 0.09, "Zn": 0.01, "Se": 1.0}, "amount": 1}]}, "material property": {"temperature (K)": 300.0, "seebeck_coefficient (\u03bcV/K)": 507.09, "electrical conductivity (S/m)": 274.0, "thermal conductivity (W/mK)": 1.2662, "power factor (W/mK2)": 7.04564334594e-05, "ZT": 0.01669320015623124}, "precursors": [{"composition": [{"formula": "Sn", "elements": {"Sn": 1.0}, "amount": 1}]}, {"composition": [{"formula": "Se", "elements": {"Se": 1.0}, "amount": 1}]}, {"composition": [{"formula": "Zn", "elements": {"Zn": 1.0}, "amount": 1}]}, {"composition": [{"formula": "Pb", "elements": {"Pb": 1.0}, "amount": 1}]}], "operations": [{"string": "mixing", "type": "MixingOperation", "conditions": "Sn Se Zn Pb"}, {"string": "heating", "type": "HeatingOperation", "conditions": "1323 6"}, {"string": "cooling", "type": "CoolingOperation", "conditions": "slow"}]}, {"doi": "https://doi.org/10.1021/acsami.1c23351", "target": {"composition": [{"formula": "Bi2Si2Te6", "elements": {"Bi": 2.0, "Si": 2.0, "Te": 6.0}, "amount": 1}]}, "material property": {"temperature (K)": 373.0, "seebeck_coefficient (\u03bcV/K)": 119.15, "electrical conductivity (S/m)": 12037.0, "thermal conductivity (W/mK)": 0.849, "power factor (W/mK2)": 0.00017088594873250002, "ZT": 0.0750771011510277}, "precursors": [{"composition": [{"formula": "Bi", "elements": {"Bi": 1.0}, "amount": 1}]}, {"composition": [{"formula": "Te", "elements": {"Te": 1.0}, "amount": 1}]}, {"composition": [{"formula": "Si", "elements": {"Si": 1.0}, "amount": 1}]}], "operations": [{"string": "mixing", "type": "MixingOperation", "conditions": "Bi Te Si"}, {"string": "grinding", "type": "GrindingOperation", "conditions": "ball-mill"}, {"string": "pressing", "type": "PressingOperation", "conditions": 200}, {"string": "heating", "type": "HeatingOperation", "conditions": "823 48"}, {"string": "cooling", "type": "CoolingOperation", "conditions": "slow"}, {"string": "grinding", "type": "GrindingOperation", "conditions": "hand-grinding"}, {"string": "sintering", "type": "SinteringOperation", "conditions": "SPS 50 773 10"}]}, {"doi": "https://doi.org/10.1021/acsami.1c23351", "target": {"composition": [{"formula": "Sb2Si2Te6", "elements": {"Sb": 2.0, "Si": 2.0, "Te": 6.0}, "amount": 1}]}, "material property": {"temperature (K)": 373.0, "seebeck_coefficient (\u03bcV/K)": 139.8, "electrical conductivity (S/m)": 30275.0, "thermal conductivity (W/mK)": 0.8608, "power factor (W/mK2)": 0.0005916958110000001, "ZT": 0.2563923530471655}, "precursors": [{"composition": [{"formula": "Sb", "elements": {"Sb": 1.0}, "amount": 1}]}, {"composition": [{"formula": "Te", "elements": {"Te": 1.0}, "amount": 1}]}, {"composition": [{"formula": "Si", "elements": {"Si": 1.0}, "amount": 1}]}], "operations": [{"string": "mixing", "type": "MixingOperation", "conditions": "Sb Te Si"}, {"string": "grinding", "type": "GrindingOperation", "conditions": "ball-mill"}, {"string": "pressing", "type": "PressingOperation", "conditions": 200}, {"string": "heating", "type": "HeatingOperation", "conditions": "823 48"}, {"string": "cooling", "type": "CoolingOperation", "conditions": "slow"}, {"string": "grinding", "type": "GrindingOperation", "conditions": "hand-grinding"}, {"string": "sintering", "type": "SinteringOperation", "conditions": "SPS 50 773 10"}]}, {"doi": "https://doi.org/10.1021/cm402593f", "target": {"composition": [{"formula": "Tl8.95Bi1.05Te6.0", "elements": {"Tl": 8.95, "Bi": 1.05, "Te": 6.0}, "amount": 1}]}, "material property": {"temperature (K)": 444.0, "seebeck_coefficient (\u03bcV/K)": -103.0, "electrical conductivity (S/m)": 570.0, "thermal conductivity (W/mK)": 0.34, "power factor (W/mK2)": 6.04713e-06, "ZT": 0.007896840352941175}, "precursors": [{"composition": [{"formula": "Tl", "elements": {"Tl": 1.0}, "amount": 1}]}, {"composition": [{"formula": "Bi", "elements": {"Bi": 1.0}, "amount": 1}]}, {"composition": [{"formula": "Te", "elements": {"Te": 1.0}, "amount": 1}]}], "operations": [{"string": "mixing", "type": "MixingOperation", "conditions": "Tl Bi Te"}, {"string": "heating", "type": "HeatingOperation", "conditions": "923 24"}, {"string": "cooling", "type": "CoolingOperation", "conditions": "slow"}, {"string": "grinding", "type": "GrindingOperation", "conditions": NaN}, {"string": "sintering", "type": "SinteringOperation", "conditions": "HP 45 523 90"}]}, {"doi": "https://doi.org/10.1021/cm402593f", "target": {"composition": [{"formula": "Tl8.97Sb1.03Te6", "elements": {"Tl": 8.97, "Sb": 1.03, "Te": 6.0}, "amount": 1}]}, "material property": {"temperature (K)": 326.0, "seebeck_coefficient (\u03bcV/K)": 118.2, "electrical conductivity (S/m)": 43300.0, "thermal conductivity (W/mK)": 0.671, "power factor (W/mK2)": 0.0006049546919999999, "ZT": 0.291}, "precursors": [{"composition": [{"formula": "Tl", "elements": {"Tl": 1.0}, "amount": 1}]}, {"composition": [{"formula": "Sb", "elements": {"Sb": 1.0}, "amount": 1}]}, {"composition": [{"formula": "Te", "elements": {"Te": 1.0}, "amount": 1}]}], "operations": [{"string": "mixing", "type": "MixingOperation", "conditions": "Tl Sb Te"}, {"string": "heating", "type": "HeatingOperation", "conditions": "923 24"}, {"string": "cooling", "type": "CoolingOperation", "conditions": "slow"}, {"string": "grinding", "type": "GrindingOperation", "conditions": NaN}, {"string": "sintering", "type": "SinteringOperation", "conditions": "HP 45 523 90"}]}, {"doi": "https://doi.org/10.1021/cm402593f", "target": {"composition": [{"formula": "Tl8.98Sb1.02Te6", "elements": {"Tl": 8.98, "Sb": 1.02, "Te": 6.0}, "amount": 1}]}, "material property": {"temperature (K)": 326.0, "seebeck_coefficient (\u03bcV/K)": 113.0, "electrical conductivity (S/m)": 42000.0, "thermal conductivity (W/mK)": 0.593, "power factor (W/mK2)": 0.0005362979999999999, "ZT": 0.2923}, "precursors": [{"composition": [{"formula": "Tl", "elements": {"Tl": 1.0}, "amount": 1}]}, {"composition": [{"formula": "Sb", "elements": {"Sb": 1.0}, "amount": 1}]}, {"composition": [{"formula": "Te", "elements": {"Te": 1.0}, "amount": 1}]}], "operations": [{"string": "mixing", "type": "MixingOperation", "conditions": "Tl Sb Te"}, {"string": "heating", "type": "HeatingOperation", "conditions": "923 24"}, {"string": "cooling", "type": "CoolingOperation", "conditions": "slow"}, {"string": "grinding", "type": "GrindingOperation", "conditions": NaN}, {"string": "sintering", "type": "SinteringOperation", "conditions": "HP 45 523 90"}]}, {"doi": "https://doi.org/10.1021/cm402593f", "target": {"composition": [{"formula": "Tl8.99Bi1.01Te6.0", "elements": {"Tl": 8.99, "Bi": 1.01, "Te": 6.0}, "amount": 1}]}, "material property": {"temperature (K)": 322.0, "seebeck_coefficient (\u03bcV/K)": 243.0, "electrical conductivity (S/m)": 8350.0, "thermal conductivity (W/mK)": 0.396, "power factor (W/mK2)": 0.00049305915, "ZT": 0.40092183409090904}, "precursors": [{"composition": [{"formula": "Tl", "elements": {"Tl": 1.0}, "amount": 1}]}, {"composition": [{"formula": "Bi", "elements": {"Bi": 1.0}, "amount": 1}]}, {"composition": [{"formula": "Te", "elements": {"Te": 1.0}, "amount": 1}]}], "operations": [{"string": "mixing", "type": "MixingOperation", "conditions": "Tl Bi Te"}, {"string": "heating", "type": "HeatingOperation", "conditions": "923 24"}, {"string": "cooling", "type": "CoolingOperation", "conditions": "slow"}, {"string": "grinding", "type": "GrindingOperation", "conditions": NaN}, {"string": "sintering", "type": "SinteringOperation", "conditions": "HP 45 523 90"}]}, {"doi": "https://doi.org/10.1021/cm402593f", "target": {"composition": [{"formula": "Tl8.99Sb1.01Te6", "elements": {"Tl": 8.99, "Sb": 1.01, "Te": 6.0}, "amount": 1}]}, "material property": {"temperature (K)": 326.0, "seebeck_coefficient (\u03bcV/K)": 107.0, "electrical conductivity (S/m)": 53300.0, "thermal conductivity (W/mK)": 0.71, "power factor (W/mK2)": 0.0006102317, "ZT": 0.28019089323943663}, "precursors": [{"composition": [{"formula": "Tl", "elements": {"Tl": 1.0}, "amount": 1}]}, {"composition": [{"formula": "Sb", "elements": {"Sb": 1.0}, "amount": 1}]}, {"composition": [{"formula": "Te", "elements": {"Te": 1.0}, "amount": 1}]}], "operations": [{"string": "mixing", "type": "MixingOperation", "conditions": "Tl Sb Te"}, {"string": "heating", "type": "HeatingOperation", "conditions": "923 24"}, {"string": "cooling", "type": "CoolingOperation", "conditions": "slow"}, {"string": "grinding", "type": "GrindingOperation", "conditions": NaN}, {"string": "sintering", "type": "SinteringOperation", "conditions": "HP 45 523 90"}]}, {"doi": "https://doi.org/10.1021/cm402593f", "target": {"composition": [{"formula": "Tl9.0Bi0.95Te6.0", "elements": {"Tl": 9.0, "Bi": 0.95, "Te": 6.0}, "amount": 1}]}, "material property": {"temperature (K)": 325.0, "seebeck_coefficient (\u03bcV/K)": 140.0, "electrical conductivity (S/m)": 37455.0, "thermal conductivity (W/mK)": 0.592, "power factor (W/mK2)": 0.000734118, "ZT": 0.4030208614864865}, "precursors": [{"composition": [{"formula": "Tl", "elements": {"Tl": 1.0}, "amount": 1}]}, {"composition": [{"formula": "Bi", "elements": {"Bi": 1.0}, "amount": 1}]}, {"composition": [{"formula": "Te", "elements": {"Te": 1.0}, "amount": 1}]}], "operations": [{"string": "mixing", "type": "MixingOperation", "conditions": "Tl Bi Te"}, {"string": "heating", "type": "HeatingOperation", "conditions": "923 24"}, {"string": "cooling", "type": "CoolingOperation", "conditions": "slow"}, {"string": "grinding", "type": "GrindingOperation", "conditions": NaN}, {"string": "sintering", "type": "SinteringOperation", "conditions": "HP 45 523 90"}]}, {"doi": "https://doi.org/10.1021/cm402593f", "target": {"composition": [{"formula": "Tl9.0Bi0.96Te6.0", "elements": {"Tl": 9.0, "Bi": 0.96, "Te": 6.0}, "amount": 1}]}, "material property": {"temperature (K)": 325.0, "seebeck_coefficient (\u03bcV/K)": 148.4, "electrical conductivity (S/m)": 36000.0, "thermal conductivity (W/mK)": 0.65, "power factor (W/mK2)": 0.00079281216, "ZT": 0.39640608}, "precursors": [{"composition": [{"formula": "Tl", "elements": {"Tl": 1.0}, "amount": 1}]}, {"composition": [{"formula": "Bi", "elements": {"Bi": 1.0}, "amount": 1}]}, {"composition": [{"formula": "Te", "elements": {"Te": 1.0}, "amount": 1}]}], "operations": [{"string": "mixing", "type": "MixingOperation", "conditions": "Tl Bi Te"}, {"string": "heating", "type": "HeatingOperation", "conditions": "923 24"}, {"string": "cooling", "type": "CoolingOperation", "conditions": "slow"}, {"string": "grinding", "type": "GrindingOperation", "conditions": NaN}, {"string": "sintering", "type": "SinteringOperation", "conditions": "HP 45 523 90"}]}, {"doi": "https://doi.org/10.1021/cm402593f", "target": {"composition": [{"formula": "Tl9.0Bi0.97Te6.0", "elements": {"Tl": 9.0, "Bi": 0.97, "Te": 6.0}, "amount": 1}]}, "material property": {"temperature (K)": 325.0, "seebeck_coefficient (\u03bcV/K)": 152.48, "electrical conductivity (S/m)": 34090.0, "thermal conductivity
