Repository: ngs00/spende

# Multimodal Graph-to-Sequence Encoder-Decoder for Learning Material Synthesis Processes of Thermoelectric Materials
Various calculation-based and data-driven methods have been proposed to discover high-performance thermoelectric materials for sustainable energy resources.
However, although several data-driven methods successfully discovered the chemical compositions of promising thermoelectric materials, the practical potential of the existing methods is still limited because there is a complex engineering problem between the discovered materials and the real-world material synthesis.

File: dataset/tmsr.json (part 20 of 24)
(W/mK)": 0.59, "power factor (W/mK2)": 0.000792597627136, "ZT": 0.4366003878291525}, "precursors": [{"composition": [{"formula": "Tl", "elements": {"Tl": 1.0}, "amount": 1}]}, {"composition": [{"formula": "Bi", "elements": {"Bi": 1.0}, "amount": 1}]}, {"composition": [{"formula": "Te", "elements": {"Te": 1.0}, "amount": 1}]}], "operations": [{"string": "mixing", "type": "MixingOperation", "conditions": "Tl Bi Te"}, {"string": "heating", "type": "HeatingOperation", "conditions": "923 24"}, {"string": "cooling", "type": "CoolingOperation", "conditions": "slow"}, {"string": "grinding", "type": "GrindingOperation", "conditions": NaN}, {"string": "sintering", "type": "SinteringOperation", "conditions": "HP 45 523 90"}]}, {"doi": "https://doi.org/10.1021/cm402593f", "target": {"composition": [{"formula": "Tl9.0Bi0.98Te6.0", "elements": {"Tl": 9.0, "Bi": 0.98, "Te": 6.0}, "amount": 1}]}, "material property": {"temperature (K)": 325.0, "seebeck_coefficient (\u03bcV/K)": 164.46, "electrical conductivity (S/m)": 25800.0, "thermal conductivity (W/mK)": 0.538, "power factor (W/mK2)": 0.0006978149632800001, "ZT": 0.42154249640520447}, "precursors": [{"composition": [{"formula": "Tl", "elements": {"Tl": 1.0}, "amount": 1}]}, {"composition": [{"formula": "Bi", "elements": {"Bi": 1.0}, "amount": 1}]}, {"composition": [{"formula": "Te", "elements": {"Te": 1.0}, "amount": 1}]}], "operations": [{"string": "mixing", "type": "MixingOperation", "conditions": "Tl Bi Te"}, {"string": "heating", "type": "HeatingOperation", "conditions": "923 24"}, {"string": "cooling", "type": "CoolingOperation", "conditions": "slow"}, {"string": "grinding", "type": "GrindingOperation", "conditions": NaN}, {"string": "sintering", "type": "SinteringOperation", "conditions": "HP 45 523 90"}]}, {"doi": "https://doi.org/10.1021/cm402593f", "target": {"composition": [{"formula": "Tl9.0Bi0.99Te6.0", "elements": {"Tl": 9.0, "Bi": 0.99, "Te": 6.0}, "amount": 1}]}, "material property": {"temperature (K)": 325.0, "seebeck_coefficient (\u03bcV/K)": 183.47, "electrical conductivity (S/m)": 24636.0, "thermal conductivity (W/mK)": 0.486, "power factor (W/mK2)": 0.0008292783308124, "ZT": 0.5545585545556173}, "precursors": [{"composition": [{"formula": "Tl", "elements": {"Tl": 1.0}, "amount": 1}]}, {"composition": [{"formula": "Bi", "elements": {"Bi": 1.0}, "amount": 1}]}, {"composition": [{"formula": "Te", "elements": {"Te": 1.0}, "amount": 1}]}], "operations": [{"string": "mixing", "type": "MixingOperation", "conditions": "Tl Bi Te"}, {"string": "heating", "type": "HeatingOperation", "conditions": "923 24"}, {"string": "cooling", "type": "CoolingOperation", "conditions": "slow"}, {"string": "grinding", "type": "GrindingOperation", "conditions": NaN}, {"string": "sintering", "type": "SinteringOperation", "conditions": "HP 45 523 90"}]}, {"doi": "https://doi.org/10.1021/cm402593f", "target": {"composition": [{"formula": "Tl9.0BiTe6.0", "elements": {"Tl": 9.0, "Bi": 1.0, "Te": 6.0}, "amount": 1}]}, "material property": {"temperature (K)": 325.0, "seebeck_coefficient (\u03bcV/K)": 200.0, "electrical conductivity (S/m)": 18091.0, "thermal conductivity (W/mK)": 5.0, "power factor (W/mK2)": 0.00072364, "ZT": 0.0470366}, "precursors": [{"composition": [{"formula": "Tl", "elements": {"Tl": 1.0}, "amount": 1}]}, {"composition": [{"formula": "Bi", "elements": {"Bi": 1.0}, "amount": 1}]}, {"composition": [{"formula": "Te", "elements": {"Te": 1.0}, "amount": 1}]}], "operations": [{"string": "mixing", "type": "MixingOperation", "conditions": "Tl Bi Te"}, {"string": "heating", "type": "HeatingOperation", "conditions": "923 24"}, {"string": "cooling", "type": "CoolingOperation", "conditions": "slow"}, {"string": "grinding", "type": "GrindingOperation", "conditions": NaN}, {"string": "sintering", "type": "SinteringOperation", "conditions": "HP 45 523 90"}]}, {"doi": "https://doi.org/10.1021/cm402593f", "target": {"composition": [{"formula": "Tl9.0Sb0.97Te6", "elements": {"Tl": 9.0, "Sb": 0.97, "Te": 6.0}, "amount": 1}]}, "material property": {"temperature (K)": 327.0, "seebeck_coefficient (\u03bcV/K)": 104.0, "electrical conductivity (S/m)": 50000.0, "thermal conductivity (W/mK)": 0.73, "power factor (W/mK2)": 0.0005408, "ZT": 0.2422487671232877}, "precursors": [{"composition": [{"formula": "Tl", "elements": {"Tl": 1.0}, "amount": 1}]}, {"composition": [{"formula": "Sb", "elements": {"Sb": 1.0}, "amount": 1}]}, {"composition": [{"formula": "Te", "elements": {"Te": 1.0}, "amount": 1}]}], "operations": [{"string": "mixing", "type": "MixingOperation", "conditions": "Tl Sb Te"}, {"string": "heating", "type": "HeatingOperation", "conditions": "923 24"}, {"string": "cooling", "type": "CoolingOperation", "conditions": "slow"}, {"string": "grinding", "type": "GrindingOperation", "conditions": NaN}, {"string": "sintering", "type": "SinteringOperation", "conditions": "HP 45 523 90"}]}, {"doi": "https://doi.org/10.1021/cm402593f", "target": {"composition": [{"formula": "Tl9.0Sb0.98Te6", "elements": {"Tl": 9.0, "Sb": 0.98, "Te": 6.0}, "amount": 1}]}, "material property": {"temperature (K)": 326.0, "seebeck_coefficient (\u03bcV/K)": 106.0, "electrical conductivity (S/m)": 53000.0, "thermal conductivity (W/mK)": 0.69, "power factor (W/mK2)": 0.000595508, "ZT": 0.28135595362318844}, "precursors": [{"composition": [{"formula": "Tl", "elements": {"Tl": 1.0}, "amount": 1}]}, {"composition": [{"formula": "Sb", "elements": {"Sb": 1.0}, "amount": 1}]}, {"composition": [{"formula": "Te", "elements": {"Te": 1.0}, "amount": 1}]}], "operations": [{"string": "mixing", "type": "MixingOperation", "conditions": "Tl Sb Te"}, {"string": "heating", "type": "HeatingOperation", "conditions": "923 24"}, {"string": "cooling", "type": "CoolingOperation", "conditions": "slow"}, {"string": "grinding", "type": "GrindingOperation", "conditions": NaN}, {"string": "sintering", "type": "SinteringOperation", "conditions": "HP 45 523 90"}]}, {"doi": "https://doi.org/10.1021/cm402593f", "target": {"composition": [{"formula": "Tl9.0Sb0.99Te6", "elements": {"Tl": 9.0, "Sb": 0.99, "Te": 6.0}, "amount": 1}]}, "material property": {"temperature (K)": 325.0, "seebeck_coefficient (\u03bcV/K)": 122.0, "electrical conductivity (S/m)": 44770.0, "thermal conductivity (W/mK)": 0.71, "power factor (W/mK2)": 0.00066635668, "ZT": 0.30502242394366197}, "precursors": [{"composition": [{"formula": "Tl", "elements": {"Tl": 1.0}, "amount": 1}]}, {"composition": [{"formula": "Sb", "elements": {"Sb": 1.0}, "amount": 1}]}, {"composition": [{"formula": "Te", "elements": {"Te": 1.0}, "amount": 1}]}], "operations": [{"string": "mixing", "type": "MixingOperation", "conditions": "Tl Sb Te"}, {"string": "heating", "type": "HeatingOperation", "conditions": "923 24"}, {"string": "cooling", "type": "CoolingOperation", "conditions": "slow"}, {"string": "grinding", "type": "GrindingOperation", "conditions": NaN}, {"string": "sintering", "type": "SinteringOperation", "conditions": "HP 45 523 90"}]}, {"doi": "https://doi.org/10.1021/cm402593f", "target": {"composition": [{"formula": "Tl9.0Sb1.0Te6", "elements": {"Tl": 9.0, "Sb": 1.0, "Te": 6.0}, "amount": 1}]}, "material property": {"temperature (K)": 502.0, "seebeck_coefficient (\u03bcV/K)": 193.0, "electrical conductivity (S/m)": 22636.0, "thermal conductivity (W/mK)": 0.5, "power factor (W/mK2)": 0.000843168364, "ZT": 0.846541037456}, "precursors": [{"composition": [{"formula": "Tl", "elements": {"Tl": 1.0}, "amount": 1}]}, {"composition": [{"formula": "Sb", "elements": {"Sb": 1.0}, "amount": 1}]}, {"composition": [{"formula": "Te", "elements": {"Te": 1.0}, "amount": 1}]}], "operations": [{"string": "mixing", "type": "MixingOperation", "conditions": "Tl Sb Te"}, {"string": "heating", "type": "HeatingOperation", "conditions": "923 24"}, {"string": "cooling", "type": "CoolingOperation", "conditions": "slow"}, {"string": "grinding", "type": "GrindingOperation", "conditions": NaN}, {"string": "sintering", "type": "SinteringOperation", "conditions": "HP 45 523 90"}]}, {"doi": "https://doi.org/10.1021/cm501899q", "target": {"composition": [{"formula": "Cu5Sn2Se7", "elements": {"Cu": 5.0, "Sn": 2.0, "Se": 7.0}, "amount": 1}]}, "material property": {"temperature (K)": 300.0, "seebeck_coefficient (\u03bcV/K)": 21.3, "electrical conductivity (S/m)": 662800.0, "thermal conductivity (W/mK)": 5.28, "power factor (W/mK2)": 0.00030070573200000007, "ZT": 0.017085552954545457}, "precursors": [{"composition": [{"formula": "Cu", "elements": {"Cu": 1.0}, "amount": 1}]}, {"composition": [{"formula": "Sn", "elements": {"Sn": 1.0}, "amount": 1}]}, {"composition": [{"formula": "Se", "elements": {"Se": 1.0}, "amount": 1}]}], "operations": [{"string": "mixing", "type": "MixingOperation", "conditions": "Cu Sn Se"}, {"string": "heating", "type": "HeatingOperation", "conditions": "1173 12"}, {"string": "heating", "type": "HeatingOperation", "conditions": "750 168"}, {"string": "cooling", "type": "CoolingOperation", "conditions": "slow"}, {"string": "grinding", "type": "GrindingOperation", "conditions": NaN}, {"string": "pressing", "type": "PressingOperation", "conditions": NaN}, {"string": "heating", "type": "HeatingOperation", "conditions": "750 168"}, {"string": "cooling", "type": "CoolingOperation", "conditions": NaN}, {"string": "grinding", "type": "GrindingOperation", "conditions": NaN}, {"string": "sintering", "type": "SinteringOperation", "conditions": "SPS 60 790 10"}]}, {"doi": "https://doi.org/10.1021/cm5041826", "target": {"composition": [{"formula": "MgAgSb", "elements": {"Mg": 1.0, "Ag": 1.0, "Sb": 1.0}, "amount": 1}]}, "material property": {"temperature (K)": 300.0, "seebeck_coefficient (\u03bcV/K)": 172.18, "electrical conductivity (S/m)": 49818.0, "thermal conductivity (W/mK)": 1.0656, "power factor (W/mK2)": 0.0014769020566632002, "ZT": 0.41579449793445944}, "precursors": [{"composition": [{"formula": "Mg", "elements": {"Mg": 1.0}, "amount": 1}]}, {"composition": [{"formula": "Ag", "elements": {"Ag": 1.0}, "amount": 1}]}, {"composition": [{"formula": "Sb", "elements": {"Sb": 1.0}, "amount": 1}]}], "operations": [{"string": "mixing", "type": "MixingOperation", "conditions": "Mg Ag Sb"}, {"string": "heating", "type": "HeatingOperation", "conditions": "1273 6"}, {"string": "cooling", "type": "CoolingOperation", "conditions": "slow"}, {"string": "grinding", "type": "GrindingOperation", "conditions": NaN}, {"string": "sintering", "type": "SinteringOperation", "conditions": "SPS 60 700 6"}, {"string": "heating", "type": "HeatingOperation", "conditions": "553 336"}]}, {"doi": "https://doi.org/10.1021/cm5041826", "target": {"composition": [{"formula": "MgAgSb0.985In0.015", "elements": {"Mg": 1.0, "Ag": 1.0, "Sb": 0.985, "In": 0.015}, "amount": 1}]}, "material property": {"temperature (K)": 300.0, "seebeck_coefficient (\u03bcV/K)": 148.9, "electrical conductivity (S/m)": 90185.0, "thermal conductivity (W/mK)": 1.4246, "power factor (W/mK2)": 0.00199951057385, "ZT": 0.4210677889618139}, "precursors": [{"composition": [{"formula": "Mg", "elements": {"Mg": 1.0}, "amount": 1}]}, {"composition": [{"formula": "Ag", "elements": {"Ag": 1.0}, "amount": 1}]}, {"composition": [{"formula": "Sb", "elements": {"Sb": 1.0}, "amount": 1}]}, {"composition": [{"formula": "In", "elements": {"In": 1.0}, "amount": 1}]}], "operations": [{"string": "mixing", "type": "MixingOperation", "conditions": "Mg Ag Sb In"}, {"string": "heating", "type": "HeatingOperation", "conditions": "1273 6"}, {"string": "cooling", "type": "CoolingOperation", "conditions": "slow"}, {"string": "grinding", "type": "GrindingOperation", "conditions": NaN}, {"string": "sintering", "type": "SinteringOperation", "conditions": "SPS 60 700 6"}, {"string": "heating", "type": "HeatingOperation", "conditions": "553 336"}]}, {"doi": "https://doi.org/10.1021/cm5041826", "target": {"composition": [{"formula": "MgAgSb0.98In0.02", "elements": {"Mg": 1.0, "Ag": 1.0, "Sb": 0.98, "In": 0.02}, "amount": 1}]}, "material property": {"temperature (K)": 300.0, "seebeck_coefficient (\u03bcV/K)": 133.45, "electrical conductivity (S/m)": 102583.0, "thermal conductivity (W/mK)": 1.4262, "power factor (W/mK2)": 0.0021986, "ZT": 0.4589}, "precursors": [{"composition": [{"formula": "Mg", "elements": {"Mg": 1.0}, "amount": 1}]}, {"composition": [{"formula": "Ag", "elements": {"Ag": 1.0}, "amount": 1}]}, {"composition": [{"formula": "Sb", "elements": {"Sb": 1.0}, "amount": 1}]}, {"composition": [{"formula": "In", "elements": {"In": 1.0}, "amount": 1}]}], "operations": [{"string": "mixing", "type": "MixingOperation", "conditions": "Mg Ag Sb In"}, {"string": "heating", "type": "HeatingOperation", "conditions": "1273 6"}, {"string": "cooling", "type": "CoolingOperation", "conditions": "slow"}, {"string": "grinding", "type": "GrindingOperation", "conditions": NaN}, {"string": "sintering", "type": "SinteringOperation", "conditions": "SPS 60 700 6"}, {"string": "heating", "type": "HeatingOperation", "conditions": "553 336"}]}, {"doi": "https://doi.org/10.1021/cm5041826", "target": {"composition": [{"formula": "MgAgSb0.995In0.005", "elements": {"Mg": 1.0, "Ag": 1.0, "Sb": 0.995, "In": 0.005}, "amount": 1}]}, "material property": {"temperature (K)": 300.0, "seebeck_coefficient (\u03bcV/K)": 163.1, "electrical conductivity (S/m)": 64685.0, "thermal conductivity (W/mK)": 1.229, "power factor (W/mK2)": 0.0017207251428499998, "ZT": 0.438}, "precursors": [{"composition": [{"formula": "Mg", "elements": {"Mg": 1.0}, "amount": 1}]}, {"composition": [{"formula": "Ag", "elements": {"Ag": 1.0}, "amount": 1}]}, {"composition": [{"formula": "Sb", "elements": {"Sb": 1.0}, "amount": 1}]}, {"composition": [{"formula": "In", "elements": {"In": 1.0}, "amount": 1}]}], "operations": [{"string": "mixing", "type": "MixingOperation", "conditions": "Mg Ag Sb In"}, {"string": "heating", "type": "HeatingOperation", "conditions": "1273 6"}, {"string": "cooling", "type": "CoolingOperation", "conditions": "slow"}, {"string": "grinding", "type": "GrindingOperation", "conditions": NaN}, {"string": "sintering", "type": "SinteringOperation", "conditions": "SPS 60 700 6"}, {"string": "heating", "type": "HeatingOperation", "conditions": "553 336"}]}, {"doi": "https://doi.org/10.1021/cm5041826", "target": {"composition": [{"formula": "MgAgSb0.99In0.01", "elements": {"Mg": 1.0, "Ag": 1.0, "Sb": 0.99, "In": 0.01}, "amount": 1}]}, "material property": {"temperature (K)": 300.0, "seebeck_coefficient (\u03bcV/K)": 155.45, "electrical conductivity (S/m)": 79820.0, "thermal conductivity (W/mK)": 1.146, "power factor (W/mK2)": 0.0019288265535499997, "ZT": 0.5049284171596858}, "precursors": [{"composition": [{"formula": "Mg", "elements": {"Mg": 1.0}, "amount": 1}]}, {"composition": [{"formula": "Ag", "elements": {"Ag": 1.0}, "amount": 1}]}, {"composition": [{"formula": "Sb", "elements": {"Sb": 1.0}, "amount": 1}]}, {"composition": [{"formula": "In", "elements": {"In": 1.0}, "amount": 1}]}], "operations": [{"string": "mixing", "type": "MixingOperation", "conditions": "Mg Ag Sb In"}, {"string": "heating", "type": "HeatingOperation", "conditions": "1273 6"}, {"string": "cooling", "type": "CoolingOperation", "conditions": "slow"}, {"string": "grinding", "type": "GrindingOperation", "conditions": NaN}, {"string": "sintering", "type": "SinteringOperation", "conditions": "SPS 60 700 6"}, {"string": "heating", "type": "HeatingOperation", "conditions": "553 336"}]}, {"doi": "https://doi.org/10.1021/ic3024315", "target": {"composition": [{"formula": "Rb7.88Au2.47Ge43.53", "elements": {"Rb": 7.88, "Au": 2.47, "Ge": 43.53}, "amount": 1}]}, "material property": {"temperature (K)": 50.0, "seebeck_coefficient (\u03bcV/K)": -4.242, "electrical conductivity (S/m)": 94.88, "thermal conductivity (W/mK)": 1.344, "power factor (W/mK2)": 1.70732423232e-09, "ZT": 6.35165265e-08}, "precursors": [{"composition": [{"formula": "Rb", "elements": {"Rb": 1.0}, "amount": 1}]}, {"composition": [{"formula": "Ge", "elements": {"Ge": 1.0}, "amount": 1}]}], "operations": [{"string": "mixing", "type": "MixingOperation", "conditions": "Rb Ge"}, {"string": "heating", "type": "HeatingOperation", "conditions": "923 24"}, {"string": "cooling", "type": "CoolingOperation", "conditions": NaN}, {"string": "mixing", "type": "MixingOperation", "conditions": "Rb Ge Au Ge"}, {"string": "heating", "type": "HeatingOperation", "conditions": "973 336"}, {"string": "cooling", "type": "CoolingOperation", "conditions": NaN}]}, {"doi": "https://doi.org/10.1021/ic402455x", "target": {"composition": [{"formula": "Cu2Zn0.2Fe0.8SnSe4", "elements": {"Cu": 2.0, "Zn": 0.2, "Fe": 0.8, "Sn": 1.0, "Se": 4.0}, "amount": 1}]}, "material property": {"temperature (K)": 373.0, "seebeck_coefficient (\u03bcV/K)": 232.95, "electrical conductivity (S/m)": 2645.0, "thermal conductivity (W/mK)": 1.7402, "power factor (W/mK2)": 0.00014353278311249998, "ZT": 0.030765273015149117}, "precursors": [{"composition": [{"formula": "Cu", "elements": {"Cu": 1.0}, "amount": 1}]}, {"composition": [{"formula": "Fe", "elements": {"Fe": 1.0}, "amount": 1}]}, {"composition": [{"formula": "Zn", "elements": {"Zn": 1.0}, "amount": 1}]}, {"composition": [{"formula": "Sn", "elements": {"Sn": 1.0}, "amount": 1}]}, {"composition": [{"formula": "Se", "elements": {"Se": 1.0}, "amount": 1}]}], "operations": [{"string": "mixing", "type": "MixingOperation", "conditions": "Cu Fe Zn Sn Se"}, {"string": "heating", "type": "HeatingOperation", "conditions": "973 120"}, {"string": "cooling", "type": "CoolingOperation", "conditions": "slow"}, {"string": "grinding", "type": "GrindingOperation", "conditions": NaN}, {"string": "pressing", "type": "PressingOperation", "conditions": NaN}, {"string": "heating", "type": "HeatingOperation", "conditions": "973 168"}, {"string": "cooling", "type": "CoolingOperation", "conditions": NaN}, {"string": "grinding", "type": "GrindingOperation", "conditions": NaN}, {"string": "heating", "type": "HeatingOperation", "conditions": "NaN NaN"}, {"string": "cooling", "type": "CoolingOperation", "conditions": NaN}, {"string": "grinding", "type": "GrindingOperation", "conditions": NaN}, {"string": "sintering", "type": "SinteringOperation", "conditions": "HP 150 873 180"}]}, {"doi": "https://doi.org/10.1021/ic402455x", "target": {"composition": [{"formula": "Cu2Zn0.4Fe0.6SnSe4", "elements": {"Cu": 2.0, "Zn": 0.4, "Fe": 0.6, "Sn": 1.0, "Se": 4.0}, "amount": 1}]}, "material property": {"temperature (K)": 373.0, "seebeck_coefficient (\u03bcV/K)": 215.9, "electrical conductivity (S/m)": 3226.0, "thermal conductivity (W/mK)": 1.9213, "power factor (W/mK2)": 0.00015037292506, "ZT": 0.02919330716045386}, "precursors": [{"composition": [{"formula": "Cu", "elements": {"Cu": 1.0}, "amount": 1}]}, {"composition": [{"formula": "Fe", "elements": {"Fe": 1.0}, "amount": 1}]}, {"composition": [{"formula": "Zn", "elements": {"Zn": 1.0}, "amount": 1}]}, {"composition": [{"formula": "Sn", "elements": {"Sn": 1.0}, "amount": 1}]}, {"composition": [{"formula": "Se", "elements": {"Se": 1.0}, "amount": 1}]}], "operations": [{"string": "mixing", "type": "MixingOperation", "conditions": "Cu Fe Zn Sn Se"}, {"string": "heating", "type": "HeatingOperation", "conditions": "973 120"}, {"string": "cooling", "type": "CoolingOperation", "conditions": "slow"}, {"string": "grinding", "type": "GrindingOperation", "conditions": NaN}, {"string": "pressing", "type": "PressingOperation", "conditions": NaN}, {"string": "heating", "type": "HeatingOperation", "conditions": "973 168"}, {"string": "cooling", "type": "CoolingOperation", "conditions": NaN}, {"string": "grinding", "type": "GrindingOperation", "conditions": NaN}, {"string": "heating", "type": "HeatingOperation", "conditions": "NaN NaN"}, {"string": "cooling", "type": "CoolingOperation", "conditions": NaN}, {"string": "grinding", "type": "GrindingOperation", "conditions": NaN}, {"string": "sintering", "type": "SinteringOperation", "conditions": "HP 150 873 180"}]}, {"doi": "https://doi.org/10.1021/ic402455x", "target": {"composition": [{"formula": "Cu2Zn0.6Fe0.4SnSe4", "elements": {"Cu": 2.0, "Zn": 0.6, "Fe": 0.4, "Sn": 1.0, "Se": 4.0}, "amount": 1}]}, "material property": {"temperature (K)": 373.0, "seebeck_coefficient (\u03bcV/K)": 263.87, "electrical conductivity (S/m)": 86.92, "thermal conductivity (W/mK)": 2.488, "power factor (W/mK2)": 6.052011600148001e-06, "ZT": 0.0009073152439128634}, "precursors": [{"composition": [{"formula": "Cu", "elements": {"Cu": 1.0}, "amount": 1}]}, {"composition": [{"formula": "Fe", "elements": {"Fe": 1.0}, "amount": 1}]}, {"composition": [{"formula": "Zn", "elements": {"Zn": 1.0}, "amount": 1}]}, {"composition": [{"formula": "Sn", "elements": {"Sn": 1.0}, "amount": 1}]}, {"composition": [{"formula": "Se", "elements": {"Se": 1.0}, "amount": 1}]}], "operations": [{"string": "mixing", "type": "MixingOperation", "conditions": "Cu Fe Zn Sn Se"}, {"string": "heating", "type": "HeatingOperation", "conditions": "973 120"}, {"string": "cooling", "type": "CoolingOperation", "conditions": "slow"}, {"string": "grinding", "type": "GrindingOperation", "conditions": NaN}, {"string": "pressing", "type": "PressingOperation", "conditions": NaN}, {"string": "heating", "type": "HeatingOperation", "conditions": "973 168"}, {"string": "cooling", "type": "CoolingOperation", "conditions": NaN}, {"string": "grinding", "type": "GrindingOperation", "conditions": NaN}, {"string": "heating", "type": "HeatingOperation", "conditions": "NaN NaN"}, {"string": "cooling", "type": "CoolingOperation", "conditions": NaN}, {"string": "grinding", "type": "GrindingOperation", "conditions": NaN}, {"string": "sintering", "type": "SinteringOperation", "conditions": "HP 150 873 180"}]}, {"doi": "https://doi.org/10.1021/ic402455x", "target": {"composition": [{"formula": "Cu2Zn0.8Fe0.2SnSe4", "elements": {"Cu": 2.0, "Zn": 0.8, "Fe": 0.2, "Sn": 1.0, "Se": 4.0}, "amount": 1}]}, "material property": {"temperature (K)": 373.0, "seebeck_coefficient (\u03bcV/K)": 281.03, "electrical conductivity (S/m)": 26.67, "thermal conductivity (W/mK)": 2.5, "power factor (W/mK2)": 2.1063395502029997e-06, "ZT": 0.0003142658608902876}, "precursors": [{"composition": [{"formula": "Cu", "elements": {"Cu": 1.0}, "amount": 1}]}, {"composition": [{"formula": "Fe", "elements": {"Fe": 1.0}, "amount": 1}]}, {"composition": [{"formula": "Zn", "elements": {"Zn": 1.0}, "amount": 1}]}, {"composition": [{"formula": "Sn", "elements": {"Sn": 1.0}, "amount": 1}]}, {"composition": [{"formula": "Se", "elements": {"Se": 1.0}, "amount": 1}]}], "operations": [{"string": "mixing", "type": "MixingOperation", "conditions": "Cu Fe Zn Sn Se"}, {"string": "heating", "type": "HeatingOperation", "conditions": "973 120"}, {"string": "cooling", "type": "CoolingOperation", "conditions": "slow"}, {"string": "grinding", "type": "GrindingOperation", "conditions": NaN}, {"string": "pressing", "type": "PressingOperation", "conditions": NaN}, {"string": "heating", "type": "HeatingOperation", "conditions": "973 168"}, {"string": "cooling", "type": "CoolingOperation", "conditions": NaN}, {"string": "grinding", "type": "GrindingOperation", "conditions": NaN}, {"string": "heating", "type": "HeatingOperation", "conditions": "NaN NaN"}, {"string": "cooling", "type": "CoolingOperation", "conditions": NaN}, {"string": "grinding", "type": "GrindingOperation", "conditions": NaN}, {"string": "sintering", "type": "SinteringOperation", "conditions": "HP 150 873 180"}]}, {"doi": "https://doi.org/10.1021/ic5007132", "target": {"composition": [{"formula": "CsNd2Ag3Te5", "elements": {"Cs": 1.0, "Nd": 2.0, "Ag": 3.0, "Te": 5.0}, "amount": 1}]}, "material property": {"temperature (K)": 298.0, "seebeck_coefficient (\u03bcV/K)": -32.57, "electrical conductivity (S/m)": 83.82, "thermal conductivity (W/mK)": 0.5303, "power factor (W/mK2)": 8.891666671799999e-08, "ZT": 4.996637126525363e-05}, "precursors": [{"composition": [{"formula": "Cs", "elements": {"Cs": 1.0}, "amount": 1}]}, {"composition": [{"formula": "Nd", "elements": {"Nd": 1.0}, "amount": 1}]}, {"composition": [{"formula": "Ag", "elements": {"Ag": 1.0}, "amount": 1}]}, {"composition": [{"formula": "Te", "elements": {"Te": 1.0}, "amount": 1}]}, {"composition": [{"formula": "CsCl", "elements": {"Cs": 1.0, "Cl": 1.0}, "amount": 1}]}], "operations": [{"string": "mixing", "type": "MixingOperation", "conditions": "Cs Nd Ag Te CsCl"}, {"string": "heating", "type": "HeatingOperation", "conditions": "1123 100"}, {"string": "heating", "type": "HeatingOperation", "conditions": "1223 10"}, {"string": "cooling", "type": "CoolingOperation", "conditions": "slow"}]}, {"doi": "https://doi.org/10.1021/ic5007132", "target": {"composition": [{"formula": "CsPr2Ag3Te5", "elements": {"Cs": 1.0, "Pr": 2.0, "Ag": 3.0, "Te": 5.0}, "amount": 1}]}, "material property": {"temperature (K)": 298.0, "seebeck_coefficient (\u03bcV/K)": -49.08, "electrical conductivity (S/m)": 52.94, "thermal conductivity (W/mK)": 0.6466, "power factor (W/mK2)": 1.2752432841599998e-07, "ZT": 5.8772424788072995e-05}, "precursors": [{"composition": [{"formula": "Cs", "elements": {"Cs": 1.0}, "amount": 1}]}, {"composition": [{"formula": "Pr", "elements": {"Pr": 1.0}, "amount": 1}]}, {"composition": [{"formula": "Ag", "elements": {"Ag": 1.0}, "amount": 1}]}, {"composition": [{"formula": "Te", "elements": {"Te": 1.0}, "amount": 1}]}, {"composition": [{"formula": "CsCl", "elements": {"Cs": 1.0, "Cl": 1.0}, "amount": 1}]}], "operations": [{"string": "mixing", "type": "MixingOperation", "conditions": "Cs Pr Ag Te CsCl"}, {"string": "heating", "type": "HeatingOperation", "conditions": "1123 100"}, {"string": "heating", "type": "HeatingOperation", "conditions": "1223 10"}, {"string": "cooling", "type": "CoolingOperation", "conditions": "slow"}]}, {"doi": "https://doi.org/10.1021/ic5007132", "target": {"composition": [{"formula": "CsSm2Ag3Te5", "elements": {"Cs": 1.0, "Sm": 2.0, "Ag": 3.0, "Te": 5.0}, "amount": 1}]}, "material property": {"temperature (K)": 298.0, "seebeck_coefficient (\u03bcV/K)": -90.28, "electrical conductivity (S/m)": 83.82, "thermal conductivity (W/mK)": 0.6625, "power factor (W/mK2)": 6.831730994879999e-07, "ZT": 0.00030729899418479093}, "precursors": [{"composition": [{"formula": "Cs", "elements": {"Cs": 1.0}, "amount": 1}]}, {"composition": [{"formula": "Sm", "elements": {"Sm": 1.0}, "amount": 1}]}, {"composition": [{"formula": "Ag", "elements": {"Ag": 1.0}, "amount": 1}]}, {"composition": [{"formula": "Te", "elements": {"Te": 1.0}, "amount": 1}]}, {"composition": [{"formula": "CsCl", "elements": {"Cs": 1.0, "Cl": 1.0}, "amount": 1}]}], "operations": [{"string": "mixing", "type": "MixingOperation", "conditions": "Cs Sm Ag Te CsCl"}, {"string": "heating", "type": "HeatingOperation", "conditions": "1123 100"}, {"string": "heating", "type": "HeatingOperation", "conditions": "1223 10"}, {"string": "cooling", "type": "CoolingOperation", "conditions": "slow"}]}, {"doi": "https://doi.org/10.1021/ic5007132", "target": {"composition": [{"formula": "CsTb2Ag3Te5", "elements": {"Cs": 1.0, "Tb": 2.0, "Ag": 3.0, "Te": 5.0}, "amount": 1}]}, "material property": {"temperature (K)": 298.0, "seebeck_coefficient (\u03bcV/K)": 21.3, "electrical conductivity (S/m)": 244.44, "thermal conductivity (W/mK)": 0.5337, "power factor (W/mK2)": 1.1089998360000001e-07, "ZT": 6.192279391568297e-05}, "precursors": [{"composition": [{"formula": "Cs", "elements": {"Cs": 1.0}, "amount": 1}]}, {"composition": [{"formula": "Tb", "elements": {"Tb": 1.0}, "amount": 1}]}, {"composition": [{"formula": "Ag", "elements": {"Ag": 1.0}, "amount": 1}]}, {"composition": [{"formula": "Te", "elements": {"Te": 1.0}, "amount": 1}]}, {"composition": [{"formula": "CsCl", "elements": {"Cs": 1.0, "Cl": 1.0}, "amount": 1}]}], "operations": [{"string": "mixing", "type": "MixingOperation", "conditions": "Cs Tb Ag Te CsCl"}, {"string": "heating", "type": "HeatingOperation", "conditions": "1123 100"}, {"string": "heating", "type": "HeatingOperation", "conditions": "1223 10"}, {"string": "cooling", "type": "CoolingOperation", "conditions": "slow"}]}, {"doi": "https://doi.org/10.1021/ic502102e", "target": {"composition": [{"formula": "Ag0.94CuSe", "elements": {"Ag": 0.94, "Cu": 1.0, "Se": 1.0}, "amount": 1}]}, "material property": {"temperature (K)": 298.0, "seebeck_coefficient (\u03bcV/K)": -88.54, "electrical conductivity (S/m)": 196825.0, "thermal conductivity (W/mK)": 1.667, "power factor (W/mK2)": 0.0015875, "ZT": 0.28378824235152966}, "precursors": [{"composition": [{"formula": "Ag", "elements": {"Ag": 1.0}, "amount": 1}]}, {"composition": [{"formula": "Cu", "elements": {"Cu": 1.0}, "amount": 1}]}, {"composition": [{"formula": "Se", "elements": {"Se": 1.0}, "amount": 1}]}], "operations": [{"string": "mixing", "type": "MixingOperation", "conditions": "Ag Cu Se"}, {"string": "heating", "type": "HeatingOperation", "conditions": "1253 54"}, {"string": "cooling", "type": "CoolingOperation", "conditions": "slow"}, {"string": "grinding", "type": "GrindingOperation", "conditions": NaN}, {"string": "sintering", "type": "SinteringOperation", "conditions": "HP 50 823 20"}]}, {"doi": "https://doi.org/10.1021/ic502102e", "target": {"composition": [{"formula": "Ag0.97CuSe", "elements": {"Ag": 0.97, "Cu": 1.0, "Se": 1.0}, "amount": 1}]}, "material property": {"temperature (K)": 298.0, "seebeck_coefficient (\u03bcV/K)": -98.1, "electrical conductivity (S/m)": 179710.0, "thermal conductivity (W/mK)": 1.4647, "power factor (W/mK2)": 0.0017294589530999997, "ZT": 0.3518664354637809}, "precursors": [{"composition": [{"formula": "Ag", "elements": {"Ag": 1.0}, "amount": 1}]}, {"composition": [{"formula": "Cu", "elements": {"Cu": 1.0}, "amount": 1}]}, {"composition": [{"formula": "Se", "elements": {"Se": 1.0}, "amount": 1}]}], "operations": [{"string": "mixing", "type": "MixingOperation", "conditions": "Ag Cu Se"}, {"string": "heating", "type": "HeatingOperation", "conditions": "1253 54"}, {"string": "cooling", "type": "CoolingOperation", "conditions": "slow"}, {"string": "grinding", "type": "GrindingOperation", "conditions": NaN}, {"string": "sintering", "type": "SinteringOperation", "conditions": "HP 50 823 20"}]}, {"doi": "https://doi.org/10.1021/ic502102e", "target": {"composition": [{"formula": "AgCuSe", "elements": {"Ag": 1.0, "Cu": 1.0, "Se": 1.0}, "amount": 1}]}, "material property": {"temperature (K)": 298.0, "seebeck_coefficient (\u03bcV/K)": -74.56, "electrical conductivity (S/m)": 89860.0, "thermal conductivity (W/mK)": 1.6607, "power factor (W/mK2)": 0.000499549136896, "ZT": 0.08964029794364305}, "precursors": [{"composition": [{"formula": "Ag", "elements": {"Ag": 1.0}, "amount": 1}]}, {"composition": [{"formula": "Cu", "elements": {"Cu": 1.0}, "amount": 1}]}, {"composition": [{"formula": "Se", "elements": {"Se": 1.0}, "amount": 1}]}], "operations": [{"string": "mixing", "type": "MixingOperation", "conditions": "Ag Cu Se"}, {"string": "heating", "type": "HeatingOperation", "conditions": "1253 54"}, {"string": "cooling", "type": "CoolingOperation", "conditions": "slow"}, {"string": "grinding", "type": "GrindingOperation", "conditions": NaN}, {"string": "sintering", "type": "SinteringOperation", "conditions": "HP 50 823 20"}]}, {"doi": "https://doi.org/10.1038/s41467-018-08223-5", "target": {"composition": [{"formula": "Ta0.84Ti0.16FeSb", "elements": {"Ta": 0.84, "Ti": 0.16, "Fe": 1.0, "Sb": 1.0}, "amount": 1}]}, "material property": {"temperature (K)": 304.0, "seebeck_coefficient (\u03bcV/K)": 105.0, "electrical conductivity (S/m)": 409100.0, "thermal conductivity (W/mK)": 5.493, "power factor (W/mK2)": 0.00452, "ZT": 0.24961579464773345}, "precursors": [{"composition": [{"formula": "Ta", "elements": {"Ta": 1.0}, "amount": 1}]}, {"composition": [{"formula": "Sb", "elements": {"Sb": 1.0}, "amount": 1}]}], "operations": [{"string": "mixing", "type": "MixingOperation", "conditions": "Ta Sb"}, {"string": "grinding", "type": "GrindingOperation", "conditions": "ball-mill"}, {"string": "mixing", "type": "MixingOperation", "conditions": "Ta Sb Ti Fe"}, {"string": "grinding", "type": "GrindingOperation", "conditions": "ball-mill"}, {"string": "sintering", "type": "SinteringOperation", "conditions": "DC-HP 80 1123 2"}]}, {"doi": "https://doi.org/10.1038/s41467-018-08223-5", "target": {"composition": [{"formula": "Ta0.88Ti0.12FeSb", "elements": {"Ta": 0.88, "Ti": 0.12, "Fe": 1.0, "Sb": 1.0}, "amount": 1}]}, "material property": {"temperature (K)": 304.0, "seebeck_coefficient (\u03bcV/K)": 111.4, "electrical conductivity (S/m)": 401150.0, "thermal conductivity (W/mK)": 5.977, "power factor (W/mK2)": 0.005, "ZT": 0.25320221817232724}, "precursors": [{"composition": [{"formula": "Ta", "elements": {"Ta": 1.0}, "amount": 1}]}, {"composition": [{"formula": "Sb", "elements": {"Sb": 1.0}, "amount": 1}]}], "operations": [{"string": "mixing", "type": "MixingOperation", "conditions": "Ta Sb"}, {"string": "grinding", "type": "GrindingOperation", "conditions": "ball-mill"}, {"string": "mixing", "type": "MixingOperation", "conditions": "Ta Sb Ti Fe"}, {"string": "grinding", "type": "GrindingOperation", "conditions": "ball-mill"}, {"string": "sintering", "type": "SinteringOperation", "conditions": "DC-HP 80 1123 2"}]}, {"doi": "https://doi.org/10.1038/s41467-018-08223-5", "target": {"composition": [{"formula": "Ta0.92Ti0.08FeSb", "elements": {"Ta": 0.92, "Ti": 0.08, "Fe": 1.0, "Sb": 1.0}, "amount": 1}]}, "material property": {"temperature (K)": 304.0, "seebeck_coefficient (\u03bcV/K)": 135.0, "electrical conductivity (S/m)": 277000.0, "thermal conductivity (W/mK)": 6.62, "power factor (W/mK2)": 0.005048325, "ZT": 0.23182640483383685}, "precursors": [{"composition": [{"formula": "Ta", "elements": {"Ta": 1.0}, "amount": 1}]}, {"composition": [{"formula": "Sb", "elements": {"Sb": 1.0}, "amount": 1}]}], "operations": [{"string": "mixing", "type": "MixingOperation", "conditions": "Ta Sb"}, {"string": "grinding", "type": "GrindingOperation", "conditions": "ball-mill"}, {"string": "mixing", "type": "MixingOperation", "conditions": "Ta Sb Ti Fe"}, {"string": "grinding", "type": "GrindingOperation", "conditions": "ball-mill"}, {"string": "sintering", "type": "SinteringOperation", "conditions": "DC-HP 80 1123 2"}]}, {"doi": "https://doi.org/10.1038/s41467-018-08223-5", "target": {"composition": [{"formula": "Ta0.94Ti0.06FeSb", "elements": {"Ta": 0.94, "Ti": 0.06, "Fe": 1.0, "Sb": 1.0}, "amount": 1}]}, "material property": {"temperature (K)": 570.0, "seebeck_coefficient (\u03bcV/K)": 202.4, "electrical conductivity (S/m)": 116800.0, "thermal conductivity (W/mK)": 5.03, "power factor (W/mK2)": 0.00482, "ZT": 0.544}, "precursors": [{"composition": [{"formula": "Ta", "elements": {"Ta": 1.0}, "amount": 1}]}, {"composition": [{"formula": "Sb", "elements": {"Sb": 1.0}, "amount": 1}]}], "operations": [{"string": "mixing", "type": "MixingOperation", "conditions": "Ta Sb"}, {"string": "grinding", "type": "GrindingOperation", "conditions": "ball-mill"}, {"string": "mixing", "type": "MixingOperation", "conditions": "Ta Sb Ti Fe"}, {"string": "grinding", "type": "GrindingOperation", "conditions": "ball-mill"}, {"string": "sintering", "type": "SinteringOperation", "conditions": "DC-HP 80 1123 2"}]}, {"doi": "https://doi.org/10.1038/s41467-018-08223-5", "target": {"composition": [{"formula": "Ta0.96Ti0.04FeSb", "elements": {"Ta": 0.96, "Ti": 0.04, "Fe": 1.0, "Sb": 1.0}, "amount": 1}]}, "material property": {"temperature (K)": 304.0, "seebeck_coefficient (\u03bcV/K)": 178.5, "electrical conductivity (S/m)": 77700.0, "thermal conductivity (W/mK)": 6.92, "power factor (W/mK2)": 0.002475696825, "ZT": 0.10875893566473988}, "precursors": [{"composition": [{"formula": "Ta", "elements": {"Ta": 1.0}, "amount": 1}]}, {"composition": [{"formula": "Sb", "elements": {"Sb": 1.0}, "amount": 1}]}], "operations": [{"string": "mixing", "type": "MixingOperation", "conditions": "Ta Sb"}, {"string": "grinding", "type": "GrindingOperation", "conditions": "ball-mill"}, {"string": "mixing", "type": "MixingOperation", "conditions": "Ta Sb Ti Fe"}, {"string": "grinding", "type": "GrindingOperation", "conditions": "ball-mill"}, {"string": "sintering", "type": "SinteringOperation", "conditions": "DC-HP 80 1123 2"}]}, {"doi": "https://doi.org/10.1038/s41467-018-08223-5", "target": {"composition": [{"formula": "Ta0.98Ti0.02FeSb", "elements": {"Ta": 0.98, "Ti": 0.02, "Fe": 1.0, "Sb": 1.0}, "amount": 1}]}, "material property": {"temperature (K)": 304.0, "seebeck_coefficient (\u03bcV/K)": 181.8, "electrical conductivity (S/m)": 43600.0, "thermal conductivity (W/mK)": 8.52, "power factor (W/mK2)": 0.001417, "ZT": 0.05141717787042255}, "precursors": [{"composition": [{"formula": "Ta", "elements": {"Ta": 1.0}, "amount": 1}]}, {"composition": [{"formula": "Sb", "elements": {"Sb": 1.0}, "amount": 1}]}], "operations": [{"string": "mixing", "type": "MixingOperation", "conditions": "Ta Sb"}, {"string": "grinding", "type": "GrindingOperation", "conditions": "ball-mill"}, {"string": "mixing", "type": "MixingOperation", "conditions": "Ta Sb Ti Fe"}, {"string": "grinding", "type": "GrindingOperation", "conditions": "ball-mill"}, {"string": "sintering", "type": "SinteringOperation", "conditions": "DC-HP 80 1123 2"}]}, {"doi": "https://doi.org/10.1038/s41467-018-08223-5", "target": {"composition": [{"formula": "TaFeSb", "elements": {"Ta": 1.0, "Fe": 1.0, "Sb": 1.0}, "amount": 1}]}, "material property": {"temperature (K)": 670.0, "seebeck_coefficient (\u03bcV/K)": 69.48, "electrical conductivity (S/m)": 2908.0, "thermal conductivity (W/mK)": 5.475, "power factor (W/mK2)": 1.4038283923199999e-05, "ZT": 0.0017179269823824658}, "precursors": [{"composition": [{"formula": "Ta", "elements": {"Ta": 1.0}, "amount": 1}]}, {"composition": [{"formula": "Sb", "elements": {"Sb": 1.0}, "amount": 1}]}], "operations": [{"string": "mixing", "type": "MixingOperation", "conditions": "Ta Sb"}, {"string": "grinding", "type": "GrindingOperation", "conditions": "ball-mill"}, {"string": "mixing", "type": "MixingOperation", "conditions": "Ta Sb Fe"}, {"string": "grinding", "type": "GrindingOperation", "conditions": "ball-mill"}, {"string": "sintering", "type": "SinteringOperation", "conditions": "DC-HP 80 1123 2"}]}, {"doi": "https://doi.org/10.1063/1.2181427", "target": {"composition": [{"formula": "Tl2GeTe3", "elements": {"Tl": 2.0, "Ge": 1.0, "Te": 3.0}, "amount": 1}]}, "material property": {"temperature (K)": 323.0, "seebeck_coefficient (\u03bcV/K)": 201.0, "electrical conductivity (S/m)": 2850.0, "thermal conductivity (W/mK)": 0.311, "power factor (W/mK2)": 0.00011514285, "ZT": 0.117}, "precursors": [{"composition": [{"formula": "Tl2Te", "elements": {"Tl": 2.0, "Te": 1.0}, "amount": 1}]}, {"composition": [{"formula": "GeTe", "elements": {"Ge": 1.0, "Te": 1.0}, "amount": 1}]}, {"composition": [{"formula": "Te", "elements": {"Te": 1.0}, "amount": 1}]}], "operations": [{"string": "mixing", "type": "MixingOperation", "conditions": "Tl2Te GeTe Te"}, {"string": "heating", "type": "HeatingOperation", "conditions": "NaN NaN"}, {"string": "heating", "type": "HeatingOperation", "conditions": "NaN 72"}, {"string": "cooling", "type": "CoolingOperation", "conditions": NaN}, {"string": "grinding", "type": "GrindingOperation", "conditions": NaN}, {"string": "sintering", "type": "SinteringOperation", "conditions": "HP NaN NaN NaN"}]}, {"doi": "https://doi.org/10.1063/1.2181427", "target": {"composition": [{"formula": "Tl4PbTe3", "elements": {"Tl": 4.0, "Pb": 1.0, "Te": 3.0}, "amount": 1}]}, "material property": {"temperature (K)": 373.0, "seebeck_coefficient (\u03bcV/K)": 46.53, "electrical conductivity (S/m)": 53500.0, "thermal conductivity (W/mK)": 1.025, "power factor (W/mK2)": 0.00011, "ZT": 0.04215070602921951}, "precursors": [{"composition": [{"formula": "Tl2Te", "elements": {"Tl": 2.0, "Te": 1.0}, "amount": 1}]}, {"composition": [{"formula": "PbTe", "elements": {"Pb": 1.0, "Te": 1.0}, "amount": 1}]}], "operations": [{"string": "mixing", "type": "MixingOperation", "conditions": "Tl2Te PbTe"}, {"string":
