Repository: ngs00/spende

# Multimodal Graph-to-Sequence Encoder-Decoder for Learning Material Synthesis Processes of Thermoelectric Materials
Various calculation-based and data-driven methods have been proposed to discover high-performance thermoelectric materials for sustainable energy resources.
However, although several data-driven methods successfully discovered the chemical compositions of promising thermoelectric materials, the practical potential of the existing methods is still limited because there is a complex engineering problem between the discovered materials and the real-world material synthesis.

File: dataset/tmsr.json (part 21 of 24)
"heating", "type": "HeatingOperation", "conditions": "NaN NaN"}, {"string": "heating", "type": "HeatingOperation", "conditions": "NaN 72"}, {"string": "cooling", "type": "CoolingOperation", "conditions": NaN}, {"string": "grinding", "type": "GrindingOperation", "conditions": NaN}, {"string": "sintering", "type": "SinteringOperation", "conditions": "HP NaN NaN NaN"}]}, {"doi": "https://doi.org/10.1063/1.2181427", "target": {"composition": [{"formula": "Tl4SnTe3", "elements": {"Tl": 4.0, "Sn": 1.0, "Te": 3.0}, "amount": 1}]}, "material property": {"temperature (K)": 323.0, "seebeck_coefficient (\u03bcV/K)": 126.0, "electrical conductivity (S/m)": 28700.0, "thermal conductivity (W/mK)": 0.52, "power factor (W/mK2)": 0.00045564119999999997, "ZT": 0.272}, "precursors": [{"composition": [{"formula": "Tl2Te", "elements": {"Tl": 2.0, "Te": 1.0}, "amount": 1}]}, {"composition": [{"formula": "Sn", "elements": {"Sn": 1.0}, "amount": 1}]}, {"composition": [{"formula": "Te", "elements": {"Te": 1.0}, "amount": 1}]}], "operations": [{"string": "mixing", "type": "MixingOperation", "conditions": "Tl2Te Sn Te"}, {"string": "heating", "type": "HeatingOperation", "conditions": "NaN NaN"}, {"string": "heating", "type": "HeatingOperation", "conditions": "NaN 72"}, {"string": "cooling", "type": "CoolingOperation", "conditions": NaN}, {"string": "grinding", "type": "GrindingOperation", "conditions": NaN}, {"string": "sintering", "type": "SinteringOperation", "conditions": "HP NaN NaN NaN"}]}, {"doi": "https://doi.org/10.1063/1.2920210", "target": {"composition": [{"formula": "Ba0.03Co4Sb12", "elements": {"Ba": 0.03, "Co": 4.0, "Sb": 12.0}, "amount": 1}]}, "material property": {"temperature (K)": 300.0, "seebeck_coefficient (\u03bcV/K)": -219.66, "electrical conductivity (S/m)": 39900.0, "thermal conductivity (W/mK)": 5.4135, "power factor (W/mK2)": 0.0019251955724400001, "ZT": 0.10668858810972569}, "precursors": [{"composition": [{"formula": "Ba", "elements": {"Ba": 1.0}, "amount": 1}]}, {"composition": [{"formula": "Sb", "elements": {"Sb": 1.0}, "amount": 1}]}], "operations": [{"string": "mixing", "type": "MixingOperation", "conditions": "Ba Sb"}, {"string": "heating", "type": "HeatingOperation", "conditions": "903 96"}, {"string": "cooling", "type": "CoolingOperation", "conditions": NaN}, {"string": "mixing", "type": "MixingOperation", "conditions": "Ba Sb Co"}, {"string": "heating", "type": "HeatingOperation", "conditions": "1323 24"}, {"string": "cooling", "type": "CoolingOperation", "conditions": "rapid"}, {"string": "grinding", "type": "GrindingOperation", "conditions": NaN}, {"string": "pressing", "type": "PressingOperation", "conditions": NaN}, {"string": "heating", "type": "HeatingOperation", "conditions": "973 144"}, {"string": "sintering", "type": "SinteringOperation", "conditions": "PAS NaN 873 15"}]}, {"doi": "https://doi.org/10.1063/1.2920210", "target": {"composition": [{"formula": "Ba0.11Yb0.03Co4Sb12", "elements": {"Ba": 0.11, "Yb": 0.03, "Co": 4.0, "Sb": 12.0}, "amount": 1}]}, "material property": {"temperature (K)": 300.0, "seebeck_coefficient (\u03bcV/K)": -114.8, "electrical conductivity (S/m)": 178700.0, "thermal conductivity (W/mK)": 3.203, "power factor (W/mK2)": 0.002355094448, "ZT": 0.215}, "precursors": [{"composition": [{"formula": "Ba", "elements": {"Ba": 1.0}, "amount": 1}]}, {"composition": [{"formula": "Sb", "elements": {"Sb": 1.0}, "amount": 1}]}], "operations": [{"string": "mixing", "type": "MixingOperation", "conditions": "Ba Sb"}, {"string": "heating", "type": "HeatingOperation", "conditions": "903 96"}, {"string": "cooling", "type": "CoolingOperation", "conditions": NaN}, {"string": "mixing", "type": "MixingOperation", "conditions": "Ba Sb Co Yb"}, {"string": "heating", "type": "HeatingOperation", "conditions": "1323 24"}, {"string": "cooling", "type": "CoolingOperation", "conditions": "rapid"}, {"string": "grinding", "type": "GrindingOperation", "conditions": NaN}, {"string": "pressing", "type": "PressingOperation", "conditions": NaN}, {"string": "heating", "type": "HeatingOperation", "conditions": "973 144"}, {"string": "sintering", "type": "SinteringOperation", "conditions": "PAS NaN 873 15"}]}, {"doi": "https://doi.org/10.1063/1.2920210", "target": {"composition": [{"formula": "Ba0.15Yb0.01Co4Sb12", "elements": {"Ba": 0.15, "Yb": 0.01, "Co": 4.0, "Sb": 12.0}, "amount": 1}]}, "material property": {"temperature (K)": 300.0, "seebeck_coefficient (\u03bcV/K)": -125.1, "electrical conductivity (S/m)": 179700.0, "thermal conductivity (W/mK)": 4.35, "power factor (W/mK2)": 0.0028123067969999995, "ZT": 0.1939521928965517}, "precursors": [{"composition": [{"formula": "Ba", "elements": {"Ba": 1.0}, "amount": 1}]}, {"composition": [{"formula": "Sb", "elements": {"Sb": 1.0}, "amount": 1}]}], "operations": [{"string": "mixing", "type": "MixingOperation", "conditions": "Ba Sb"}, {"string": "heating", "type": "HeatingOperation", "conditions": "903 96"}, {"string": "cooling", "type": "CoolingOperation", "conditions": NaN}, {"string": "mixing", "type": "MixingOperation", "conditions": "Ba Sb Co Yb"}, {"string": "heating", "type": "HeatingOperation", "conditions": "1323 24"}, {"string": "cooling", "type": "CoolingOperation", "conditions": "rapid"}, {"string": "grinding", "type": "GrindingOperation", "conditions": NaN}, {"string": "pressing", "type": "PressingOperation", "conditions": NaN}, {"string": "heating", "type": "HeatingOperation", "conditions": "973 144"}, {"string": "sintering", "type": "SinteringOperation", "conditions": "PAS NaN 873 15"}]}, {"doi": "https://doi.org/10.1063/1.3579261", "target": {"composition": [{"formula": "Ag3.4Mo9Se11", "elements": {"Ag": 3.4, "Mo": 9.0, "Se": 11.0}, "amount": 1}]}, "material property": {"temperature (K)": 350.0, "seebeck_coefficient (\u03bcV/K)": 71.0, "electrical conductivity (S/m)": 58000.0, "thermal conductivity (W/mK)": 1.26, "power factor (W/mK2)": 0.000292378, "ZT": 0.0804}, "precursors": [{"composition": [{"formula": "Ag", "elements": {"Ag": 1.0}, "amount": 1}]}, {"composition": [{"formula": "Mo", "elements": {"Mo": 1.0}, "amount": 1}]}, {"composition": [{"formula": "MoSe2", "elements": {"Mo": 1.0, "Se": 2.0}, "amount": 1}]}], "operations": [{"string": "mixing", "type": "MixingOperation", "conditions": "Ag Mo MoSe2"}, {"string": "ginding", "type": "GrindingOperation", "conditions": NaN}, {"string": "sintering", "type": "SinteringOperation", "conditions": "SPS 80 1323 10"}]}, {"doi": "https://doi.org/10.1063/1.3579261", "target": {"composition": [{"formula": "Ag3.5Mo9Se11", "elements": {"Ag": 3.5, "Mo": 9.0, "Se": 11.0}, "amount": 1}]}, "material property": {"temperature (K)": 350.0, "seebeck_coefficient (\u03bcV/K)": 69.75, "electrical conductivity (S/m)": 57600.0, "thermal conductivity (W/mK)": 1.22, "power factor (W/mK2)": 0.0002802276, "ZT": 0.08039316393442622}, "precursors": [{"composition": [{"formula": "Ag", "elements": {"Ag": 1.0}, "amount": 1}]}, {"composition": [{"formula": "Mo", "elements": {"Mo": 1.0}, "amount": 1}]}, {"composition": [{"formula": "MoSe2", "elements": {"Mo": 1.0, "Se": 2.0}, "amount": 1}]}], "operations": [{"string": "mixing", "type": "MixingOperation", "conditions": "Ag Mo MoSe2"}, {"string": "ginding", "type": "GrindingOperation", "conditions": NaN}, {"string": "sintering", "type": "SinteringOperation", "conditions": "SPS 80 1323 10"}]}, {"doi": "https://doi.org/10.1063/1.3579261", "target": {"composition": [{"formula": "Ag3.7Mo9Se11", "elements": {"Ag": 3.7, "Mo": 9.0, "Se": 11.0}, "amount": 1}]}, "material property": {"temperature (K)": 350.0, "seebeck_coefficient (\u03bcV/K)": 74.0, "electrical conductivity (S/m)": 55400.0, "thermal conductivity (W/mK)": 1.1804, "power factor (W/mK2)": 0.0003033704, "ZT": 0.08995225347339886}, "precursors": [{"composition": [{"formula": "Ag", "elements": {"Ag": 1.0}, "amount": 1}]}, {"composition": [{"formula": "Mo", "elements": {"Mo": 1.0}, "amount": 1}]}, {"composition": [{"formula": "MoSe2", "elements": {"Mo": 1.0, "Se": 2.0}, "amount": 1}]}], "operations": [{"string": "mixing", "type": "MixingOperation", "conditions": "Ag Mo MoSe2"}, {"string": "ginding", "type": "GrindingOperation", "conditions": NaN}, {"string": "sintering", "type": "SinteringOperation", "conditions": "SPS 80 1323 10"}]}, {"doi": "https://doi.org/10.1063/1.3579261", "target": {"composition": [{"formula": "Ag3.8Mo9Se11", "elements": {"Ag": 3.8, "Mo": 9.0, "Se": 11.0}, "amount": 1}]}, "material property": {"temperature (K)": 350.0, "seebeck_coefficient (\u03bcV/K)": 92.4, "electrical conductivity (S/m)": 35800.0, "thermal conductivity (W/mK)": 0.8527, "power factor (W/mK2)": 0.000305651808, "ZT": 0.125}, "precursors": [{"composition": [{"formula": "Ag", "elements": {"Ag": 1.0}, "amount": 1}]}, {"composition": [{"formula": "Mo", "elements": {"Mo": 1.0}, "amount": 1}]}, {"composition": [{"formula": "MoSe2", "elements": {"Mo": 1.0, "Se": 2.0}, "amount": 1}]}], "operations": [{"string": "mixing", "type": "MixingOperation", "conditions": "Ag Mo MoSe2"}, {"string": "ginding", "type": "GrindingOperation", "conditions": NaN}, {"string": "sintering", "type": "SinteringOperation", "conditions": "SPS 80 1323 10"}]}, {"doi": "https://doi.org/10.1063/1.3579261", "target": {"composition": [{"formula": "Ag3.9Mo9Se11", "elements": {"Ag": 3.9, "Mo": 9.0, "Se": 11.0}, "amount": 1}]}, "material property": {"temperature (K)": 350.0, "seebeck_coefficient (\u03bcV/K)": 98.0, "electrical conductivity (S/m)": 30250.0, "thermal conductivity (W/mK)": 0.78, "power factor (W/mK2)": 0.000290521, "ZT": 0.13036198717948716}, "precursors": [{"composition": [{"formula": "Ag", "elements": {"Ag": 1.0}, "amount": 1}]}, {"composition": [{"formula": "Mo", "elements": {"Mo": 1.0}, "amount": 1}]}, {"composition": [{"formula": "MoSe2", "elements": {"Mo": 1.0, "Se": 2.0}, "amount": 1}]}], "operations": [{"string": "mixing", "type": "MixingOperation", "conditions": "Ag Mo MoSe2"}, {"string": "ginding", "type": "GrindingOperation", "conditions": NaN}, {"string": "sintering", "type": "SinteringOperation", "conditions": "SPS 80 1323 10"}]}, {"doi": "https://doi.org/10.1063/1.3663526", "target": {"composition": [{"formula": "BaDyCo4O7", "elements": {"Ba": 1.0, "Dy": 1.0, "Co": 4.0, "O": 7.0}, "amount": 1}]}, "material property": {"temperature (K)": 368.0, "seebeck_coefficient (\u03bcV/K)": 142.9, "electrical conductivity (S/m)": 77.0, "thermal conductivity (W/mK)": 0.613, "power factor (W/mK2)": 1.502e-06, "ZT": 0.0008}, "precursors": [{"composition": [{"formula": "Dy2O3", "elements": {"Dy": 2.0, "O": 3.0}, "amount": 1}]}], "operations": [{"string": "mixing", "type": "MixingOperation", "conditions": "Dy2O3"}, {"string": "heating", "type": "HeatingOperation", "conditions": "823 12"}, {"string": "cooling", "type": "CoolingOperation", "conditions": NaN}, {"string": "mixing", "type": "MixingOperation", "conditions": "BaCO3 Co3O4 Dy2O3"}, {"string": "heating", "type": "HeatingOperation", "conditions": "1123 50"}, {"string": "cooling", "type": "CoolingOperation", "conditions": "slow"}, {"string": "grinding", "type": "GrindingOperation", "conditions": NaN}, {"string": "heating", "type": "HeatingOperation", "conditions": "1223 50"}, {"string": "cooling", "type": "CoolingOperation", "conditions": "slow"}, {"string": "grinding", "type": "GrindingOperation", "conditions": NaN}, {"string": "heating", "type": "HeatingOperation", "conditions": "1323 40"}, {"string": "cooling", "type": "CoolingOperation", "conditions": "slow"}, {"string": "grinding", "type": "GrindingOperation", "conditions": NaN}, {"string": "heating", "type": "HeatingOperation", "conditions": "1413 40"}, {"string": "cooling", "type": "CoolingOperation", "conditions": "slow"}, {"string": "grinding", "type": "GrindingOperation", "conditions": NaN}, {"string": "sintering", "type": "SinteringOperation", "conditions": "SPS 30 1273 5"}]}, {"doi": "https://doi.org/10.1063/1.3663526", "target": {"composition": [{"formula": "BaErCo4O7", "elements": {"Ba": 1.0, "Er": 1.0, "Co": 4.0, "O": 7.0}, "amount": 1}]}, "material property": {"temperature (K)": 368.0, "seebeck_coefficient (\u03bcV/K)": 132.0, "electrical conductivity (S/m)": 94.0, "thermal conductivity (W/mK)": 0.624, "power factor (W/mK2)": 1.6e-06, "ZT": 0.0009}, "precursors": [{"composition": [{"formula": "Er2O3", "elements": {"Er": 2.0, "O": 3.0}, "amount": 1}]}], "operations": [{"string": "mixing", "type": "MixingOperation", "conditions": "Er2O3"}, {"string": "heating", "type": "HeatingOperation", "conditions": "823 12"}, {"string": "cooling", "type": "CoolingOperation", "conditions": NaN}, {"string": "mixing", "type": "MixingOperation", "conditions": "BaCO3 Co3O4 Er2O3"}, {"string": "heating", "type": "HeatingOperation", "conditions": "1123 50"}, {"string": "cooling", "type": "CoolingOperation", "conditions": "slow"}, {"string": "grinding", "type": "GrindingOperation", "conditions": NaN}, {"string": "heating", "type": "HeatingOperation", "conditions": "1223 50"}, {"string": "cooling", "type": "CoolingOperation", "conditions": "slow"}, {"string": "grinding", "type": "GrindingOperation", "conditions": NaN}, {"string": "heating", "type": "HeatingOperation", "conditions": "1323 40"}, {"string": "cooling", "type": "CoolingOperation", "conditions": "slow"}, {"string": "grinding", "type": "GrindingOperation", "conditions": NaN}, {"string": "heating", "type": "HeatingOperation", "conditions": "1413 40"}, {"string": "cooling", "type": "CoolingOperation", "conditions": "slow"}, {"string": "grinding", "type": "GrindingOperation", "conditions": NaN}, {"string": "sintering", "type": "SinteringOperation", "conditions": "SPS 30 1273 5"}]}, {"doi": "https://doi.org/10.1063/1.3663526", "target": {"composition": [{"formula": "BaHoCo4O7", "elements": {"Ba": 1.0, "Ho": 1.0, "Co": 4.0, "O": 7.0}, "amount": 1}]}, "material property": {"temperature (K)": 368.0, "seebeck_coefficient (\u03bcV/K)": 134.0, "electrical conductivity (S/m)": 87.0, "thermal conductivity (W/mK)": 0.58, "power factor (W/mK2)": 1.5e-06, "ZT": 0.00087}, "precursors": [{"composition": [{"formula": "Ho2O3", "elements": {"Ho": 2.0, "O": 3.0}, "amount": 1}]}], "operations": [{"string": "mixing", "type": "MixingOperation", "conditions": "Ho2O3"}, {"string": "heating", "type": "HeatingOperation", "conditions": "823 12"}, {"string": "cooling", "type": "CoolingOperation", "conditions": NaN}, {"string": "mixing", "type": "MixingOperation", "conditions": "BaCO3 Co3O4 Ho2O3"}, {"string": "heating", "type": "HeatingOperation", "conditions": "1123 50"}, {"string": "cooling", "type": "CoolingOperation", "conditions": "slow"}, {"string": "grinding", "type": "GrindingOperation", "conditions": NaN}, {"string": "heating", "type": "HeatingOperation", "conditions": "1223 50"}, {"string": "cooling", "type": "CoolingOperation", "conditions": "slow"}, {"string": "grinding", "type": "GrindingOperation", "conditions": NaN}, {"string": "heating", "type": "HeatingOperation", "conditions": "1323 40"}, {"string": "cooling", "type": "CoolingOperation", "conditions": "slow"}, {"string": "grinding", "type": "GrindingOperation", "conditions": NaN}, {"string": "heating", "type": "HeatingOperation", "conditions": "1413 40"}, {"string": "cooling", "type": "CoolingOperation", "conditions": "slow"}, {"string": "grinding", "type": "GrindingOperation", "conditions": NaN}, {"string": "sintering", "type": "SinteringOperation", "conditions": "SPS 30 1273 5"}]}, {"doi": "https://doi.org/10.1063/1.3663526", "target": {"composition": [{"formula": "BaLuCo4O7", "elements": {"Ba": 1.0, "Lu": 1.0, "Co": 4.0, "O": 7.0}, "amount": 1}]}, "material property": {"temperature (K)": 368.0, "seebeck_coefficient (\u03bcV/K)": 128.0, "electrical conductivity (S/m)": 99.0, "thermal conductivity (W/mK)": 0.59, "power factor (W/mK2)": 1.6e-06, "ZT": 0.0010116981152542375}, "precursors": [{"composition": [{"formula": "Lu2O3", "elements": {"Lu": 2.0, "O": 3.0}, "amount": 1}]}], "operations": [{"string": "mixing", "type": "MixingOperation", "conditions": "Lu2O3"}, {"string": "heating", "type": "HeatingOperation", "conditions": "823 12"}, {"string": "cooling", "type": "CoolingOperation", "conditions": NaN}, {"string": "mixing", "type": "MixingOperation", "conditions": "BaCO3 Co3O4 Lu2O3"}, {"string": "heating", "type": "HeatingOperation", "conditions": "1123 50"}, {"string": "cooling", "type": "CoolingOperation", "conditions": "slow"}, {"string": "grinding", "type": "GrindingOperation", "conditions": NaN}, {"string": "heating", "type": "HeatingOperation", "conditions": "1223 50"}, {"string": "cooling", "type": "CoolingOperation", "conditions": "slow"}, {"string": "grinding", "type": "GrindingOperation", "conditions": NaN}, {"string": "heating", "type": "HeatingOperation", "conditions": "1323 40"}, {"string": "cooling", "type": "CoolingOperation", "conditions": "slow"}, {"string": "grinding", "type": "GrindingOperation", "conditions": NaN}, {"string": "heating", "type": "HeatingOperation", "conditions": "1413 40"}, {"string": "cooling", "type": "CoolingOperation", "conditions": "slow"}, {"string": "grinding", "type": "GrindingOperation", "conditions": NaN}, {"string": "sintering", "type": "SinteringOperation", "conditions": "SPS 30 1273 5"}]}, {"doi": "https://doi.org/10.1063/1.3663526", "target": {"composition": [{"formula": "BaTmCo4O7", "elements": {"Ba": 1.0, "Tm": 1.0, "Co": 4.0, "O": 7.0}, "amount": 1}]}, "material property": {"temperature (K)": 368.0, "seebeck_coefficient (\u03bcV/K)": 130.0, "electrical conductivity (S/m)": 108.0, "thermal conductivity (W/mK)": 0.5567, "power factor (W/mK2)": 1.75e-06, "ZT": 0.00113}, "precursors": [{"composition": [{"formula": "Tm2O3", "elements": {"Tm": 2.0, "O": 3.0}, "amount": 1}]}], "operations": [{"string": "mixing", "type": "MixingOperation", "conditions": "Tm2O3"}, {"string": "heating", "type": "HeatingOperation", "conditions": "823 12"}, {"string": "cooling", "type": "CoolingOperation", "conditions": NaN}, {"string": "mixing", "type": "MixingOperation", "conditions": "BaCO3 Co3O4 Tm2O3"}, {"string": "heating", "type": "HeatingOperation", "conditions": "1123 50"}, {"string": "cooling", "type": "CoolingOperation", "conditions": "slow"}, {"string": "grinding", "type": "GrindingOperation", "conditions": NaN}, {"string": "heating", "type": "HeatingOperation", "conditions": "1223 50"}, {"string": "cooling", "type": "CoolingOperation", "conditions": "slow"}, {"string": "grinding", "type": "GrindingOperation", "conditions": NaN}, {"string": "heating", "type": "HeatingOperation", "conditions": "1323 40"}, {"string": "cooling", "type": "CoolingOperation", "conditions": "slow"}, {"string": "grinding", "type": "GrindingOperation", "conditions": NaN}, {"string": "heating", "type": "HeatingOperation", "conditions": "1413 40"}, {"string": "cooling", "type": "CoolingOperation", "conditions": "slow"}, {"string": "grinding", "type": "GrindingOperation", "conditions": NaN}, {"string": "sintering", "type": "SinteringOperation", "conditions": "SPS 30 1273 5"}]}, {"doi": "https://doi.org/10.1063/1.3694742", "target": {"composition": [{"formula": "In0.005Pb0.995Te0.994I0.006", "elements": {"In": 0.005, "Pb": 0.995, "Te": 0.994, "I": 0.006}, "amount": 1}]}, "material property": {"temperature (K)": 378.0, "seebeck_coefficient (\u03bcV/K)": -153.2, "electrical conductivity (S/m)": 81875.0, "thermal conductivity (W/mK)": 1.882, "power factor (W/mK2)": 0.0019216258999999998, "ZT": 0.375}, "precursors": [{"composition": [{"formula": "In", "elements": {"In": 1.0}, "amount": 1}]}, {"composition": [{"formula": "Pb", "elements": {"Pb": 1.0}, "amount": 1}]}, {"composition": [{"formula": "Te", "elements": {"Te": 1.0}, "amount": 1}]}, {"composition": [{"formula": "PbI2", "elements": {"Pb": 1.0, "I": 2.0}, "amount": 1}]}], "operations": [{"string": "mixing", "type": "MixingOperation", "conditions": "In Pb Te PbI2"}, {"string": "heating", "type": "HeatingOperation", "conditions": "1283 1"}, {"string": "heating", "type": "HeatingOperation", "conditions": "1170 24"}, {"string": "cooling", "type": "CoolingOperation", "conditions": "slow"}]}, {"doi": "https://doi.org/10.1063/1.3694742", "target": {"composition": [{"formula": "In0.005Pb0.995Te0.996I0.004", "elements": {"In": 0.005, "Pb": 0.995, "Te": 0.996, "I": 0.004}, "amount": 1}]}, "material property": {"temperature (K)": 378.0, "seebeck_coefficient (\u03bcV/K)": -191.02, "electrical conductivity (S/m)": 49400.0, "thermal conductivity (W/mK)": 1.828, "power factor (W/mK2)": 0.001805, "ZT": 0.38}, "precursors": [{"composition": [{"formula": "In", "elements": {"In": 1.0}, "amount": 1}]}, {"composition": [{"formula": "Pb", "elements": {"Pb": 1.0}, "amount": 1}]}, {"composition": [{"formula": "Te", "elements": {"Te": 1.0}, "amount": 1}]}, {"composition": [{"formula": "PbI2", "elements": {"Pb": 1.0, "I": 2.0}, "amount": 1}]}], "operations": [{"string": "mixing", "type": "MixingOperation", "conditions": "In Pb Te PbI2"}, {"string": "heating", "type": "HeatingOperation", "conditions": "1283 1"}, {"string": "heating", "type": "HeatingOperation", "conditions": "1170 24"}, {"string": "cooling", "type": "CoolingOperation", "conditions": "slow"}]}, {"doi": "https://doi.org/10.1063/1.3694742", "target": {"composition": [{"formula": "In0.005Pb0.995Te0.998I0.002", "elements": {"In": 0.005, "Pb": 0.995, "Te": 0.998, "I": 0.002}, "amount": 1}]}, "material property": {"temperature (K)": 378.0, "seebeck_coefficient (\u03bcV/K)": -222.0, "electrical conductivity (S/m)": 33594.0, "thermal conductivity (W/mK)": 1.644, "power factor (W/mK2)": 0.001655646696, "ZT": 0.382}, "precursors": [{"composition": [{"formula": "In", "elements": {"In": 1.0}, "amount": 1}]}, {"composition": [{"formula": "Pb", "elements": {"Pb": 1.0}, "amount": 1}]}, {"composition": [{"formula": "Te", "elements": {"Te": 1.0}, "amount": 1}]}, {"composition": [{"formula": "PbI2", "elements": {"Pb": 1.0, "I": 2.0}, "amount": 1}]}], "operations": [{"string": "mixing", "type": "MixingOperation", "conditions": "In Pb Te PbI2"}, {"string": "heating", "type": "HeatingOperation", "conditions": "1283 1"}, {"string": "heating", "type": "HeatingOperation", "conditions": "1170 24"}, {"string": "cooling", "type": "CoolingOperation", "conditions": "slow"}]}, {"doi": "https://doi.org/10.1063/1.3694742", "target": {"composition": [{"formula": "In0.005Pb0.995Te0.999I0.001", "elements": {"In": 0.005, "Pb": 0.995, "Te": 0.999, "I": 0.001}, "amount": 1}]}, "material property": {"temperature (K)": 378.0, "seebeck_coefficient (\u03bcV/K)": -254.72, "electrical conductivity (S/m)": 23016.0, "thermal conductivity (W/mK)": 1.7342, "power factor (W/mK2)": 0.0014933305196544, "ZT": 0.322}, "precursors": [{"composition": [{"formula": "In", "elements": {"In": 1.0}, "amount": 1}]}, {"composition": [{"formula": "Pb", "elements": {"Pb": 1.0}, "amount": 1}]}, {"composition": [{"formula": "Te", "elements": {"Te": 1.0}, "amount": 1}]}, {"composition": [{"formula": "PbI2", "elements": {"Pb": 1.0, "I": 2.0}, "amount": 1}]}], "operations": [{"string": "mixing", "type": "MixingOperation", "conditions": "In Pb Te PbI2"}, {"string": "heating", "type": "HeatingOperation", "conditions": "1283 1"}, {"string": "heating", "type": "HeatingOperation", "conditions": "1170 24"}, {"string": "cooling", "type": "CoolingOperation", "conditions": "slow"}]}, {"doi": "https://doi.org/10.1063/1.3694742", "target": {"composition": [{"formula": "In0.015Pb0.985Te0.994I0.006", "elements": {"In": 0.015, "Pb": 0.985, "Te": 0.994, "I": 0.006}, "amount": 1}]}, "material property": {"temperature (K)": 378.0, "seebeck_coefficient (\u03bcV/K)": -201.6, "electrical conductivity (S/m)": 30470.0, "thermal conductivity (W/mK)": 1.735, "power factor (W/mK2)": 0.001256, "ZT": 0.2698024136078386}, "precursors": [{"composition": [{"formula": "In", "elements": {"In": 1.0}, "amount": 1}]}, {"composition": [{"formula": "Pb", "elements": {"Pb": 1.0}, "amount": 1}]}, {"composition": [{"formula": "Te", "elements": {"Te": 1.0}, "amount": 1}]}, {"composition": [{"formula": "PbI2", "elements": {"Pb": 1.0, "I": 2.0}, "amount": 1}]}], "operations": [{"string": "mixing", "type": "MixingOperation", "conditions": "In Pb Te PbI2"}, {"string": "heating", "type": "HeatingOperation", "conditions": "1283 1"}, {"string": "heating", "type": "HeatingOperation", "conditions": "1170 24"}, {"string": "cooling", "type": "CoolingOperation", "conditions": "slow"}]}, {"doi": "https://doi.org/10.1063/1.3694742", "target": {"composition": [{"formula": "In0.015Pb0.985Te0.996I0.004", "elements": {"In": 0.015, "Pb": 0.985, "Te": 0.996, "I": 0.004}, "amount": 1}]}, "material property": {"temperature (K)": 481.0, "seebeck_coefficient (\u03bcV/K)": -230.45, "electrical conductivity (S/m)": 20780.0, "thermal conductivity (W/mK)": 1.4, "power factor (W/mK2)": 0.0011035676679499997, "ZT": 0.37915432020282136}, "precursors": [{"composition": [{"formula": "In", "elements": {"In": 1.0}, "amount": 1}]}, {"composition": [{"formula": "Pb", "elements": {"Pb": 1.0}, "amount": 1}]}, {"composition": [{"formula": "Te", "elements": {"Te": 1.0}, "amount": 1}]}, {"composition": [{"formula": "PbI2", "elements": {"Pb": 1.0, "I": 2.0}, "amount": 1}]}], "operations": [{"string": "mixing", "type": "MixingOperation", "conditions": "In Pb Te PbI2"}, {"string": "heating", "type": "HeatingOperation", "conditions": "1283 1"}, {"string": "heating", "type": "HeatingOperation", "conditions": "1170 24"}, {"string": "cooling", "type": "CoolingOperation", "conditions": "slow"}]}, {"doi": "https://doi.org/10.1063/1.3694742", "target": {"composition": [{"formula": "In0.015Pb0.985Te0.998I0.002", "elements": {"In": 0.015, "Pb": 0.985, "Te": 0.998, "I": 0.002}, "amount": 1}]}, "material property": {"temperature (K)": 378.0, "seebeck_coefficient (\u03bcV/K)": -209.0, "electrical conductivity (S/m)": 19730.0, "thermal conductivity (W/mK)": 1.68, "power factor (W/mK2)": 0.00086182613, "ZT": 0.192}, "precursors": [{"composition": [{"formula": "In", "elements": {"In": 1.0}, "amount": 1}]}, {"composition": [{"formula": "Pb", "elements": {"Pb": 1.0}, "amount": 1}]}, {"composition": [{"formula": "Te", "elements": {"Te": 1.0}, "amount": 1}]}, {"composition": [{"formula": "PbI2", "elements": {"Pb": 1.0, "I": 2.0}, "amount": 1}]}], "operations": [{"string": "mixing", "type": "MixingOperation", "conditions": "In Pb Te PbI2"}, {"string": "heating", "type": "HeatingOperation", "conditions": "1283 1"}, {"string": "heating", "type": "HeatingOperation", "conditions": "1170 24"}, {"string": "cooling", "type": "CoolingOperation", "conditions": "slow"}]}, {"doi": "https://doi.org/10.1063/1.3694742", "target": {"composition": [{"formula": "In0.01Pb0.99Te0.994I0.006", "elements": {"In": 0.01, "Pb": 0.99, "Te": 0.994, "I": 0.006}, "amount": 1}]}, "material property": {"temperature (K)": 378.0, "seebeck_coefficient (\u03bcV/K)": -179.2, "electrical conductivity (S/m)": 57900.0, "thermal conductivity (W/mK)": 1.774, "power factor (W/mK2)": 0.0018593218559999998, "ZT": 0.3961801925411499}, "precursors": [{"composition": [{"formula": "In", "elements": {"In": 1.0}, "amount": 1}]}, {"composition": [{"formula": "Pb", "elements": {"Pb": 1.0}, "amount": 1}]}, {"composition": [{"formula": "Te", "elements": {"Te": 1.0}, "amount": 1}]}, {"composition": [{"formula": "PbI2", "elements": {"Pb": 1.0, "I": 2.0}, "amount": 1}]}], "operations": [{"string": "mixing", "type": "MixingOperation", "conditions": "In Pb Te PbI2"}, {"string": "heating", "type": "HeatingOperation", "conditions": "1283 1"}, {"string": "heating", "type": "HeatingOperation", "conditions": "1170 24"}, {"string": "cooling", "type": "CoolingOperation", "conditions": "slow"}]}, {"doi": "https://doi.org/10.1063/1.3694742", "target": {"composition": [{"formula": "In0.01Pb0.99Te0.996I0.004", "elements": {"In": 0.01, "Pb": 0.99, "Te": 0.996, "I": 0.004}, "amount": 1}]}, "material property": {"temperature (K)": 378.0, "seebeck_coefficient (\u03bcV/K)": -202.0, "electrical conductivity (S/m)": 40625.0, "thermal conductivity (W/mK)": 1.644, "power factor (W/mK2)": 0.001669, "ZT": 0.3811413777372263}, "precursors": [{"composition": [{"formula": "In", "elements": {"In": 1.0}, "amount": 1}]}, {"composition": [{"formula": "Pb", "elements": {"Pb": 1.0}, "amount": 1}]}, {"composition": [{"formula": "Te", "elements": {"Te": 1.0}, "amount": 1}]}, {"composition": [{"formula": "PbI2", "elements": {"Pb": 1.0, "I": 2.0}, "amount": 1}]}], "operations": [{"string": "mixing", "type": "MixingOperation", "conditions": "In Pb Te PbI2"}, {"string": "heating", "type": "HeatingOperation", "conditions": "1283 1"}, {"string": "heating", "type": "HeatingOperation", "conditions": "1170 24"}, {"string": "cooling", "type": "CoolingOperation", "conditions": "slow"}]}, {"doi": "https://doi.org/10.1063/1.3694742", "target": {"composition": [{"formula": "In0.01Pb0.99Te0.998I0.002", "elements": {"In": 0.01, "Pb": 0.99, "Te": 0.998, "I": 0.002}, "amount": 1}]}, "material property": {"temperature (K)": 428.0, "seebeck_coefficient (\u03bcV/K)": -238.7, "electrical conductivity (S/m)": 23350.0, "thermal conductivity (W/mK)": 1.61, "power factor (W/mK2)": 0.001336, "ZT": 0.3536792784608695}, "precursors": [{"composition": [{"formula": "In", "elements": {"In": 1.0}, "amount": 1}]}, {"composition": [{"formula": "Pb", "elements": {"Pb": 1.0}, "amount": 1}]}, {"composition": [{"formula": "Te", "elements": {"Te": 1.0}, "amount": 1}]}, {"composition": [{"formula": "PbI2", "elements": {"Pb": 1.0, "I": 2.0}, "amount": 1}]}], "operations": [{"string": "mixing", "type": "MixingOperation", "conditions": "In Pb Te PbI2"}, {"string": "heating", "type": "HeatingOperation", "conditions": "1283 1"}, {"string": "heating", "type": "HeatingOperation", "conditions": "1170 24"}, {"string": "cooling", "type": "CoolingOperation", "conditions": "slow"}]}, {"doi": "https://doi.org/10.1063/1.3694742", "target": {"composition": [{"formula": "In0.01Pb0.99Te0.999I0.001", "elements": {"In": 0.01, "Pb": 0.99, "Te": 0.999, "I": 0.001}, "amount": 1}]}, "material property": {"temperature (K)": 533.0, "seebeck_coefficient (\u03bcV/K)": -224.3, "electrical conductivity (S/m)": 15560.0, "thermal conductivity (W/mK)": 1.3948, "power factor (W/mK2)": 0.0007828312244000001, "ZT": 0.29914614468396905}, "precursors": [{"composition": [{"formula": "In", "elements": {"In": 1.0}, "amount": 1}]}, {"composition": [{"formula": "Pb", "elements": {"Pb": 1.0}, "amount": 1}]}, {"composition": [{"formula": "Te", "elements": {"Te": 1.0}, "amount": 1}]}, {"composition": [{"formula": "PbI2", "elements": {"Pb": 1.0, "I": 2.0}, "amount": 1}]}], "operations": [{"string": "mixing", "type": "MixingOperation", "conditions": "In Pb Te PbI2"}, {"string": "heating", "type": "HeatingOperation", "conditions": "1283 1"}, {"string": "heating", "type": "HeatingOperation", "conditions": "1170 24"}, {"string": "cooling", "type": "CoolingOperation", "conditions": "slow"}]}, {"doi": "https://doi.org/10.1063/1.5144156", "target": {"composition": [{"formula": "Mo3Sb7", "elements": {"Mo": 3.0, "Sb": 7.0}, "amount": 1}]}, "material property": {"temperature (K)": 723.0, "seebeck_coefficient (\u03bcV/K)": 39.17, "electrical conductivity (S/m)": 425000.0, "thermal conductivity (W/mK)": 6.82, "power factor (W/mK2)": 0.0006520727825000001, "ZT": 0.06912736389259531}, "precursors": [{"composition": [{"formula": "Mo", "elements": {"Mo": 1.0}, "amount": 1}]}, {"composition": [{"formula": "Sb", "elements": {"Sb": 1.0}, "amount": 1}]}], "operations": [{"string": "mixing", "type": "MixingOperation", "conditions": "Mo Sb"}, {"string": "heating", "type": "HeatingOperation", "conditions": "1073 240"}, {"string": "cooling", "type": "CoolingOperation", "conditions": "rapid"}, {"string": "grinding", "type": "GrindingOperation", "conditions": NaN}, {"string": "sintering", "type": "SinteringOperation", "conditions": "SPS 100 1023 5"}]}, {"doi": "https://doi.org/10.1063/1.5144156", "target": {"composition": [{"formula": "Mo3Sb7I", "elements": {"Mo": 3.0, "Sb": 7.0, "I": 1.0}, "amount": 1}]}, "material property": {"temperature (K)": 523.0, "seebeck_coefficient (\u03bcV/K)": 36.29, "electrical conductivity (S/m)": 494500.0, "thermal conductivity (W/mK)": 5.77, "power factor (W/mK2)": 0.00065123874745, "ZT": 0.059029092706473135}, "precursors": [{"composition": [{"formula": "Mo", "elements": {"Mo": 1.0}, "amount": 1}]}, {"composition": [{"formula": "Sb", "elements": {"Sb": 1.0}, "amount": 1}]}], "operations": [{"string": "mixing", "type": "MixingOperation", "conditions": "Mo Sb"}, {"string": "heating", "type": "HeatingOperation", "conditions": "1073 240"}, {"string": "cooling", "type": "CoolingOperation", "conditions": "rapid"}, {"string": "grinding", "type": "GrindingOperation", "conditions": NaN}, {"string": "mixing", "type": "MixingOperation", "conditions": "Mo Sb I"}, {"string": "sintering", "type": "SinteringOperation", "conditions": "SPS 300 1023 30"}]}, {"doi": "https://doi.org/10.1063/1.5144156", "target": {"composition": [{"formula": "Mo3Sb7I0.75", "elements": {"Mo": 3.0, "Sb": 7.0, "I": 0.75}, "amount": 1}]}, "material property": {"temperature (K)": 323.0, "seebeck_coefficient (\u03bcV/K)": 17.4, "electrical conductivity (S/m)": 624500.0, "thermal conductivity (W/mK)": 5.0, "power factor (W/mK2)": 0.00018907361999999996, "ZT": 0.012214155851999997}, "precursors": [{"composition": [{"formula": "Mo", "elements": {"Mo": 1.0}, "amount": 1}]}, {"composition": [{"formula": "Sb", "elements": {"Sb": 1.0}, "amount": 1}]}], "operations": [{"string": "mixing", "type": "MixingOperation", "conditions": "Mo Sb"}, {"string": "heating", "type": "HeatingOperation", "conditions": "1073 240"}, {"string": "cooling", "type": "CoolingOperation", "conditions": "rapid"}, {"string": "grinding", "type": "GrindingOperation", "conditions": NaN}, {"string": "mixing", "type": "MixingOperation", "conditions": "Mo Sb I"}, {"string": "sintering", "type": "SinteringOperation", "conditions": "SPS 300 1023 30"}]}, {"doi": "https://doi.org/10.1063/1.5144156", "target": {"composition": [{"formula": "Mo3Sb7I1.25", "elements": {"Mo": 3.0, "Sb": 7.0, "I": 1.25}, "amount": 1}]}, "material property": {"temperature (K)": 323.0, "seebeck_coefficient (\u03bcV/K)": 21.2, "electrical conductivity (S/m)": 571800.0, "thermal conductivity (W/mK)": 4.704, "power factor (W/mK2)": 0.000256989792, "ZT": 0.01764619532653061}, "precursors": [{"composition": [{"formula": "Mo", "elements": {"Mo": 1.0}, "amount": 1}]}, {"composition": [{"formula": "Sb", "elements": {"Sb": 1.0}, "amount": 1}]}], "operations": [{"string": "mixing", "type": "MixingOperation", "conditions": "Mo Sb"}, {"string": "heating", "type": "HeatingOperation", "conditions": "1073 240"}, {"string": "cooling", "type": "CoolingOperation", "conditions": "rapid"}, {"string": "grinding", "type": "GrindingOperation", "conditions": NaN}, {"string": "mixing", "type": "MixingOperation", "conditions": "Mo Sb I"}, {"string": "sintering", "type": "SinteringOperation", "conditions": "SPS 300 1023 30"}]}, {"doi": "https://doi.org/10.1063/1.5144156", "target": {"composition": [{"formula": "Mo3Sb7I1.5", "elements": {"Mo": 3.0, "Sb": 7.0, "I": 1.5}, "amount": 1}]}, "material property": {"temperature (K)": 323.0, "seebeck_coefficient (\u03bcV/K)": 6.6, "electrical conductivity (S/m)": 497000.0, "thermal conductivity (W/mK)": 4.31, "power factor (W/mK2)": 2.1649319999999994e-05, "ZT": 0.0016224432389791183}, "precursors": [{"composition": [{"formula": "Mo", "elements": {"Mo": 1.0}, "amount": 1}]}, {"composition": [{"formula": "Sb", "elements": {"Sb": 1.0}, "amount": 1}]}], "operations": [{"string": "mixing", "type": "MixingOperation", "conditions": "Mo Sb"}, {"string": "heating", "type": "HeatingOperation", "conditions": "1073 240"}, {"string": "cooling", "type": "CoolingOperation", "conditions": "rapid"}, {"string": "grinding", "type": "GrindingOperation", "conditions": NaN}, {"string": "mixing", "type": "MixingOperation", "conditions": "Mo Sb I"}, {"string": "sintering", "type": "SinteringOperation", "conditions": "SPS 300 1023 30"}]}, {"doi": "https://doi.org/10.1073/pnas.1819157116", "target": {"composition": [{"formula": "Eu2Zn0.96Sb2", "elements": {"Eu": 2.0, "Zn": 0.96, "Sb": 2.0}, "amount": 1}]}, "material property": {"temperature (K)": 300.0, "seebeck_coefficient (\u03bcV/K)": 113.0, "electrical conductivity (S/m)": 25918.0, "thermal conductivity (W/mK)": 0.54, "power factor (W/mK2)": 0.000330946942, "ZT": 0.18385941222222218}, "precursors": [{"composition": [{"formula": "Eu", "elements": {"Eu": 1.0}, "amount": 1}]}, {"composition": [{"formula": "Zn", "elements": {"Zn": 1.0}, "amount": 1}]}, {"composition": [{"formula": "Sb", "elements": {"Sb": 1.0}, "amount": 1}]}], "operations": [{"string": "mixing", "type": "MixingOperation", "conditions": "Eu Zn Sb"}, {"string": "grinding", "type": "GrindingOperation", "conditions": "HEBM"}, {"string": "sintering", "type": "SinteringOperation", "conditions": "DC-HP 50 853 2"}]}, {"doi": "https://doi.org/10.1073/pnas.1819157116", "target": {"composition": [{"formula": "Eu2Zn0.98Sb2", "elements": {"Eu": 2.0, "Zn": 0.98, "Sb": 2.0}, "amount": 1}]}, "material property": {"temperature (K)": 300.0, "seebeck_coefficient (\u03bcV/K)": 142.0, "electrical conductivity (S/m)": 18000.0, "thermal conductivity (W/mK)": 0.5, "power factor (W/mK2)": 0.000362952, "ZT": 0.2177712}, "precursors": [{"composition": [{"formula": "Eu", "elements": {"Eu": 1.0}, "amount": 1}]}, {"composition": [{"formula": "Zn", "elements": {"Zn": 1.0}, "amount": 1}]}, {"composition": [{"formula": "Sb", "elements": {"Sb": 1.0}, "amount": 1}]}], "operations": [{"string": "mixing", "type": "MixingOperation", "conditions": "Eu Zn Sb"}, {"string": "grinding", "type": "GrindingOperation", "conditions": "HEBM"}, {"string": "sintering", "type": "SinteringOperation", "conditions": "DC-HP 50 853 2"}]}, {"doi": "https://doi.org/10.1073/pnas.1819157116", "target": {"composition": [{"formula": "Eu2ZnSb2", "elements": {"Eu": 2.0, "Zn": 1.0, "Sb": 2.0}, "amount": 1}]}, "material property": {"temperature (K)": 300.0, "seebeck_coefficient (\u03bcV/K)": 250.0, "electrical conductivity (S/m)": 3231.0, "thermal conductivity (W/mK)": 0.43, "power factor (W/mK2)": 0.0002019375, "ZT": 0.14088662790697673}, "precursors": [{"composition": [{"formula": "Eu", "elements": {"Eu": 1.0}, "amount": 1}]}, {"composition": [{"formula": "Zn", "elements": {"Zn": 1.0}, "amount": 1}]}, {"composition": [{"formula": "Sb", "elements": {"Sb": 1.0}, "amount": 1}]}], "operations": [{"string": "mixing", "type": "MixingOperation", "conditions": "Eu Zn Sb"}, {"string": "grinding", "type": "GrindingOperation", "conditions": "HEBM"}, {"string": "sintering", "type": "SinteringOperation", "conditions": "DC-HP 50 853 2"}]}, {"doi": "https://doi.org/10.1103/PhysRevB.61.2475", "target": {"composition": [{"formula": "Tl0.1Co4Sb12", "elements": {"Tl": 0.1, "Co": 4.0, "Sb": 12.0}, "amount": 1}]}, "material property": {"temperature (K)": 50.0, "seebeck_coefficient (\u03bcV/K)": -32.77, "electrical conductivity (S/m)": 224444.0, "thermal conductivity (W/mK)": 4.12, "power factor (W/mK2)": 0.00024102432916760005, "ZT": 0.0029250525384417483}, "precursors": [{"composition": [{"formula": "Tl", "elements": {"Tl": 1.0}, "amount": 1}]}, {"composition": [{"formula": "Co", "elements": {"Co": 1.0}, "amount": 1}]}, {"composition": [{"formula": "Sb", "elements": {"Sb": 1.0}, "amount": 1}]}], "operations": [{"string": "mixing", "type": "MixingOperation", "conditions": "Tl Co Sb"}, {"string": "heating", "type": "HeatingOperation", "conditions": "873 3"}, {"string": "heating", "type": "HeatingOperation", "conditions": "1323 30"}, {"string": "cooling", "type": "CoolingOperation", "conditions": "rapid"}, {"string": "heating", "type": "HeatingOperation", "conditions": "773 72"}, {"string": "grinding", "type": "GrindingOperation", "conditions": "hand-grinding"}, {"string": "sintering", "type": "SinteringOperation", "conditions": "HP NaN 773 40"}]}, {"doi": "https://doi.org/10.1103/PhysRevB.61.2475", "target":
