Repository: ngs00/spende

# Multimodal Graph-to-Sequence Encoder-Decoder for Learning Material Synthesis Processes of Thermoelectric Materials
Various calculation-based and data-driven methods have been proposed to discover high-performance thermoelectric materials for sustainable energy resources.
However, although several data-driven methods successfully discovered the chemical compositions of promising thermoelectric materials, the practical potential of the existing methods is still limited because there is a complex engineering problem between the discovered materials and the real-world material synthesis.

File: dataset/tmsr.json (part 22 of 24)
{"composition": [{"formula": "Tl0.22Co4Sb12", "elements": {"Tl": 0.22, "Co": 4.0, "Sb": 12.0}, "amount": 1}]}, "material property": {"temperature (K)": 50.0, "seebeck_coefficient (\u03bcV/K)": -23.3, "electrical conductivity (S/m)": 306060.0, "thermal conductivity (W/mK)": 2.903, "power factor (W/mK2)": 0.0001661569134, "ZT": 0.0028618138718567}, "precursors": [{"composition": [{"formula": "Tl", "elements": {"Tl": 1.0}, "amount": 1}]}, {"composition": [{"formula": "Co", "elements": {"Co": 1.0}, "amount": 1}]}, {"composition": [{"formula": "Sb", "elements": {"Sb": 1.0}, "amount": 1}]}], "operations": [{"string": "mixing", "type": "MixingOperation", "conditions": "Tl Co Sb"}, {"string": "heating", "type": "HeatingOperation", "conditions": "873 3"}, {"string": "heating", "type": "HeatingOperation", "conditions": "1323 30"}, {"string": "cooling", "type": "CoolingOperation", "conditions": "rapid"}, {"string": "heating", "type": "HeatingOperation", "conditions": "773 72"}, {"string": "grinding", "type": "GrindingOperation", "conditions": "hand-grinding"}, {"string": "sintering", "type": "SinteringOperation", "conditions": "HP NaN 773 40"}]}, {"doi": "https://doi.org/10.1103/PhysRevB.61.2475", "target": {"composition": [{"formula": "Tl0.7Co4Sn0.75Sb11.25", "elements": {"Tl": 0.7, "Co": 4.0, "Sn": 0.75, "Sb": 11.25}, "amount": 1}]}, "material property": {"temperature (K)": 50.0, "seebeck_coefficient (\u03bcV/K)": -14.53, "electrical conductivity (S/m)": 47867.0, "thermal conductivity (W/mK)": 2.612, "power factor (W/mK2)": 1.0105724120299998e-05, "ZT": 0.00019344801149119445}, "precursors": [{"composition": [{"formula": "Tl", "elements": {"Tl": 1.0}, "amount": 1}]}, {"composition": [{"formula": "Co", "elements": {"Co": 1.0}, "amount": 1}]}, {"composition": [{"formula": "Sb", "elements": {"Sb": 1.0}, "amount": 1}]}], "operations": [{"string": "mixing", "type": "MixingOperation", "conditions": "Tl Co Sb"}, {"string": "heating", "type": "HeatingOperation", "conditions": "873 3"}, {"string": "heating", "type": "HeatingOperation", "conditions": "1323 30"}, {"string": "cooling", "type": "CoolingOperation", "conditions": "rapid"}, {"string": "heating", "type": "HeatingOperation", "conditions": "773 72"}, {"string": "grinding", "type": "GrindingOperation", "conditions": "hand-grinding"}, {"string": "sintering", "type": "SinteringOperation", "conditions": "HP NaN 773 40"}]}, {"doi": "https://doi.org/10.1103/PhysRevB.61.2475", "target": {"composition": [{"formula": "Tl0.8Co4SnSb11", "elements": {"Tl": 0.8, "Co": 4.0, "Sn": 1.0, "Sb": 11.0}, "amount": 1}]}, "material property": {"temperature (K)": 50.0, "seebeck_coefficient (\u03bcV/K)": 1.01, "electrical conductivity (S/m)": 123171.0, "thermal conductivity (W/mK)": 2.2848, "power factor (W/mK2)": 1.256467371e-07, "ZT": 2.7496222229516803e-06}, "precursors": [{"composition": [{"formula": "Tl", "elements": {"Tl": 1.0}, "amount": 1}]}, {"composition": [{"formula": "Co", "elements": {"Co": 1.0}, "amount": 1}]}, {"composition": [{"formula": "Sb", "elements": {"Sb": 1.0}, "amount": 1}]}], "operations": [{"string": "mixing", "type": "MixingOperation", "conditions": "Tl Co Sb"}, {"string": "heating", "type": "HeatingOperation", "conditions": "873 3"}, {"string": "heating", "type": "HeatingOperation", "conditions": "1323 30"}, {"string": "cooling", "type": "CoolingOperation", "conditions": "rapid"}, {"string": "heating", "type": "HeatingOperation", "conditions": "773 72"}, {"string": "grinding", "type": "GrindingOperation", "conditions": "hand-grinding"}, {"string": "sintering", "type": "SinteringOperation", "conditions": "HP NaN 773 40"}]}, {"doi": "https://doi.org/10.1021/acsami.1c14518", "target": {"composition": [{"formula": "PbTe", "elements": {"Pb": 1.0, "Te": 1.0}, "amount": 1}]}, "material property": {"temperature (K)": 323.0, "seebeck_coefficient (\u03bcV/K)": -230.71, "electrical conductivity (S/m)": 22500.0, "thermal conductivity (W/mK)": 2.165, "power factor (W/mK2)": 0.00119760984225, "ZT": 0.183}, "precursors": [{"composition": [{"formula": "Pb", "elements": {"Pb": 1.0}, "amount": 1}]}, {"composition": [{"formula": "Te", "elements": {"Te": 1.0}, "amount": 1}]}], "operations": [{"string": "mixing", "type": "MixingOperation", "conditions": "Pb Te"}, {"string": "heating", "type": "HeatingOperation", "conditions": "1323 8"}, {"string": "cooling", "type": "CoolingOperation", "conditions": "rapid"}, {"string": "heating", "type": "HeatingOperation", "conditions": "923 120"}, {"string": "cooling", "type": "CoolingOperation", "conditions": NaN}, {"string": "grinding", "type": "GrindingOperation", "conditions": "hand-grinding"}, {"string": "sintering", "type": "SinteringOperation", "conditions": "SPS 30 823 NaN"}]}, {"doi": "https://doi.org/10.1021/acsami.1c14518", "target": {"composition": [{"formula": "Pb0.995Zn0.02Te", "elements": {"Pb": 0.995, "Zn": 0.02, "Te": 1.0}, "amount": 1}]}, "material property": {"temperature (K)": 318.0, "seebeck_coefficient (\u03bcV/K)": -213.0, "electrical conductivity (S/m)": 80921.0, "thermal conductivity (W/mK)": 2.28, "power factor (W/mK2)": 0.003671304849, "ZT": 0.503}, "precursors": [{"composition": [{"formula": "Pb", "elements": {"Pb": 1.0}, "amount": 1}]}, {"composition": [{"formula": "Te", "elements": {"Te": 1.0}, "amount": 1}]}, {"composition": [{"formula": "Zn", "elements": {"Zn": 1.0}, "amount": 1}]}], "operations": [{"string": "mixing", "type": "MixingOperation", "conditions": "Pb Te Zn"}, {"string": "heating", "type": "HeatingOperation", "conditions": "1323 8"}, {"string": "cooling", "type": "CoolingOperation", "conditions": "rapid"}, {"string": "heating", "type": "HeatingOperation", "conditions": "923 120"}, {"string": "cooling", "type": "CoolingOperation", "conditions": NaN}, {"string": "grinding", "type": "GrindingOperation", "conditions": "hand-grinding"}, {"string": "sintering", "type": "SinteringOperation", "conditions": "SPS 30 823 NaN"}]}, {"doi": "https://doi.org/10.1021/acsami.1c14518", "target": {"composition": [{"formula": "Pb0.985Zn0.03Te", "elements": {"Pb": 0.985, "Zn": 0.03, "Te": 1.0}, "amount": 1}]}, "material property": {"temperature (K)": 318.0, "seebeck_coefficient (\u03bcV/K)": -171.2, "electrical conductivity (S/m)": 105000.0, "thermal conductivity (W/mK)": 2.42, "power factor (W/mK2)": 0.0030774911999999995, "ZT": 0.397}, "precursors": [{"composition": [{"formula": "Pb", "elements": {"Pb": 1.0}, "amount": 1}]}, {"composition": [{"formula": "Te", "elements": {"Te": 1.0}, "amount": 1}]}, {"composition": [{"formula": "Zn", "elements": {"Zn": 1.0}, "amount": 1}]}], "operations": [{"string": "mixing", "type": "MixingOperation", "conditions": "Pb Te Zn"}, {"string": "heating", "type": "HeatingOperation", "conditions": "1323 8"}, {"string": "cooling", "type": "CoolingOperation", "conditions": "rapid"}, {"string": "heating", "type": "HeatingOperation", "conditions": "923 120"}, {"string": "cooling", "type": "CoolingOperation", "conditions": NaN}, {"string": "grinding", "type": "GrindingOperation", "conditions": "hand-grinding"}, {"string": "sintering", "type": "SinteringOperation", "conditions": "SPS 30 823 NaN"}]}, {"doi": "https://doi.org/10.1021/acsami.1c14518", "target": {"composition": [{"formula": "Pb0.975Zn0.04Te", "elements": {"Pb": 0.975, "Zn": 0.04, "Te": 1.0}, "amount": 1}]}, "material property": {"temperature (K)": 323.0, "seebeck_coefficient (\u03bcV/K)": -150.0, "electrical conductivity (S/m)": 130530.0, "thermal conductivity (W/mK)": 2.753, "power factor (W/mK2)": 0.002936925, "ZT": 0.3445792862332001}, "precursors": [{"composition": [{"formula": "Pb", "elements": {"Pb": 1.0}, "amount": 1}]}, {"composition": [{"formula": "Te", "elements": {"Te": 1.0}, "amount": 1}]}, {"composition": [{"formula": "Zn", "elements": {"Zn": 1.0}, "amount": 1}]}], "operations": [{"string": "mixing", "type": "MixingOperation", "conditions": "Pb Te Zn"}, {"string": "heating", "type": "HeatingOperation", "conditions": "1323 8"}, {"string": "cooling", "type": "CoolingOperation", "conditions": "rapid"}, {"string": "heating", "type": "HeatingOperation", "conditions": "923 120"}, {"string": "cooling", "type": "CoolingOperation", "conditions": NaN}, {"string": "grinding", "type": "GrindingOperation", "conditions": "hand-grinding"}, {"string": "sintering", "type": "SinteringOperation", "conditions": "SPS 30 823 NaN"}]}, {"doi": "https://doi.org/10.1021/acsami.1c11193", "target": {"composition": [{"formula": "Cu7PSe6", "elements": {"Cu": 7.0, "P": 1.0, "Se": 6.0}, "amount": 1}]}, "material property": {"temperature (K)": 325.0, "seebeck_coefficient (\u03bcV/K)": 132.74, "electrical conductivity (S/m)": 507.3, "thermal conductivity (W/mK)": 0.249, "power factor (W/mK2)": 8.938579125480002e-06, "ZT": 0.011666820143698799}, "precursors": [{"composition": [{"formula": "Cu", "elements": {"Cu": 1.0}, "amount": 1}]}, {"composition": [{"formula": "P", "elements": {"P": 1.0}, "amount": 1}]}, {"composition": [{"formula": "Se", "elements": {"Se": 1.0}, "amount": 1}]}], "operations": [{"string": "mixing", "type": "MixingOperation", "conditions": "Cu P Se"}, {"string": "heating", "type": "HeatingOperation", "conditions": "873 24"}, {"string": "heating", "type": "HeatingOperation", "conditions": "1080 24"}, {"string": "heating", "type": "HeatingOperation", "conditions": "873 72"}, {"string": "cooling", "type": "CoolingOperation", "conditions": "rapid"}, {"string": "grinding", "type": "GrindingOperation", "conditions": "hand-grinding"}, {"string": "sintering", "type": "SinteringOperation", "conditions": "PECS 60 873 60"}]}, {"doi": "https://doi.org/10.1021/acsami.1c11193", "target": {"composition": [{"formula": "Cu7P(S0.25Se0.75)6", "elements": {"P": 1.0, "S": 1.5, "Se": 4.5, "Cu": 7.0}, "amount": 1}]}, "material property": {"temperature (K)": 325.0, "seebeck_coefficient (\u03bcV/K)": 215.98, "electrical conductivity (S/m)": 2308.0, "thermal conductivity (W/mK)": 0.2686, "power factor (W/mK2)": 0.00010766210780319999, "ZT": 0.13026874548041695}, "precursors": [{"composition": [{"formula": "Cu", "elements": {"Cu": 1.0}, "amount": 1}]}, {"composition": [{"formula": "P", "elements": {"P": 1.0}, "amount": 1}]}, {"composition": [{"formula": "Se", "elements": {"Se": 1.0}, "amount": 1}]}, {"composition": [{"formula": "S", "elements": {"S": 1.0}, "amount": 1}]}], "operations": [{"string": "mixing", "type": "MixingOperation", "conditions": "Cu P Se S"}, {"string": "heating", "type": "HeatingOperation", "conditions": "1368 48"}, {"string": "heating", "type": "HeatingOperation", "conditions": "873 120"}, {"string": "cooling", "type": "CoolingOperation", "conditions": "rapid"}, {"string": "grinding", "type": "GrindingOperation", "conditions": "hand-grinding"}, {"string": "sintering", "type": "SinteringOperation", "conditions": "PECS 60 873 60"}]}, {"doi": "https://doi.org/10.1021/acsami.1c11193", "target": {"composition": [{"formula": "Cu7P(S0.5Se0.5)6", "elements": {"P": 1.0, "S": 3.0, "Se": 3.0, "Cu": 7.0}, "amount": 1}]}, "material property": {"temperature (K)": 325.0, "seebeck_coefficient (\u03bcV/K)": 256.21, "electrical conductivity (S/m)": 1000.0, "thermal conductivity (W/mK)": 0.2529, "power factor (W/mK2)": 6.564356409999998e-05, "ZT": 0.08435807960656384}, "precursors": [{"composition": [{"formula": "Cu", "elements": {"Cu": 1.0}, "amount": 1}]}, {"composition": [{"formula": "P", "elements": {"P": 1.0}, "amount": 1}]}, {"composition": [{"formula": "Se", "elements": {"Se": 1.0}, "amount": 1}]}, {"composition": [{"formula": "S", "elements": {"S": 1.0}, "amount": 1}]}], "operations": [{"string": "mixing", "type": "MixingOperation", "conditions": "Cu P Se S"}, {"string": "heating", "type": "HeatingOperation", "conditions": "1368 48"}, {"string": "heating", "type": "HeatingOperation", "conditions": "873 120"}, {"string": "cooling", "type": "CoolingOperation", "conditions": "rapid"}, {"string": "grinding", "type": "GrindingOperation", "conditions": "hand-grinding"}, {"string": "sintering", "type": "SinteringOperation", "conditions": "PECS 60 873 60"}]}, {"doi": "https://doi.org/10.1021/acsami.1c11193", "target": {"composition": [{"formula": "Cu7P(S0.55Se0.45)6", "elements": {"P": 1.0, "S": 3.3000000000000003, "Se": 2.7, "Cu": 7.0}, "amount": 1}]}, "material property": {"temperature (K)": 325.0, "seebeck_coefficient (\u03bcV/K)": 283.43, "electrical conductivity (S/m)": 398.0, "thermal conductivity (W/mK)": 0.2373, "power factor (W/mK2)": 3.19723608302e-05, "ZT": 0.04378852621076696}, "precursors": [{"composition": [{"formula": "Cu", "elements": {"Cu": 1.0}, "amount": 1}]}, {"composition": [{"formula": "P", "elements": {"P": 1.0}, "amount": 1}]}, {"composition": [{"formula": "Se", "elements": {"Se": 1.0}, "amount": 1}]}, {"composition": [{"formula": "S", "elements": {"S": 1.0}, "amount": 1}]}], "operations": [{"string": "mixing", "type": "MixingOperation", "conditions": "Cu P Se S"}, {"string": "heating", "type": "HeatingOperation", "conditions": "1368 48"}, {"string": "heating", "type": "HeatingOperation", "conditions": "873 120"}, {"string": "cooling", "type": "CoolingOperation", "conditions": "rapid"}, {"string": "grinding", "type": "GrindingOperation", "conditions": "hand-grinding"}, {"string": "sintering", "type": "SinteringOperation", "conditions": "PECS 60 873 60"}]}, {"doi": "https://doi.org/10.1021/acsami.1c11193", "target": {"composition": [{"formula": "Cu7P(S0.6Se0.4)6", "elements": {"P": 1.0, "S": 3.5999999999999996, "Se": 2.4000000000000004, "Cu": 7.0}, "amount": 1}]}, "material property": {"temperature (K)": 325.0, "seebeck_coefficient (\u03bcV/K)": 288.7, "electrical conductivity (S/m)": 379.0, "thermal conductivity (W/mK)": 0.22, "power factor (W/mK2)": 3.1588774509999995e-05, "ZT": 0.046665235071590906}, "precursors": [{"composition": [{"formula": "Cu", "elements": {"Cu": 1.0}, "amount": 1}]}, {"composition": [{"formula": "P", "elements": {"P": 1.0}, "amount": 1}]}, {"composition": [{"formula": "Se", "elements": {"Se": 1.0}, "amount": 1}]}, {"composition": [{"formula": "S", "elements": {"S": 1.0}, "amount": 1}]}], "operations": [{"string": "mixing", "type": "MixingOperation", "conditions": "Cu P Se S"}, {"string": "heating", "type": "HeatingOperation", "conditions": "1368 48"}, {"string": "heating", "type": "HeatingOperation", "conditions": "873 120"}, {"string": "cooling", "type": "CoolingOperation", "conditions": "rapid"}, {"string": "grinding", "type": "GrindingOperation", "conditions": "hand-grinding"}, {"string": "sintering", "type": "SinteringOperation", "conditions": "PECS 60 873 60"}]}, {"doi": "https://doi.org/10.1021/acsami.1c11193", "target": {"composition": [{"formula": "Cu7P(S0.65Se0.35)6", "elements": {"P": 1.0, "S": 3.9000000000000004, "Se": 2.0999999999999996, "Cu": 7.0}, "amount": 1}]}, "material property": {"temperature (K)": 325.0, "seebeck_coefficient (\u03bcV/K)": 253.25, "electrical conductivity (S/m)": 223.0, "thermal conductivity (W/mK)": 0.2373, "power factor (W/mK2)": 1.43022304375e-05, "ZT": 0.019587968361514958}, "precursors": [{"composition": [{"formula": "Cu", "elements": {"Cu": 1.0}, "amount": 1}]}, {"composition": [{"formula": "P", "elements": {"P": 1.0}, "amount": 1}]}, {"composition": [{"formula": "Se", "elements": {"Se": 1.0}, "amount": 1}]}, {"composition": [{"formula": "S", "elements": {"S": 1.0}, "amount": 1}]}], "operations": [{"string": "mixing", "type": "MixingOperation", "conditions": "Cu P Se S"}, {"string": "heating", "type": "HeatingOperation", "conditions": "1368 48"}, {"string": "heating", "type": "HeatingOperation", "conditions": "873 120"}, {"string": "cooling", "type": "CoolingOperation", "conditions": "rapid"}, {"string": "grinding", "type": "GrindingOperation", "conditions": "hand-grinding"}, {"string": "sintering", "type": "SinteringOperation", "conditions": "PECS 60 873 60"}]}, {"doi": "https://doi.org/10.1021/acsami.1c11193", "target": {"composition": [{"formula": "Cu7P(S0.75Se0.25)6", "elements": {"P": 1.0, "S": 4.5, "Se": 1.5, "Cu": 7.0}, "amount": 1}]}, "material property": {"temperature (K)": 325.0, "seebeck_coefficient (\u03bcV/K)": 402.96, "electrical conductivity (S/m)": 16.44, "thermal conductivity (W/mK)": 0.2392, "power factor (W/mK2)": 2.669473960704e-06, "ZT": 0.0036270026639999998}, "precursors": [{"composition": [{"formula": "Cu", "elements": {"Cu": 1.0}, "amount": 1}]}, {"composition": [{"formula": "P", "elements": {"P": 1.0}, "amount": 1}]}, {"composition": [{"formula": "Se", "elements": {"Se": 1.0}, "amount": 1}]}, {"composition": [{"formula": "S", "elements": {"S": 1.0}, "amount": 1}]}], "operations": [{"string": "mixing", "type": "MixingOperation", "conditions": "Cu P Se S"}, {"string": "heating", "type": "HeatingOperation", "conditions": "1368 48"}, {"string": "heating", "type": "HeatingOperation", "conditions": "873 120"}, {"string": "cooling", "type": "CoolingOperation", "conditions": "rapid"}, {"string": "grinding", "type": "GrindingOperation", "conditions": "hand-grinding"}, {"string": "sintering", "type": "SinteringOperation", "conditions": "PECS 60 873 60"}]}, {"doi": "https://doi.org/10.1021/acsami.1c11193", "target": {"composition": [{"formula": "Cu7PS6", "elements": {"Cu": 7.0, "P": 1.0, "S": 6.0}, "amount": 1}]}, "material property": {"temperature (K)": 325.0, "seebeck_coefficient (\u03bcV/K)": 97.62, "electrical conductivity (S/m)": 2.34, "thermal conductivity (W/mK)": 0.2333, "power factor (W/mK2)": 2.2299414696000004e-08, "ZT": 3.106433680325761e-05}, "precursors": [{"composition": [{"formula": "Cu", "elements": {"Cu": 1.0}, "amount": 1}]}, {"composition": [{"formula": "P", "elements": {"P": 1.0}, "amount": 1}]}, {"composition": [{"formula": "S", "elements": {"S": 1.0}, "amount": 1}]}], "operations": [{"string": "mixing", "type": "MixingOperation", "conditions": "Cu P S"}, {"string": "heating", "type": "HeatingOperation", "conditions": "673 24"}, {"string": "heating", "type": "HeatingOperation", "conditions": "1368 24"}, {"string": "heating", "type": "HeatingOperation", "conditions": "873 72"}, {"string": "cooling", "type": "CoolingOperation", "conditions": "rapid"}, {"string": "grinding", "type": "GrindingOperation", "conditions": "hand-grinding"}, {"string": "sintering", "type": "SinteringOperation", "conditions": "PECS 60 873 60"}]}, {"doi": "https://doi.org/10.1021/acsami.1c05639", "target": {"composition": [{"formula": "ZrNiSn", "elements": {"Zr": 1.0, "Ni": 1.0, "Sn": 1.0}, "amount": 1}]}, "material property": {"temperature (K)": 376.0, "seebeck_coefficient (\u03bcV/K)": -101.04, "electrical conductivity (S/m)": 36966.0, "thermal conductivity (W/mK)": 4.22, "power factor (W/mK2)": 0.0003773889104256, "ZT": 0.03362517306161745}, "precursors": [{"composition": [{"formula": "Zr", "elements": {"Zr": 1.0}, "amount": 1}]}, {"composition": [{"formula": "Ni", "elements": {"Ni": 1.0}, "amount": 1}]}, {"composition": [{"formula": "Sn", "elements": {"Sn": 1.0}, "amount": 1}]}], "operations": [{"string": "mixing", "type": "MixingOperation", "conditions": "Zr Ni Sn"}, {"string": "grinding", "type": "GrindingOperation", "conditions": "cryomilling"}, {"string": "sintering", "type": "SinteringOperation", "conditions": "SPS 45 1173 3"}]}, {"doi": "https://doi.org/10.1021/acsami.1c05525", "target": {"composition": [{"formula": "Bi0.48Sb1.52Te3", "elements": {"Bi": 0.48, "Sb": 1.52, "Te": 3.0}, "amount": 1}]}, "material property": {"temperature (K)": 300.0, "seebeck_coefficient (\u03bcV/K)": 228.2, "electrical conductivity (S/m)": 64770.0, "thermal conductivity (W/mK)": 1.258, "power factor (W/mK2)": 0.0033729132947999995, "ZT": 0.8043513421621621}, "precursors": [{"composition": [{"formula": "Bi", "elements": {"Bi": 1.0}, "amount": 1}]}, {"composition": [{"formula": "Sb", "elements": {"Sb": 1.0}, "amount": 1}]}, {"composition": [{"formula": "Te", "elements": {"Te": 1.0}, "amount": 1}]}], "operations": [{"string": "mixing", "type": "MixingOperation", "conditions": "Bi Sb Te"}, {"string": "heating", "type": "HeatingOperation", "conditions": "987 1"}, {"string": "cooling", "type": "CoolingOperation", "conditions": "slow"}, {"string": "grinding", "type": "GrindingOperation", "conditions": "HEBM"}, {"string": "sintering", "type": "SinteringOperation", "conditions": "HP 60 700 10"}]}, {"doi": "https://doi.org/10.1021/acsami.1c03493", "target": {"composition": [{"formula": "Cu12Sb4S13", "elements": {"Cu": 12.0, "Sb": 4.0, "S": 13.0}, "amount": 1}]}, "material property": {"temperature (K)": 324.0, "seebeck_coefficient (\u03bcV/K)": 73.68, "electrical conductivity (S/m)": 103319.0, "thermal conductivity (W/mK)": 1.5105, "power factor (W/mK2)": 0.0005608922360256001, "ZT": 0.12031054913756664}, "precursors": [{"composition": [{"formula": "Cu", "elements": {"Cu": 1.0}, "amount": 1}]}, {"composition": [{"formula": "Sb", "elements": {"Sb": 1.0}, "amount": 1}]}, {"composition": [{"formula": "S", "elements": {"S": 1.0}, "amount": 1}]}], "operations": [{"string": "mixing", "type": "MixingOperation", "conditions": "Cu Sb S"}, {"string": "heating", "type": "HeatingOperation", "conditions": "923 12"}, {"string": "cooling", "type": "CoolingOperation", "conditions": "slow"}, {"string": "pressing", "type": "PressingOperation", "conditions": NaN}, {"string": "heating", "type": "HeatingOperation", "conditions": "723 168"}, {"string": "grinding", "type": "GrindingOperation", "conditions": NaN}, {"string": "sintering", "type": "SinteringOperation", "conditions": "HP 250 673 60"}]}, {"doi": "https://doi.org/10.1021/acsami.1c03493", "target": {"composition": [{"formula": "Cu11.9Gd0.1Sb4S13", "elements": {"Cu": 11.9, "Gd": 0.1, "Sb": 4.0, "S": 13.0}, "amount": 1}]}, "material property": {"temperature (K)": 327.0, "seebeck_coefficient (\u03bcV/K)": 78.34, "electrical conductivity (S/m)": 108427.0, "thermal conductivity (W/mK)": 1.4827, "power factor (W/mK2)": 0.0006654333702412001, "ZT": 0.1467570729539842}, "precursors": [{"composition": [{"formula": "Cu", "elements": {"Cu": 1.0}, "amount": 1}]}, {"composition": [{"formula": "Gd", "elements": {"Gd": 1.0}, "amount": 1}]}, {"composition": [{"formula": "Sb", "elements": {"Sb": 1.0}, "amount": 1}]}, {"composition": [{"formula": "S", "elements": {"S": 1.0}, "amount": 1}]}], "operations": [{"string": "mixing", "type": "MixingOperation", "conditions": "Cu Gd Sb S"}, {"string": "heating", "type": "HeatingOperation", "conditions": "923 12"}, {"string": "cooling", "type": "CoolingOperation", "conditions": "slow"}, {"string": "pressing", "type": "PressingOperation", "conditions": NaN}, {"string": "heating", "type": "HeatingOperation", "conditions": "723 168"}, {"string": "grinding", "type": "GrindingOperation", "conditions": NaN}, {"string": "sintering", "type": "SinteringOperation", "conditions": "HP 250 673 60"}]}, {"doi": "https://doi.org/10.1021/acsami.1c03493", "target": {"composition": [{"formula": "Cu11.8Gd0.2Sb4S13", "elements": {"Cu": 11.8, "Gd": 0.2, "Sb": 4.0, "S": 13.0}, "amount": 1}]}, "material property": {"temperature (K)": 327.0, "seebeck_coefficient (\u03bcV/K)": 79.12, "electrical conductivity (S/m)": 110412.0, "thermal conductivity (W/mK)": 1.411, "power factor (W/mK2)": 0.0006911762934528001, "ZT": 0.16018047339409328}, "precursors": [{"composition": [{"formula": "Cu", "elements": {"Cu": 1.0}, "amount": 1}]}, {"composition": [{"formula": "Gd", "elements": {"Gd": 1.0}, "amount": 1}]}, {"composition": [{"formula": "Sb", "elements": {"Sb": 1.0}, "amount": 1}]}, {"composition": [{"formula": "S", "elements": {"S": 1.0}, "amount": 1}]}], "operations": [{"string": "mixing", "type": "MixingOperation", "conditions": "Cu Gd Sb S"}, {"string": "heating", "type": "HeatingOperation", "conditions": "923 12"}, {"string": "cooling", "type": "CoolingOperation", "conditions": "slow"}, {"string": "pressing", "type": "PressingOperation", "conditions": NaN}, {"string": "heating", "type": "HeatingOperation", "conditions": "723 168"}, {"string": "grinding", "type": "GrindingOperation", "conditions": NaN}, {"string": "sintering", "type": "SinteringOperation", "conditions": "HP 250 673 60"}]}, {"doi": "https://doi.org/10.1021/acsami.1c03493", "target": {"composition": [{"formula": "Cu11.7Gd0.3Sb4S13", "elements": {"Cu": 11.7, "Gd": 0.3, "Sb": 4.0, "S": 13.0}, "amount": 1}]}, "material property": {"temperature (K)": 320.0, "seebeck_coefficient (\u03bcV/K)": 80.21, "electrical conductivity (S/m)": 117112.0, "thermal conductivity (W/mK)": 1.3916, "power factor (W/mK2)": 0.0007534569278391998, "ZT": 0.17325827601936183}, "precursors": [{"composition": [{"formula": "Cu", "elements": {"Cu": 1.0}, "amount": 1}]}, {"composition": [{"formula": "Gd", "elements": {"Gd": 1.0}, "amount": 1}]}, {"composition": [{"formula": "Sb", "elements": {"Sb": 1.0}, "amount": 1}]}, {"composition": [{"formula": "S", "elements": {"S": 1.0}, "amount": 1}]}], "operations": [{"string": "mixing", "type": "MixingOperation", "conditions": "Cu Gd Sb S"}, {"string": "heating", "type": "HeatingOperation", "conditions": "923 12"}, {"string": "cooling", "type": "CoolingOperation", "conditions": "slow"}, {"string": "pressing", "type": "PressingOperation", "conditions": NaN}, {"string": "heating", "type": "HeatingOperation", "conditions": "723 168"}, {"string": "grinding", "type": "GrindingOperation", "conditions": NaN}, {"string": "sintering", "type": "SinteringOperation", "conditions": "HP 250 673 60"}]}, {"doi": "https://doi.org/10.1021/acsami.1c03493", "target": {"composition": [{"formula": "Cu11.6Gd0.4Sb4S13", "elements": {"Cu": 11.6, "Gd": 0.4, "Sb": 4.0, "S": 13.0}, "amount": 1}]}, "material property": {"temperature (K)": 327.0, "seebeck_coefficient (\u03bcV/K)": 81.3, "electrical conductivity (S/m)": 102008.0, "thermal conductivity (W/mK)": 1.3, "power factor (W/mK2)": 0.00067424125752, "ZT": 0.16959760862233847}, "precursors": [{"composition": [{"formula": "Cu", "elements": {"Cu": 1.0}, "amount": 1}]}, {"composition": [{"formula": "Gd", "elements": {"Gd": 1.0}, "amount": 1}]}, {"composition": [{"formula": "Sb", "elements": {"Sb": 1.0}, "amount": 1}]}, {"composition": [{"formula": "S", "elements": {"S": 1.0}, "amount": 1}]}], "operations": [{"string": "mixing", "type": "MixingOperation", "conditions": "Cu Gd Sb S"}, {"string": "heating", "type": "HeatingOperation", "conditions": "923 12"}, {"string": "cooling", "type": "CoolingOperation", "conditions": "slow"}, {"string": "pressing", "type": "PressingOperation", "conditions": NaN}, {"string": "heating", "type": "HeatingOperation", "conditions": "723 168"}, {"string": "grinding", "type": "GrindingOperation", "conditions": NaN}, {"string": "sintering", "type": "SinteringOperation", "conditions": "HP 250 673 60"}]}, {"doi": "https://doi.org/10.1021/acsami.1c03493", "target": {"composition": [{"formula": "Cu11.5Gd0.5Sb4S13", "elements": {"Cu": 11.5, "Gd": 0.5, "Sb": 4.0, "S": 13.0}, "amount": 1}]}, "material property": {"temperature (K)": 327.0, "seebeck_coefficient (\u03bcV/K)": 84.72, "electrical conductivity (S/m)": 89851.0, "thermal conductivity (W/mK)": 1.3857, "power factor (W/mK2)": 0.0006449036117184, "ZT": 0.15218552430678847}, "precursors": [{"composition": [{"formula": "Cu", "elements": {"Cu": 1.0}, "amount": 1}]}, {"composition": [{"formula": "Gd", "elements": {"Gd": 1.0}, "amount": 1}]}, {"composition": [{"formula": "Sb", "elements": {"Sb": 1.0}, "amount": 1}]}, {"composition": [{"formula": "S", "elements": {"S": 1.0}, "amount": 1}]}], "operations": [{"string": "mixing", "type": "MixingOperation", "conditions": "Cu Gd Sb S"}, {"string": "heating", "type": "HeatingOperation", "conditions": "923 12"}, {"string": "cooling", "type": "CoolingOperation", "conditions": "slow"}, {"string": "pressing", "type": "PressingOperation", "conditions": NaN}, {"string": "heating", "type": "HeatingOperation", "conditions": "723 168"}, {"string": "grinding", "type": "GrindingOperation", "conditions": NaN}, {"string": "sintering", "type": "SinteringOperation", "conditions": "HP 250 673 60"}]}, {"doi": "https://doi.org/10.1021/acsami.1c08127", "target": {"composition": [{"formula": "NbCoSn", "elements": {"Nb": 1.0, "Co": 1.0, "Sn": 1.0}, "amount": 1}]}, "material property": {"temperature (K)": 375.0, "seebeck_coefficient (\u03bcV/K)": -195.29, "electrical conductivity (S/m)": 58698.0, "thermal conductivity (W/mK)": 11.762, "power factor (W/mK2)": 0.0022386351303018, "ZT": 0.07137291054779586}, "precursors": [{"composition": [{"formula": "Nb", "elements": {"Nb": 1.0}, "amount": 1}]}, {"composition": [{"formula": "Co", "elements": {"Co": 1.0}, "amount": 1}]}, {"composition": [{"formula": "Sn", "elements": {"Sn": 1.0}, "amount": 1}]}], "operations": [{"string": "mixing", "type": "MixingOperation", "conditions": "Nb Co Sn"}, {"string": "heating", "type": "HeatingOperation", "conditions": "NaN NaN"}, {"string": "cooling", "type": "CoolingOperation", "conditions": NaN}, {"string": "heating", "type": "HeatingOperation", "conditions": "NaN NaN"}, {"string": "cooling", "type": "CoolingOperation", "conditions": NaN}, {"string": "heating", "type": "HeatingOperation", "conditions": "1173 168"}, {"string": "cooling", "type": "CoolingOperation", "conditions": "rapid"}]}, {"doi": "https://doi.org/10.1021/acsami.1c08127", "target": {"composition": [{"formula": "NbCo0.98Ni0.02Sn", "elements": {"Nb": 1.0, "Co": 0.98, "Ni": 0.02, "Sn": 1.0}, "amount": 1}]}, "material property": {"temperature (K)": 387.0, "seebeck_coefficient (\u03bcV/K)": -127.65, "electrical conductivity (S/m)": 84286.0, "thermal conductivity (W/mK)": 10.5476, "power factor (W/mK2)": 0.0013734001234350002, "ZT": 0.05039116460325999}, "precursors": [{"composition": [{"formula": "Nb", "elements": {"Nb": 1.0}, "amount": 1}]}, {"composition": [{"formula": "Co", "elements": {"Co": 1.0}, "amount": 1}]}, {"composition": [{"formula": "Sn", "elements": {"Sn": 1.0}, "amount": 1}]}, {"composition": [{"formula": "Ni", "elements": {"Ni": 1.0}, "amount": 1}]}], "operations": [{"string": "mixing", "type": "MixingOperation", "conditions": "Nb Co Sn Ni"}, {"string": "heating", "type": "HeatingOperation", "conditions": "NaN NaN"}, {"string": "cooling", "type": "CoolingOperation", "conditions": NaN}, {"string": "heating", "type": "HeatingOperation", "conditions": "NaN NaN"}, {"string": "cooling", "type": "CoolingOperation", "conditions": NaN}, {"string": "heating", "type": "HeatingOperation", "conditions": "1173 168"}, {"string": "cooling", "type": "CoolingOperation", "conditions": "rapid"}]}, {"doi": "https://doi.org/10.1021/acsami.1c08127", "target": {"composition": [{"formula": "NbCo0.96Ni0.04Sn", "elements": {"Nb": 1.0, "Co": 0.96, "Ni": 0.04, "Sn": 1.0}, "amount": 1}]}, "material property": {"temperature (K)": 382.0, "seebeck_coefficient (\u03bcV/K)": -119.41, "electrical conductivity (S/m)": 112426.0, "thermal conductivity (W/mK)": 9.6548, "power factor (W/mK2)": 0.0016030540138905998, "ZT": 0.06342613345757646}, "precursors": [{"composition": [{"formula": "Nb", "elements": {"Nb": 1.0}, "amount": 1}]}, {"composition": [{"formula": "Co", "elements": {"Co": 1.0}, "amount": 1}]}, {"composition": [{"formula": "Sn", "elements": {"Sn": 1.0}, "amount": 1}]}, {"composition": [{"formula": "Ni", "elements": {"Ni": 1.0}, "amount": 1}]}], "operations": [{"string": "mixing", "type": "MixingOperation", "conditions": "Nb Co Sn Ni"}, {"string": "heating", "type": "HeatingOperation", "conditions": "NaN NaN"}, {"string": "cooling", "type": "CoolingOperation", "conditions": NaN}, {"string": "heating", "type": "HeatingOperation", "conditions": "NaN NaN"}, {"string": "cooling", "type": "CoolingOperation", "conditions": NaN}, {"string": "heating", "type": "HeatingOperation", "conditions": "1173 168"}, {"string": "cooling", "type": "CoolingOperation", "conditions": "rapid"}]}, {"doi": "https://doi.org/10.1021/acsami.1c08127", "target": {"composition": [{"formula": "NbCo0.94Ni0.06Sn", "elements": {"Nb": 1.0, "Co": 0.94, "Ni": 0.06, "Sn": 1.0}, "amount": 1}]}, "material property": {"temperature (K)": 382.0, "seebeck_coefficient (\u03bcV/K)": -56.18, "electrical conductivity (S/m)": 188941.0, "thermal conductivity (W/mK)": 9.5357, "power factor (W/mK2)": 0.0005963341482484, "ZT": 0.023889137098575753}, "precursors": [{"composition": [{"formula": "Nb", "elements": {"Nb": 1.0}, "amount": 1}]}, {"composition": [{"formula": "Co", "elements": {"Co": 1.0}, "amount": 1}]}, {"composition": [{"formula": "Sn", "elements": {"Sn": 1.0}, "amount": 1}]}, {"composition": [{"formula": "Ni", "elements": {"Ni": 1.0}, "amount": 1}]}], "operations": [{"string": "mixing", "type": "MixingOperation", "conditions": "Nb Co Sn Ni"}, {"string": "heating", "type": "HeatingOperation", "conditions": "NaN NaN"}, {"string": "cooling", "type": "CoolingOperation", "conditions": NaN}, {"string": "heating", "type": "HeatingOperation", "conditions": "NaN NaN"}, {"string": "cooling", "type": "CoolingOperation", "conditions": NaN}, {"string": "heating", "type": "HeatingOperation", "conditions": "1173 168"}, {"string": "cooling", "type": "CoolingOperation", "conditions": "rapid"}]}, {"doi": "https://doi.org/10.1021/acsami.1c08127", "target": {"composition": [{"formula": "NbCo0.92Ni0.08Sn", "elements": {"Nb": 1.0, "Co": 0.92, "Ni": 0.08, "Sn": 1.0}, "amount": 1}]}, "material property": {"temperature (K)": 382.0, "seebeck_coefficient (\u03bcV/K)": -75.0, "electrical conductivity (S/m)": 165476.0, "thermal conductivity (W/mK)": 9.4524, "power factor (W/mK2)": 0.0009308025, "ZT": 0.03761653706995048}, "precursors": [{"composition": [{"formula": "Nb", "elements": {"Nb": 1.0}, "amount": 1}]}, {"composition": [{"formula": "Co", "elements": {"Co": 1.0}, "amount": 1}]}, {"composition": [{"formula": "Sn", "elements": {"Sn": 1.0}, "amount": 1}]}, {"composition": [{"formula": "Ni", "elements": {"Ni": 1.0}, "amount": 1}]}], "operations": [{"string": "mixing", "type": "MixingOperation", "conditions": "Nb Co Sn Ni"}, {"string": "heating", "type": "HeatingOperation", "conditions": "NaN NaN"}, {"string": "cooling", "type": "CoolingOperation", "conditions": NaN}, {"string": "heating", "type": "HeatingOperation", "conditions": "NaN NaN"}, {"string": "cooling", "type": "CoolingOperation", "conditions": NaN}, {"string": "heating", "type": "HeatingOperation", "conditions": "1173 168"}, {"string": "cooling", "type": "CoolingOperation", "conditions": "rapid"}]}, {"doi": "https://doi.org/10.1021/acsami.1c08127", "target": {"composition": [{"formula": "NbCo0.9Ni0.1Sn", "elements": {"Nb": 1.0, "Co": 0.9, "Ni": 0.1, "Sn": 1.0}, "amount": 1}]}, "material property": {"temperature (K)": 382.0, "seebeck_coefficient (\u03bcV/K)": -132.94, "electrical conductivity (S/m)": 103529.0, "thermal conductivity (W/mK)": 9.2619, "power factor (W/mK2)": 0.0018296725308644, "ZT": 0.07546344775804109}, "precursors": [{"composition": [{"formula": "Nb", "elements": {"Nb": 1.0}, "amount": 1}]}, {"composition": [{"formula": "Co", "elements": {"Co": 1.0}, "amount": 1}]}, {"composition": [{"formula": "Sn", "elements": {"Sn": 1.0}, "amount": 1}]}, {"composition": [{"formula": "Ni", "elements": {"Ni": 1.0}, "amount": 1}]}], "operations": [{"string": "mixing", "type": "MixingOperation", "conditions": "Nb Co Sn Ni"}, {"string": "heating", "type": "HeatingOperation", "conditions": "NaN NaN"}, {"string": "cooling", "type": "CoolingOperation", "conditions": NaN}, {"string": "heating", "type": "HeatingOperation", "conditions": "NaN NaN"}, {"string": "cooling", "type": "CoolingOperation", "conditions": NaN}, {"string": "heating", "type": "HeatingOperation", "conditions": "1173 168"}, {"string": "cooling", "type": "CoolingOperation", "conditions": "rapid"}]}, {"doi": "https://doi.org/10.1021/acsami.1c11599", "target": {"composition": [{"formula": "Ge0.89In0.05Pb0.06Te", "elements": {"Ge": 0.89, "In": 0.05, "Pb": 0.06, "Te": 1.0}, "amount": 1}]}, "material property": {"temperature (K)": 325.0, "seebeck_coefficient (\u03bcV/K)": 136.81, "electrical conductivity (S/m)": 63889.0, "thermal conductivity (W/mK)": 1.2867, "power factor (W/mK2)": 0.0011958088860529001, "ZT": 0.3020423470639563}, "precursors": [{"composition": [{"formula": "Ge", "elements": {"Ge": 1.0}, "amount": 1}]}, {"composition": [{"formula": "In", "elements": {"In": 1.0}, "amount": 1}]}, {"composition": [{"formula": "Pb", "elements": {"Pb": 1.0}, "amount": 1}]}, {"composition": [{"formula": "Te", "elements": {"Te": 1.0}, "amount": 1}]}], "operations": [{"string": "mixing", "type": "MixingOperation", "conditions": "Ge In Pb Te"}, {"string": "heating", "type": "HeatingOperation", "conditions": "1123 8"}, {"string": "cooling", "type": "CoolingOperation", "conditions": "rapid"}, {"string": "heating", "type": "HeatingOperation", "conditions": "903 72"}, {"string": "cooling", "type": "CoolingOperation", "conditions": NaN}, {"string": "grinding", "type": "GrindingOperation", "conditions": "hand-grinding"}, {"string": "sintering", "type": "SinteringOperation", "conditions": "HP 75 873 40"}]}, {"doi": "https://doi.org/10.1021/acsami.1c11599", "target": {"composition": [{"formula": "Ge0.85In0.05Pb0.1Te", "elements": {"Ge": 0.85, "In": 0.05, "Pb": 0.1, "Te": 1.0}, "amount": 1}]}, "material property": {"temperature (K)": 325.0, "seebeck_coefficient (\u03bcV/K)": 199.0, "electrical conductivity (S/m)": 33043.0, "thermal conductivity (W/mK)": 0.9733, "power factor (W/mK2)": 0.0013085358429999999, "ZT": 0.4369404592366177}, "precursors": [{"composition": [{"formula": "Ge", "elements": {"Ge": 1.0}, "amount": 1}]}, {"composition": [{"formula": "In", "elements": {"In": 1.0}, "amount": 1}]}, {"composition": [{"formula": "Pb", "elements": {"Pb": 1.0}, "amount": 1}]}, {"composition": [{"formula": "Te", "elements": {"Te": 1.0}, "amount": 1}]}], "operations": [{"string": "mixing", "type": "MixingOperation", "conditions": "Ge In Pb Te"}, {"string": "heating", "type": "HeatingOperation", "conditions": "1123 8"}, {"string": "cooling", "type": "CoolingOperation", "conditions": "rapid"}, {"string": "heating", "type": "HeatingOperation", "conditions": "903 72"}, {"string": "cooling", "type": "CoolingOperation", "conditions": NaN}, {"string": "grinding", "type": "GrindingOperation", "conditions": "hand-grinding"}, {"string": "sintering", "type": "SinteringOperation", "conditions": "HP 75 873 40"}]}, {"doi": "https://doi.org/10.1021/acsami.1c11599", "target": {"composition": [{"formula": "Ge0.83In0.05Pb0.12Te", "elements": {"Ge": 0.83, "In": 0.05, "Pb": 0.12, "Te": 1.0}, "amount": 1}]}, "material property": {"temperature (K)": 325.0, "seebeck_coefficient (\u03bcV/K)": 212.44, "electrical conductivity (S/m)": 19263.0, "thermal conductivity (W/mK)": 0.9733, "power factor (W/mK2)": 0.0008693537065968, "ZT": 0.29029071678204044}, "precursors": [{"composition": [{"formula": "Ge", "elements": {"Ge": 1.0}, "amount": 1}]}, {"composition": [{"formula": "In", "elements": {"In": 1.0}, "amount": 1}]}, {"composition": [{"formula": "Pb", "elements": {"Pb": 1.0}, "amount": 1}]}, {"composition": [{"formula": "Te", "elements": {"Te": 1.0}, "amount": 1}]}], "operations": [{"string": "mixing", "type": "MixingOperation", "conditions": "Ge In Pb Te"}, {"string": "heating", "type": "HeatingOperation", "conditions": "1123 8"}, {"string": "cooling", "type": "CoolingOperation", "conditions": "rapid"}, {"string": "heating", "type": "HeatingOperation", "conditions": "903 72"}, {"string": "cooling", "type": "CoolingOperation", "conditions": NaN}, {"string": "grinding", "type": "GrindingOperation", "conditions": "hand-grinding"}, {"string": "sintering", "type": "SinteringOperation", "conditions": "HP 75 873 40"}]}, {"doi": "https://doi.org/10.1021/acsami.1c08886", "target": {"composition": [{"formula": "Cu1.85Se", "elements": {"Cu": 1.85, "Se": 1.0}, "amount": 1}]}, "material property": {"temperature (K)": 301.0, "seebeck_coefficient (\u03bcV/K)": 25.58, "electrical conductivity (S/m)": 493269.0, "thermal conductivity (W/mK)": 2.8806, "power factor (W/mK2)": 0.00032276386169159996, "ZT": 0.033726280069836696}, "precursors": [{"composition": [{"formula": "Cu", "elements": {"Cu": 1.0}, "amount": 1}]}, {"composition": [{"formula": "Se", "elements": {"Se": 1.0},
