Repository: ngs00/spende

# Multimodal Graph-to-Sequence Encoder-Decoder for Learning Material Synthesis Processes of Thermoelectric Materials
Various calculation-based and data-driven methods have been proposed to discover high-performance thermoelectric materials for sustainable energy resources.
However, although several data-driven methods successfully discovered the chemical compositions of promising thermoelectric materials, the practical potential of the existing methods is still limited because there is a complex engineering problem between the discovered materials and the real-world material synthesis.

File: dataset/tmsr.json (part 23 of 24)
"amount": 1}]}], "operations": [{"string": "mixing", "type": "MixingOperation", "conditions": "Cu Se"}, {"string": "grinding", "type": "GrindingOperation", "conditions": "HEBM"}, {"string": "sintering", "type": "SinteringOperation", "conditions": "HP 64.1 723 5"}]}, {"doi": "https://doi.org/10.1021/acsami.1c08886", "target": {"composition": [{"formula": "Li0.03Cu1.83Bi0.02Se", "elements": {"Li": 0.03, "Cu": 1.83, "Bi": 0.02, "Se": 1.0}, "amount": 1}]}, "material property": {"temperature (K)": 303.0, "seebeck_coefficient (\u03bcV/K)": 52.5, "electrical conductivity (S/m)": 89655.0, "thermal conductivity (W/mK)": 1.0625, "power factor (W/mK2)": 0.00024711159375, "ZT": 0.07047041214705882}, "precursors": [{"composition": [{"formula": "Cu", "elements": {"Cu": 1.0}, "amount": 1}]}, {"composition": [{"formula": "Se", "elements": {"Se": 1.0}, "amount": 1}]}, {"composition": [{"formula": "Li", "elements": {"Li": 1.0}, "amount": 1}]}, {"composition": [{"formula": "Bi", "elements": {"Bi": 1.0}, "amount": 1}]}], "operations": [{"string": "mixing", "type": "MixingOperation", "conditions": "Cu Se Li Bi"}, {"string": "grinding", "type": "GrindingOperation", "conditions": "HEBM"}, {"string": "sintering", "type": "SinteringOperation", "conditions": "HP 64.1 723 5"}]}, {"doi": "https://doi.org/10.1021/acsami.1c08886", "target": {"composition": [{"formula": "Li0.03Cu1.82Bi0.03Se", "elements": {"Li": 0.03, "Cu": 1.82, "Bi": 0.03, "Se": 1.0}, "amount": 1}]}, "material property": {"temperature (K)": 303.0, "seebeck_coefficient (\u03bcV/K)": 51.75, "electrical conductivity (S/m)": 101149.0, "thermal conductivity (W/mK)": 1.1161, "power factor (W/mK2)": 0.0002708833438125, "ZT": 0.07353969462878548}, "precursors": [{"composition": [{"formula": "Cu", "elements": {"Cu": 1.0}, "amount": 1}]}, {"composition": [{"formula": "Se", "elements": {"Se": 1.0}, "amount": 1}]}, {"composition": [{"formula": "Li", "elements": {"Li": 1.0}, "amount": 1}]}, {"composition": [{"formula": "Bi", "elements": {"Bi": 1.0}, "amount": 1}]}], "operations": [{"string": "mixing", "type": "MixingOperation", "conditions": "Cu Se Li Bi"}, {"string": "grinding", "type": "GrindingOperation", "conditions": "HEBM"}, {"string": "sintering", "type": "SinteringOperation", "conditions": "HP 64.1 723 5"}]}, {"doi": "https://doi.org/10.1021/acsami.1c08886", "target": {"composition": [{"formula": "Li0.03Cu1.81Bi0.04Se", "elements": {"Li": 0.03, "Cu": 1.81, "Bi": 0.04, "Se": 1.0}, "amount": 1}]}, "material property": {"temperature (K)": 303.0, "seebeck_coefficient (\u03bcV/K)": 57.0, "electrical conductivity (S/m)": 96552.0, "thermal conductivity (W/mK)": 1.0714, "power factor (W/mK2)": 0.000313697448, "ZT": 0.08871600405450812}, "precursors": [{"composition": [{"formula": "Cu", "elements": {"Cu": 1.0}, "amount": 1}]}, {"composition": [{"formula": "Se", "elements": {"Se": 1.0}, "amount": 1}]}, {"composition": [{"formula": "Li", "elements": {"Li": 1.0}, "amount": 1}]}, {"composition": [{"formula": "Bi", "elements": {"Bi": 1.0}, "amount": 1}]}], "operations": [{"string": "mixing", "type": "MixingOperation", "conditions": "Cu Se Li Bi"}, {"string": "grinding", "type": "GrindingOperation", "conditions": "HEBM"}, {"string": "sintering", "type": "SinteringOperation", "conditions": "HP 64.1 723 5"}]}, {"doi": "https://doi.org/10.1021/acsami.1c01818", "target": {"composition": [{"formula": "CaZn0.4Ag0.2Sb", "elements": {"Ca": 1.0, "Zn": 0.4, "Ag": 0.2, "Sb": 1.0}, "amount": 1}]}, "material property": {"temperature (K)": 371.0, "seebeck_coefficient (\u03bcV/K)": 74.78, "electrical conductivity (S/m)": 101563.0, "thermal conductivity (W/mK)": 1.164, "power factor (W/mK2)": 0.0005679452116492, "ZT": 0.1810203380771935}, "precursors": [{"composition": [{"formula": "Ca", "elements": {"Ca": 1.0}, "amount": 1}]}, {"composition": [{"formula": "Zn", "elements": {"Zn": 1.0}, "amount": 1}]}, {"composition": [{"formula": "Ag", "elements": {"Ag": 1.0}, "amount": 1}]}, {"composition": [{"formula": "Sb", "elements": {"Sb": 1.0}, "amount": 1}]}], "operations": [{"string": "mixing", "type": "MixingOperation", "conditions": "Ca Zn Ag Sb"}, {"string": "heating", "type": "HeatingOperation", "conditions": "1273 0.0833"}, {"string": "cooling", "type": "CoolingOperation", "conditions": "slow"}, {"string": "grinding", "type": "GrindingOperation", "conditions": NaN}, {"string": "heating", "type": "HeatingOperation", "conditions": "1273 0.0833"}, {"string": "cooling", "type": "CoolingOperation", "conditions": "slow"}, {"string": "grinding", "type": "GrindingOperation", "conditions": NaN}, {"string": "sintering", "type": "SinteringOperation", "conditions": "SPS NaN 1073 6"}]}, {"doi": "https://doi.org/10.1021/acsami.1c01818", "target": {"composition": [{"formula": "(CaZn0.4Ag0.2Sb)0.95(LiZnSb)0.05", "elements": {"Sb": 1.0, "Ag": 0.19, "Li": 0.05, "Zn": 0.43, "Ca": 0.95}, "amount": 1}]}, "material property": {"temperature (K)": 371.0, "seebeck_coefficient (\u03bcV/K)": 102.31, "electrical conductivity (S/m)": 69519.0, "thermal conductivity (W/mK)": 1.0489, "power factor (W/mK2)": 0.0007276787383359001, "ZT": 0.25738279332883873}, "precursors": [{"composition": [{"formula": "Ca", "elements": {"Ca": 1.0}, "amount": 1}]}, {"composition": [{"formula": "Zn", "elements": {"Zn": 1.0}, "amount": 1}]}, {"composition": [{"formula": "Ag", "elements": {"Ag": 1.0}, "amount": 1}]}, {"composition": [{"formula": "Sb", "elements": {"Sb": 1.0}, "amount": 1}]}, {"composition": [{"formula": "Li", "elements": {"Li": 1.0}, "amount": 1}]}], "operations": [{"string": "mixing", "type": "MixingOperation", "conditions": "Ca Zn Ag Sb Li"}, {"string": "heating", "type": "HeatingOperation", "conditions": "1273 0.0833"}, {"string": "cooling", "type": "CoolingOperation", "conditions": "slow"}, {"string": "grinding", "type": "GrindingOperation", "conditions": NaN}, {"string": "heating", "type": "HeatingOperation", "conditions": "1273 0.0833"}, {"string": "cooling", "type": "CoolingOperation", "conditions": "slow"}, {"string": "grinding", "type": "GrindingOperation", "conditions": NaN}, {"string": "sintering", "type": "SinteringOperation", "conditions": "SPS NaN 1073 6"}]}, {"doi": "https://doi.org/10.1021/acsami.1c01818", "target": {"composition": [{"formula": "(CaZn0.4Ag0.2Sb)0.91(LiZnSb)0.09", "elements": {"Sb": 1.0, "Ag": 0.18200000000000002, "Li": 0.09, "Zn": 0.45400000000000007, "Ca": 0.91}, "amount": 1}]}, "material property": {"temperature (K)": 371.0, "seebeck_coefficient (\u03bcV/K)": 119.33, "electrical conductivity (S/m)": 45139.0, "thermal conductivity (W/mK)": 0.91, "power factor (W/mK2)": 0.0006427635116971, "ZT": 0.26204973938420234}, "precursors": [{"composition": [{"formula": "Ca", "elements": {"Ca": 1.0}, "amount": 1}]}, {"composition": [{"formula": "Zn", "elements": {"Zn": 1.0}, "amount": 1}]}, {"composition": [{"formula": "Ag", "elements": {"Ag": 1.0}, "amount": 1}]}, {"composition": [{"formula": "Sb", "elements": {"Sb": 1.0}, "amount": 1}]}, {"composition": [{"formula": "Li", "elements": {"Li": 1.0}, "amount": 1}]}], "operations": [{"string": "mixing", "type": "MixingOperation", "conditions": "Ca Zn Ag Sb Li"}, {"string": "heating", "type": "HeatingOperation", "conditions": "1273 0.0833"}, {"string": "cooling", "type": "CoolingOperation", "conditions": "slow"}, {"string": "grinding", "type": "GrindingOperation", "conditions": NaN}, {"string": "heating", "type": "HeatingOperation", "conditions": "1273 0.0833"}, {"string": "cooling", "type": "CoolingOperation", "conditions": "slow"}, {"string": "grinding", "type": "GrindingOperation", "conditions": NaN}, {"string": "sintering", "type": "SinteringOperation", "conditions": "SPS NaN 1073 6"}]}, {"doi": "https://doi.org/10.1021/acsami.1c01818", "target": {"composition": [{"formula": "(CaZn0.4Ag0.2Sb)0.87(LiZnSb)0.13", "elements": {"Sb": 1.0, "Ag": 0.17400000000000002, "Li": 0.13, "Zn": 0.47800000000000004, "Ca": 0.87}, "amount": 1}]}, "material property": {"temperature (K)": 371.0, "seebeck_coefficient (\u03bcV/K)": 122.0, "electrical conductivity (S/m)": 44070.0, "thermal conductivity (W/mK)": 0.687, "power factor (W/mK2)": 0.0006559378799999999, "ZT": 0.3542255509170305}, "precursors": [{"composition": [{"formula": "Ca", "elements": {"Ca": 1.0}, "amount": 1}]}, {"composition": [{"formula": "Zn", "elements": {"Zn": 1.0}, "amount": 1}]}, {"composition": [{"formula": "Ag", "elements": {"Ag": 1.0}, "amount": 1}]}, {"composition": [{"formula": "Sb", "elements": {"Sb": 1.0}, "amount": 1}]}, {"composition": [{"formula": "Li", "elements": {"Li": 1.0}, "amount": 1}]}], "operations": [{"string": "mixing", "type": "MixingOperation", "conditions": "Ca Zn Ag Sb Li"}, {"string": "heating", "type": "HeatingOperation", "conditions": "1273 0.0833"}, {"string": "cooling", "type": "CoolingOperation", "conditions": "slow"}, {"string": "grinding", "type": "GrindingOperation", "conditions": NaN}, {"string": "heating", "type": "HeatingOperation", "conditions": "1273 0.0833"}, {"string": "cooling", "type": "CoolingOperation", "conditions": "slow"}, {"string": "grinding", "type": "GrindingOperation", "conditions": NaN}, {"string": "sintering", "type": "SinteringOperation", "conditions": "SPS NaN 1073 6"}]}, {"doi": "https://doi.org/10.1021/acsami.1c01818", "target": {"composition": [{"formula": "(CaZn0.4Ag0.2Sb)0.83(LiZnSb)0.17", "elements": {"Sb": 1.0, "Ag": 0.166, "Li": 0.17, "Zn": 0.502, "Ca": 0.83}, "amount": 1}]}, "material property": {"temperature (K)": 371.0, "seebeck_coefficient (\u03bcV/K)": 119.33, "electrical conductivity (S/m)": 42345.0, "thermal conductivity (W/mK)": 0.8948, "power factor (W/mK2)": 0.0006029779326705001, "ZT": 0.25000537887880586}, "precursors": [{"composition": [{"formula": "Ca", "elements": {"Ca": 1.0}, "amount": 1}]}, {"composition": [{"formula": "Zn", "elements": {"Zn": 1.0}, "amount": 1}]}, {"composition": [{"formula": "Ag", "elements": {"Ag": 1.0}, "amount": 1}]}, {"composition": [{"formula": "Sb", "elements": {"Sb": 1.0}, "amount": 1}]}, {"composition": [{"formula": "Li", "elements": {"Li": 1.0}, "amount": 1}]}], "operations": [{"string": "mixing", "type": "MixingOperation", "conditions": "Ca Zn Ag Sb Li"}, {"string": "heating", "type": "HeatingOperation", "conditions": "1273 0.0833"}, {"string": "cooling", "type": "CoolingOperation", "conditions": "slow"}, {"string": "grinding", "type": "GrindingOperation", "conditions": NaN}, {"string": "heating", "type": "HeatingOperation", "conditions": "1273 0.0833"}, {"string": "cooling", "type": "CoolingOperation", "conditions": "slow"}, {"string": "grinding", "type": "GrindingOperation", "conditions": NaN}, {"string": "sintering", "type": "SinteringOperation", "conditions": "SPS NaN 1073 6"}]}, {"doi": "https://doi.org/10.1021/acsami.1c00355", "target": {"composition": [{"formula": "Bi2Te3", "elements": {"Bi": 2.0, "Te": 3.0}, "amount": 1}]}, "material property": {"temperature (K)": 306.0, "seebeck_coefficient (\u03bcV/K)": -114.53, "electrical conductivity (S/m)": 45000.0, "thermal conductivity (W/mK)": 0.9574, "power factor (W/mK2)": 0.0005902704405, "ZT": 0.18865965614476707}, "precursors": [{"composition": [{"formula": "Bi", "elements": {"Bi": 1.0}, "amount": 1}]}, {"composition": [{"formula": "Te", "elements": {"Te": 1.0}, "amount": 1}]}], "operations": [{"string": "mixing", "type": "MixingOperation", "conditions": "Bi Te"}, {"string": "grinding", "type": "GrindingOperation", "conditions": "HEBM"}, {"string": "pressing", "type": "PressingOperation", "conditions": NaN}, {"string": "sintering", "type": "SinteringOperation", "conditions": "HPHT 2000 693 10"}]}, {"doi": "https://doi.org/10.1021/acsami.1c00355", "target": {"composition": [{"formula": "Bi1.94Nb0.06Te3", "elements": {"Bi": 1.94, "Nb": 0.06, "Te": 3.0}, "amount": 1}]}, "material property": {"temperature (K)": 306.0, "seebeck_coefficient (\u03bcV/K)": -87.63, "electrical conductivity (S/m)": 82157.0, "thermal conductivity (W/mK)": 0.882, "power factor (W/mK2)": 0.0006308849914533, "ZT": 0.21887846642257344}, "precursors": [{"composition": [{"formula": "Bi", "elements": {"Bi": 1.0}, "amount": 1}]}, {"composition": [{"formula": "Te", "elements": {"Te": 1.0}, "amount": 1}]}, {"composition": [{"formula": "Nb", "elements": {"Nb": 1.0}, "amount": 1}]}], "operations": [{"string": "mixing", "type": "MixingOperation", "conditions": "Bi Te Nb"}, {"string": "grinding", "type": "GrindingOperation", "conditions": "HEBM"}, {"string": "pressing", "type": "PressingOperation", "conditions": NaN}, {"string": "sintering", "type": "SinteringOperation", "conditions": "HPHT 2000 693 10"}]}, {"doi": "https://doi.org/10.1021/acsami.1c00355", "target": {"composition": [{"formula": "Bi1.92Nb0.08Te3", "elements": {"Bi": 1.92, "Nb": 0.08, "Te": 3.0}, "amount": 1}]}, "material property": {"temperature (K)": 306.0, "seebeck_coefficient (\u03bcV/K)": -96.58, "electrical conductivity (S/m)": 115325.0, "thermal conductivity (W/mK)": 0.8695, "power factor (W/mK2)": 0.00107571658733, "ZT": 0.37857306006093144}, "precursors": [{"composition": [{"formula": "Bi", "elements": {"Bi": 1.0}, "amount": 1}]}, {"composition": [{"formula": "Te", "elements": {"Te": 1.0}, "amount": 1}]}, {"composition": [{"formula": "Nb", "elements": {"Nb": 1.0}, "amount": 1}]}], "operations": [{"string": "mixing", "type": "MixingOperation", "conditions": "Bi Te Nb"}, {"string": "grinding", "type": "GrindingOperation", "conditions": "HEBM"}, {"string": "pressing", "type": "PressingOperation", "conditions": NaN}, {"string": "sintering", "type": "SinteringOperation", "conditions": "HPHT 2000 693 10"}]}, {"doi": "https://doi.org/10.1021/acsami.1c00355", "target": {"composition": [{"formula": "Bi1.9Nb0.1Te3", "elements": {"Bi": 1.9, "Nb": 0.1, "Te": 3.0}, "amount": 1}]}, "material property": {"temperature (K)": 306.0, "seebeck_coefficient (\u03bcV/K)": -100.4, "electrical conductivity (S/m)": 64510.0, "thermal conductivity (W/mK)": 0.856, "power factor (W/mK2)": 0.0006502711216000002, "ZT": 0.2324567327214954}, "precursors": [{"composition": [{"formula": "Bi", "elements": {"Bi": 1.0}, "amount": 1}]}, {"composition": [{"formula": "Te", "elements": {"Te": 1.0}, "amount": 1}]}, {"composition": [{"formula": "Nb", "elements": {"Nb": 1.0}, "amount": 1}]}], "operations": [{"string": "mixing", "type": "MixingOperation", "conditions": "Bi Te Nb"}, {"string": "grinding", "type": "GrindingOperation", "conditions": "HEBM"}, {"string": "pressing", "type": "PressingOperation", "conditions": NaN}, {"string": "sintering", "type": "SinteringOperation", "conditions": "HPHT 2000 693 10"}]}, {"doi": "https://doi.org/10.1021/acsami.0c22861", "target": {"composition": [{"formula": "Bi0.98Pb0.02CuSeO", "elements": {"Bi": 0.98, "Pb": 0.02, "Cu": 1.0, "Se": 1.0, "O": 1.0}, "amount": 1}]}, "material property": {"temperature (K)": 50.0, "seebeck_coefficient (\u03bcV/K)": 39.69, "electrical conductivity (S/m)": 120913.0, "thermal conductivity (W/mK)": 3.9108, "power factor (W/mK2)": 0.00019047377733929997, "ZT": 0.0024352277966055535}, "precursors": [{"composition": [{"formula": "Bi2O3", "elements": {"Bi": 2.0, "O": 3.0}, "amount": 1}]}, {"composition": [{"formula": "Bi", "elements": {"Bi": 1.0}, "amount": 1}]}, {"composition": [{"formula": "Cu", "elements": {"Cu": 1.0}, "amount": 1}]}, {"composition": [{"formula": "Se", "elements": {"Se": 1.0}, "amount": 1}]}, {"composition": [{"formula": "PbO", "elements": {"Pb": 1.0, "O": 1.0}, "amount": 1}]}], "operations": [{"string": "mixing", "type": "MixingOperation", "conditions": "Bi2O3 Bi Cu Se PbO"}, {"string": "grinding", "type": "GrindingOperation", "conditions": "hand-grinding"}, {"string": "pressing", "type": "PressingOperation", "conditions": 15}, {"string": "heating", "type": "HeatingOperation", "conditions": "725 0.003"}, {"string": "cooling", "type": "CoolingOperation", "conditions": "rapid"}, {"string": "grinding", "type": "GrindingOperation", "conditions": "hand-grinding"}, {"string": "sintering", "type": "SinteringOperation", "conditions": "SPS 40 973 7"}]}, {"doi": "https://doi.org/10.1021/acsami.0c22861", "target": {"composition": [{"formula": "Bi0.9Pb0.1CuSeO", "elements": {"Bi": 0.9, "Pb": 0.1, "Cu": 1.0, "Se": 1.0, "O": 1.0}, "amount": 1}]}, "material property": {"temperature (K)": 50.0, "seebeck_coefficient (\u03bcV/K)": 26.29, "electrical conductivity (S/m)": 246463.0, "thermal conductivity (W/mK)": 2.0382, "power factor (W/mK2)": 0.0001703463775783, "ZT": 0.004178843528071337}, "precursors": [{"composition": [{"formula": "Bi2O3", "elements": {"Bi": 2.0, "O": 3.0}, "amount": 1}]}, {"composition": [{"formula": "Bi", "elements": {"Bi": 1.0}, "amount": 1}]}, {"composition": [{"formula": "Cu", "elements": {"Cu": 1.0}, "amount": 1}]}, {"composition": [{"formula": "Se", "elements": {"Se": 1.0}, "amount": 1}]}, {"composition": [{"formula": "PbO", "elements": {"Pb": 1.0, "O": 1.0}, "amount": 1}]}], "operations": [{"string": "mixing", "type": "MixingOperation", "conditions": "Bi2O3 Bi Cu Se PbO"}, {"string": "grinding", "type": "GrindingOperation", "conditions": "hand-grinding"}, {"string": "pressing", "type": "PressingOperation", "conditions": 15}, {"string": "heating", "type": "HeatingOperation", "conditions": "725 0.003"}, {"string": "cooling", "type": "CoolingOperation", "conditions": "rapid"}, {"string": "grinding", "type": "GrindingOperation", "conditions": "hand-grinding"}, {"string": "sintering", "type": "SinteringOperation", "conditions": "SPS 40 973 7"}]}, {"doi": "https://doi.org/10.1021/acsami.0c22558", "target": {"composition": [{"formula": "Mg3.5Gd0.01Sb2", "elements": {"Mg": 3.5, "Gd": 0.01, "Sb": 2.0}, "amount": 1}]}, "material property": {"temperature (K)": 300.0, "seebeck_coefficient (\u03bcV/K)": -239.64, "electrical conductivity (S/m)": 5971.0, "thermal conductivity (W/mK)": 1.1912, "power factor (W/mK2)": 0.0003428985850415999, "ZT": 0.08635793780429817}, "precursors": [{"composition": [{"formula": "Mg", "elements": {"Mg": 1.0}, "amount": 1}]}, {"composition": [{"formula": "Gd", "elements": {"Gd": 1.0}, "amount": 1}]}, {"composition": [{"formula": "Sb", "elements": {"Sb": 1.0}, "amount": 1}]}], "operations": [{"string": "mixing", "type": "MixingOperation", "conditions": "Mg Gd Sb"}, {"string": "sintering", "type": "SinteringOperation", "conditions": "SPS 60 1073 4"}, {"string": "mixing", "type": "MixingOperation", "conditions": "Mg Gd Sb Mg"}, {"string": "heating", "type": "HeatingOperation", "conditions": "888 72"}, {"string": "cooling", "type": "CoolingOperation", "conditions": NaN}]}, {"doi": "https://doi.org/10.1021/acsami.0c22558", "target": {"composition": [{"formula": "Mg3.5Gd0.03Sb1.97Te0.03", "elements": {"Mg": 3.5, "Gd": 0.03, "Sb": 1.97, "Te": 0.03}, "amount": 1}]}, "material property": {"temperature (K)": 300.0, "seebeck_coefficient (\u03bcV/K)": -215.0, "electrical conductivity (S/m)": 18956.0, "thermal conductivity (W/mK)": 1.0043, "power factor (W/mK2)": 0.0008762411, "ZT": 0.2617468186796774}, "precursors": [{"composition": [{"formula": "Mg", "elements": {"Mg": 1.0}, "amount": 1}]}, {"composition": [{"formula": "Gd", "elements": {"Gd": 1.0}, "amount": 1}]}, {"composition": [{"formula": "Sb", "elements": {"Sb": 1.0}, "amount": 1}]}, {"composition": [{"formula": "Te", "elements": {"Te": 1.0}, "amount": 1}]}], "operations": [{"string": "mixing", "type": "MixingOperation", "conditions": "Mg Gd Sb Te"}, {"string": "sintering", "type": "SinteringOperation", "conditions": "SPS 60 1073 4"}, {"string": "mixing", "type": "MixingOperation", "conditions": "Mg Gd Sb Mg"}, {"string": "heating", "type": "HeatingOperation", "conditions": "888 72"}, {"string": "cooling", "type": "CoolingOperation", "conditions": NaN}]}, {"doi": "https://doi.org/10.1021/acsami.0c17836", "target": {"composition": [{"formula": "AgCuTe", "elements": {"Ag": 1.0, "Cu": 1.0, "Te": 1.0}, "amount": 1}]}, "material property": {"temperature (K)": 320.0, "seebeck_coefficient (\u03bcV/K)": 65.19, "electrical conductivity (S/m)": 75588.0, "thermal conductivity (W/mK)": 1.0716, "power factor (W/mK2)": 0.0003212290523268, "ZT": 0.093}, "precursors": [{"composition": [{"formula": "Ag", "elements": {"Ag": 1.0}, "amount": 1}]}, {"composition": [{"formula": "Cu", "elements": {"Cu": 1.0}, "amount": 1}]}, {"composition": [{"formula": "Te", "elements": {"Te": 1.0}, "amount": 1}]}], "operations": [{"string": "mixing", "type": "MixingOperation", "conditions": "Ag Cu Te"}, {"string": "heating", "type": "HeatingOperation", "conditions": "1173 16"}, {"string": "cooling", "type": "CoolingOperation", "conditions": "rapid"}, {"string": "heating", "type": "HeatingOperation", "conditions": "873 72"}, {"string": "grinding", "type": "GrindingOperation", "conditions": "hand-grinding"}, {"string": "sintering", "type": "SinteringOperation", "conditions": "SPS 50 773 5"}]}, {"doi": "https://doi.org/10.1021/acsami.0c17836", "target": {"composition": [{"formula": "AgCuTe0.9Se0.1", "elements": {"Ag": 1.0, "Cu": 1.0, "Te": 0.9, "Se": 0.1}, "amount": 1}]}, "material property": {"temperature (K)": 320.0, "seebeck_coefficient (\u03bcV/K)": 172.0, "electrical conductivity (S/m)": 34854.0, "thermal conductivity (W/mK)": 0.4531, "power factor (W/mK2)": 0.001031120736, "ZT": 0.7446}, "precursors": [{"composition": [{"formula": "Ag", "elements": {"Ag": 1.0}, "amount": 1}]}, {"composition": [{"formula": "Cu", "elements": {"Cu": 1.0}, "amount": 1}]}, {"composition": [{"formula": "Te", "elements": {"Te": 1.0}, "amount": 1}]}, {"composition": [{"formula": "Se", "elements": {"Se": 1.0}, "amount": 1}]}], "operations": [{"string": "mixing", "type": "MixingOperation", "conditions": "Ag Cu Te Se"}, {"string": "heating", "type": "HeatingOperation", "conditions": "1173 16"}, {"string": "cooling", "type": "CoolingOperation", "conditions": "rapid"}, {"string": "heating", "type": "HeatingOperation", "conditions": "873 72"}, {"string": "grinding", "type": "GrindingOperation", "conditions": "hand-grinding"}, {"string": "sintering", "type": "SinteringOperation", "conditions": "SPS 50 773 5"}]}, {"doi": "https://doi.org/10.1021/acsami.0c17836", "target": {"composition": [{"formula": "AgCuTe0.8Se0.2", "elements": {"Ag": 1.0, "Cu": 1.0, "Te": 0.8, "Se": 0.2}, "amount": 1}]}, "material property": {"temperature (K)": 320.0, "seebeck_coefficient (\u03bcV/K)": 97.0, "electrical conductivity (S/m)": 29515.0, "thermal conductivity (W/mK)": 0.6348, "power factor (W/mK2)": 0.0002734, "ZT": 0.1399907422810334}, "precursors": [{"composition": [{"formula": "Ag", "elements": {"Ag": 1.0}, "amount": 1}]}, {"composition": [{"formula": "Cu", "elements": {"Cu": 1.0}, "amount": 1}]}, {"composition": [{"formula": "Te", "elements": {"Te": 1.0}, "amount": 1}]}, {"composition": [{"formula": "Se", "elements": {"Se": 1.0}, "amount": 1}]}], "operations": [{"string": "mixing", "type": "MixingOperation", "conditions": "Ag Cu Te Se"}, {"string": "heating", "type": "HeatingOperation", "conditions": "1173 16"}, {"string": "cooling", "type": "CoolingOperation", "conditions": "rapid"}, {"string": "heating", "type": "HeatingOperation", "conditions": "873 72"}, {"string": "grinding", "type": "GrindingOperation", "conditions": "hand-grinding"}, {"string": "sintering", "type": "SinteringOperation", "conditions": "SPS 50 773 5"}]}, {"doi": "https://doi.org/10.1021/acsami.0c17836", "target": {"composition": [{"formula": "AgCuTe0.7Se0.3", "elements": {"Ag": 1.0, "Cu": 1.0, "Te": 0.7, "Se": 0.3}, "amount": 1}]}, "material property": {"temperature (K)": 320.0, "seebeck_coefficient (\u03bcV/K)": 200.48, "electrical conductivity (S/m)": 20194.0, "thermal conductivity (W/mK)": 0.4679, "power factor (W/mK2)": 0.0008173, "ZT": 0.5473}, "precursors": [{"composition": [{"formula": "Ag", "elements": {"Ag": 1.0}, "amount": 1}]}, {"composition": [{"formula": "Cu", "elements": {"Cu": 1.0}, "amount": 1}]}, {"composition": [{"formula": "Te", "elements": {"Te": 1.0}, "amount": 1}]}, {"composition": [{"formula": "Se", "elements": {"Se": 1.0}, "amount": 1}]}], "operations": [{"string": "mixing", "type": "MixingOperation", "conditions": "Ag Cu Te Se"}, {"string": "heating", "type": "HeatingOperation", "conditions": "1173 16"}, {"string": "cooling", "type": "CoolingOperation", "conditions": "rapid"}, {"string": "heating", "type": "HeatingOperation", "conditions": "873 72"}, {"string": "grinding", "type": "GrindingOperation", "conditions": "hand-grinding"}, {"string": "sintering", "type": "SinteringOperation", "conditions": "SPS 50 773 5"}]}, {"doi": "https://doi.org/10.1021/acsami.0c17836", "target": {"composition": [{"formula": "AgCuTe0.6Se0.4", "elements": {"Ag": 1.0, "Cu": 1.0, "Te": 0.6, "Se": 0.4}, "amount": 1}]}, "material property": {"temperature (K)": 320.0, "seebeck_coefficient (\u03bcV/K)": 219.23, "electrical conductivity (S/m)": 11068.0, "thermal conductivity (W/mK)": 0.5358, "power factor (W/mK2)": 0.0005319479238171999, "ZT": 0.3176993945903396}, "precursors": [{"composition": [{"formula": "Ag", "elements": {"Ag": 1.0}, "amount": 1}]}, {"composition": [{"formula": "Cu", "elements": {"Cu": 1.0}, "amount": 1}]}, {"composition": [{"formula": "Te", "elements": {"Te": 1.0}, "amount": 1}]}, {"composition": [{"formula": "Se", "elements": {"Se": 1.0}, "amount": 1}]}], "operations": [{"string": "mixing", "type": "MixingOperation", "conditions": "Ag Cu Te Se"}, {"string": "heating", "type": "HeatingOperation", "conditions": "1173 16"}, {"string": "cooling", "type": "CoolingOperation", "conditions": "rapid"}, {"string": "heating", "type": "HeatingOperation", "conditions": "873 72"}, {"string": "grinding", "type": "GrindingOperation", "conditions": "hand-grinding"}, {"string": "sintering", "type": "SinteringOperation", "conditions": "SPS 50 773 5"}]}, {"doi": "https://doi.org/10.1021/acsami.0c17836", "target": {"composition": [{"formula": "AgCuTe0.5Se0.5", "elements": {"Ag": 1.0, "Cu": 1.0, "Te": 0.5, "Se": 0.5}, "amount": 1}]}, "material property": {"temperature (K)": 320.0, "seebeck_coefficient (\u03bcV/K)": 97.32, "electrical conductivity (S/m)": 5534.0, "thermal conductivity (W/mK)": 0.341, "power factor (W/mK2)": 5.241352340159999e-05, "ZT": 0.049185711110005845}, "precursors": [{"composition": [{"formula": "Ag", "elements": {"Ag": 1.0}, "amount": 1}]}, {"composition": [{"formula": "Cu", "elements": {"Cu": 1.0}, "amount": 1}]}, {"composition": [{"formula": "Te", "elements": {"Te": 1.0}, "amount": 1}]}, {"composition": [{"formula": "Se", "elements": {"Se": 1.0}, "amount": 1}]}], "operations": [{"string": "mixing", "type": "MixingOperation", "conditions": "Ag Cu Te Se"}, {"string": "heating", "type": "HeatingOperation", "conditions": "1173 16"}, {"string": "cooling", "type": "CoolingOperation", "conditions": "rapid"}, {"string": "heating", "type": "HeatingOperation", "conditions": "873 72"}, {"string": "grinding", "type": "GrindingOperation", "conditions": "hand-grinding"}, {"string": "sintering", "type": "SinteringOperation", "conditions": "SPS 50 773 5"}]}, {"doi": "https://doi.org/10.1021/acsami.0c17462", "target": {"composition": [{"formula": "Mg2Sn0.995Sb0.005", "elements": {"Mg": 2.0, "Sn": 0.995, "Sb": 0.005}, "amount": 1}]}, "material property": {"temperature (K)": 350.0, "seebeck_coefficient (\u03bcV/K)": -148.1, "electrical conductivity (S/m)": 195614.0, "thermal conductivity (W/mK)": 5.1069, "power factor (W/mK2)": 0.004290521186539999, "ZT": 0.294049700461924}, "precursors": [{"composition": [{"formula": "Mg", "elements": {"Mg": 1.0}, "amount": 1}]}, {"composition": [{"formula": "Sn", "elements": {"Sn": 1.0}, "amount": 1}]}, {"composition": [{"formula": "Sb", "elements": {"Sb": 1.0}, "amount": 1}]}], "operations": [{"string": "mixing", "type": "MixingOperation", "conditions": "Mg Sn Sb"}, {"string": "heating", "type": "HeatingOperation", "conditions": "1093 9"}, {"string": "heating", "type": "HeatingOperation", "conditions": "973 48"}, {"string": "cooling", "type": "CoolingOperation", "conditions": "slow"}]}, {"doi": "https://doi.org/10.1021/acsami.0c17462", "target": {"composition": [{"formula": "Mg2Sn0.99Sb0.01", "elements": {"Mg": 2.0, "Sn": 0.99, "Sb": 0.01}, "amount": 1}]}, "material property": {"temperature (K)": 350.0, "seebeck_coefficient (\u03bcV/K)": -113.2, "electrical conductivity (S/m)": 349107.0, "thermal conductivity (W/mK)": 6.0, "power factor (W/mK2)": 0.0044735408836800005, "ZT": 0.260956551548}, "precursors": [{"composition": [{"formula": "Mg", "elements": {"Mg": 1.0}, "amount": 1}]}, {"composition": [{"formula": "Sn", "elements": {"Sn": 1.0}, "amount": 1}]}, {"composition": [{"formula": "Sb", "elements": {"Sb": 1.0}, "amount": 1}]}], "operations": [{"string": "mixing", "type": "MixingOperation", "conditions": "Mg Sn Sb"}, {"string": "heating", "type": "HeatingOperation", "conditions": "1093 9"}, {"string": "heating", "type": "HeatingOperation", "conditions": "973 48"}, {"string": "cooling", "type": "CoolingOperation", "conditions": "slow"}]}, {"doi": "https://doi.org/10.1021/acsami.0c17462", "target": {"composition": [{"formula": "Mg2Sn0.98Sb0.02", "elements": {"Mg": 2.0, "Sn": 0.98, "Sb": 0.02}, "amount": 1}]}, "material property": {"temperature (K)": 350.0, "seebeck_coefficient (\u03bcV/K)": -86.29, "electrical conductivity (S/m)": 460177.0, "thermal conductivity (W/mK)": 7.101, "power factor (W/mK2)": 0.0034264614216457006, "ZT": 0.168886283280664}, "precursors": [{"composition": [{"formula": "Mg", "elements": {"Mg": 1.0}, "amount": 1}]}, {"composition": [{"formula": "Sn", "elements": {"Sn": 1.0}, "amount": 1}]}, {"composition": [{"formula": "Sb", "elements": {"Sb": 1.0}, "amount": 1}]}], "operations": [{"string": "mixing", "type": "MixingOperation", "conditions": "Mg Sn Sb"}, {"string": "heating", "type": "HeatingOperation", "conditions": "1093 9"}, {"string": "heating", "type": "HeatingOperation", "conditions": "973 48"}, {"string": "cooling", "type": "CoolingOperation", "conditions": "slow"}]}, {"doi": "https://doi.org/10.1021/acsami.0c15877", "target": {"composition": [{"formula": "Ag8SiSe6", "elements": {"Ag": 8.0, "Si": 1.0, "Se": 6.0}, "amount": 1}]}, "material property": {"temperature (K)": 298.0, "seebeck_coefficient (\u03bcV/K)": -151.94, "electrical conductivity (S/m)": 68519.0, "thermal conductivity (W/mK)": 0.6811, "power factor (W/mK2)": 0.0015818134361083999, "ZT": 0.6920869240350949}, "precursors": [{"composition": [{"formula": "Ag", "elements": {"Ag": 1.0}, "amount": 1}]}, {"composition": [{"formula": "Si", "elements": {"Si": 1.0}, "amount": 1}]}, {"composition": [{"formula": "Se", "elements": {"Se": 1.0}, "amount": 1}]}], "operations": [{"string": "mixing", "type": "MixingOperation", "conditions": "Ag Si Se"}, {"string": "heating", "type": "HeatingOperation", "conditions": "1273 10"}, {"string": "cooling", "type": "CoolingOperation", "conditions": "rapid"}, {"string": "heating", "type": "HeatingOperation", "conditions": "773 72"}, {"string": "cooling", "type": "CoolingOperation", "conditions": NaN}, {"string": "grinding", "type": "GrindingOperation", "conditions": "hand-grinding"}, {"string": "grinding", "type": "GrindingOperation", "conditions": "ball-mill"}, {"string": "sintering", "type": "SinteringOperation", "conditions": "HP 60 798 120"}]}, {"doi": "https://doi.org/10.1021/acsami.0c10850", "target": {"composition": [{"formula": "GeSe", "elements": {"Ge": 1.0, "Se": 1.0}, "amount": 1}]}, "material property": {"temperature (K)": 326.0, "seebeck_coefficient (\u03bcV/K)": 774.26, "electrical conductivity (S/m)": 3.1346, "thermal conductivity (W/mK)": 2.8447, "power factor (W/mK2)": 1.8791254553069595e-06, "ZT": 0.00021534604648295737}, "precursors": [{"composition": [{"formula": "Ge", "elements": {"Ge": 1.0}, "amount": 1}]}, {"composition": [{"formula": "Se", "elements": {"Se": 1.0}, "amount": 1}]}], "operations": [{"string": "mixing", "type": "MixingOperation", "conditions": "Ge Se"}, {"string": "heating", "type": "HeatingOperation", "conditions": "1173 24"}, {"string": "heating", "type": "HeatingOperation", "conditions": "773 72"}, {"string": "cooling", "type": "CoolingOperation", "conditions": "slow"}, {"string": "grinding", "type": "GrindingOperation", "conditions": "hand-grinding"}, {"string": "sintering", "type": "SinteringOperation", "conditions": "SPS 50 773 7"}]}, {"doi": "https://doi.org/10.1021/acsami.0c10850", "target": {"composition": [{"formula": "GeSe0.95Te0.05", "elements": {"Ge": 1.0, "Se": 0.95, "Te": 0.05}, "amount": 1}]}, "material property": {"temperature (K)": 326.0, "seebeck_coefficient (\u03bcV/K)": 634.0, "electrical conductivity (S/m)": 12.4, "thermal conductivity (W/mK)": 1.9126, "power factor (W/mK2)": 4.9842544000000005e-06, "ZT": 0.000849559204433755}, "precursors": [{"composition": [{"formula": "Ge", "elements": {"Ge": 1.0}, "amount": 1}]}, {"composition": [{"formula": "Se", "elements": {"Se": 1.0}, "amount": 1}]}, {"composition": [{"formula": "Te", "elements": {"Te": 1.0}, "amount": 1}]}], "operations": [{"string": "mixing", "type": "MixingOperation", "conditions": "Ge Se Te"}, {"string": "heating", "type": "HeatingOperation", "conditions": "1173 24"}, {"string": "heating", "type": "HeatingOperation", "conditions": "773 72"}, {"string": "cooling", "type": "CoolingOperation", "conditions": "slow"}, {"string": "grinding", "type": "GrindingOperation", "conditions": "hand-grinding"}, {"string": "sintering", "type": "SinteringOperation", "conditions": "SPS 50 773 7"}]}, {"doi": "https://doi.org/10.1021/acsami.0c10850", "target": {"composition": [{"formula": "GeSe0.9Te0.1", "elements": {"Ge": 1.0, "Se": 0.9, "Te": 0.1}, "amount": 1}]}, "material property": {"temperature (K)": 320.0, "seebeck_coefficient (\u03bcV/K)": 75.31, "electrical conductivity (S/m)": 2974.0, "thermal conductivity (W/mK)": 1.932, "power factor (W/mK2)": 1.68673268014e-05, "ZT": 0.0027937601327370602}, "precursors": [{"composition": [{"formula": "Ge", "elements": {"Ge": 1.0}, "amount": 1}]}, {"composition": [{"formula": "Se", "elements": {"Se": 1.0}, "amount": 1}]}, {"composition": [{"formula": "Te", "elements": {"Te": 1.0}, "amount": 1}]}], "operations": [{"string": "mixing", "type": "MixingOperation", "conditions": "Ge Se Te"}, {"string": "heating", "type": "HeatingOperation", "conditions": "1173 24"}, {"string": "heating", "type": "HeatingOperation", "conditions": "773 72"}, {"string": "cooling", "type": "CoolingOperation", "conditions": "slow"}, {"string": "grinding", "type": "GrindingOperation", "conditions": "hand-grinding"}, {"string": "sintering", "type": "SinteringOperation", "conditions": "SPS 50 773 7"}]}, {"doi": "https://doi.org/10.1021/acsami.0c10850", "target": {"composition": [{"formula": "GeSe0.85Te0.15", "elements": {"Ge": 1.0, "Se": 0.85, "Te": 0.15}, "amount": 1}]}, "material property": {"temperature (K)": 320.0, "seebeck_coefficient (\u03bcV/K)": 15.04, "electrical conductivity (S/m)": 88059.0, "thermal conductivity (W/mK)": 2.0, "power factor (W/mK2)": 1.9919086694399998e-05, "ZT": 0.0031870538711039997}, "precursors": [{"composition": [{"formula": "Ge", "elements": {"Ge": 1.0}, "amount": 1}]}, {"composition": [{"formula": "Se", "elements": {"Se": 1.0}, "amount": 1}]}, {"composition": [{"formula": "Te", "elements": {"Te": 1.0}, "amount": 1}]}], "operations": [{"string": "mixing", "type": "MixingOperation", "conditions": "Ge Se Te"}, {"string": "heating", "type": "HeatingOperation", "conditions": "1173 24"}, {"string": "heating", "type": "HeatingOperation", "conditions": "773 72"}, {"string": "cooling", "type": "CoolingOperation", "conditions": "slow"}, {"string": "grinding", "type": "GrindingOperation", "conditions": "hand-grinding"}, {"string": "sintering", "type": "SinteringOperation", "conditions": "SPS 50 773 7"}]}, {"doi": "https://doi.org/10.1021/acsami.0c10850", "target": {"composition": [{"formula": "GeSe0.8Te0.2", "elements": {"Ge": 1.0, "Se": 0.8, "Te": 0.2}, "amount": 1}]}, "material property": {"temperature (K)": 320.0, "seebeck_coefficient (\u03bcV/K)": 14.83, "electrical conductivity (S/m)": 108955.0, "thermal conductivity (W/mK)": 2.0144, "power factor (W/mK2)": 2.39623532995e-05, "ZT": 0.003806569229467831}, "precursors": [{"composition": [{"formula": "Ge", "elements": {"Ge": 1.0}, "amount": 1}]}, {"composition": [{"formula": "Se", "elements": {"Se": 1.0}, "amount": 1}]}, {"composition": [{"formula": "Te", "elements": {"Te": 1.0}, "amount": 1}]}], "operations": [{"string": "mixing", "type": "MixingOperation", "conditions": "Ge Se Te"}, {"string": "heating", "type": "HeatingOperation", "conditions": "1173 24"}, {"string": "heating", "type": "HeatingOperation", "conditions": "773 72"}, {"string": "cooling", "type": "CoolingOperation", "conditions": "slow"}, {"string": "grinding", "type": "GrindingOperation", "conditions": "hand-grinding"}, {"string": "sintering", "type": "SinteringOperation", "conditions": "SPS 50 773 7"}]}, {"doi": "https://doi.org/10.1021/acsami.0c10850", "target": {"composition": [{"formula": "GeSe0.75Te0.25", "elements": {"Ge": 1.0, "Se": 0.75, "Te": 0.25}, "amount": 1}]}, "material property": {"temperature (K)": 320.0, "seebeck_coefficient (\u03bcV/K)": 14.03, "electrical conductivity (S/m)": 99254.0, "thermal conductivity (W/mK)": 1.6845, "power factor (W/mK2)": 1.9537246688599997e-05, "ZT": 0.0037114389672615006}, "precursors": [{"composition": [{"formula": "Ge", "elements": {"Ge": 1.0}, "amount": 1}]}, {"composition": [{"formula": "Se", "elements": {"Se": 1.0}, "amount": 1}]}, {"composition": [{"formula": "Te", "elements": {"Te": 1.0}, "amount": 1}]}], "operations": [{"string": "mixing", "type": "MixingOperation", "conditions": "Ge Se Te"}, {"string": "heating", "type": "HeatingOperation", "conditions": "1173 24"}, {"string": "heating", "type": "HeatingOperation", "conditions": "773 72"}, {"string": "cooling", "type": "CoolingOperation", "conditions": "slow"}, {"string": "grinding", "type": "GrindingOperation", "conditions": "hand-grinding"}, {"string": "sintering", "type": "SinteringOperation", "conditions": "SPS 50 773 7"}]}, {"doi": "https://doi.org/10.1021/acsami.0c10850", "target": {"composition": [{"formula": "GeSe0.7Te0.3", "elements": {"Ge": 1.0, "Se": 0.7, "Te": 0.3}, "amount": 1}]}, "material property": {"temperature (K)": 320.0, "seebeck_coefficient (\u03bcV/K)": 13.84, "electrical conductivity (S/m)": 101119.0, "thermal conductivity (W/mK)": 1.6408, "power factor (W/mK2)": 1.93688995264e-05, "ZT": 0.0037774548076840563}, "precursors": [{"composition": [{"formula": "Ge", "elements": {"Ge": 1.0}, "amount": 1}]}, {"composition": [{"formula": "Se", "elements": {"Se": 1.0}, "amount": 1}]}, {"composition": [{"formula": "Te", "elements": {"Te": 1.0}, "amount": 1}]}], "operations": [{"string": "mixing", "type": "MixingOperation", "conditions": "Ge Se Te"}, {"string": "heating", "type": "HeatingOperation", "conditions": "1173 24"}, {"string": "heating", "type": "HeatingOperation", "conditions": "773 72"}, {"string": "cooling", "type": "CoolingOperation", "conditions": "slow"}, {"string": "grinding", "type": "GrindingOperation", "conditions": "hand-grinding"}, {"string": "sintering", "type": "SinteringOperation", "conditions": "SPS 50 773 7"}]}, {"doi": "https://doi.org/10.1021/acsami.0c10850", "target": {"composition": [{"formula": "GeSe0.65Te0.35", "elements": {"Ge": 1.0, "Se": 0.65, "Te": 0.35}, "amount": 1}]}, "material property": {"temperature (K)": 320.0, "seebeck_coefficient (\u03bcV/K)": 11.56, "electrical conductivity (S/m)": 131716.0, "thermal conductivity (W/mK)": 1.8883, "power factor (W/mK2)": 1.76016832576e-05, "ZT": 0.002982862173612244}, "precursors": [{"composition": [{"formula": "Ge", "elements": {"Ge": 1.0}, "amount": 1}]}, {"composition": [{"formula": "Se", "elements": {"Se": 1.0}, "amount": 1}]}, {"composition": [{"formula": "Te", "elements": {"Te": 1.0}, "amount": 1}]}], "operations": [{"string": "mixing", "type": "MixingOperation", "conditions": "Ge Se Te"}, {"string": "heating", "type": "HeatingOperation", "conditions": "1173 24"}, {"string": "heating", "type": "HeatingOperation", "conditions": "773 72"}, {"string": "cooling", "type": "CoolingOperation", "conditions": "slow"}, {"string": "grinding",
