Repository: ngs00/spende

# Multimodal Graph-to-Sequence Encoder-Decoder for Learning Material Synthesis Processes of Thermoelectric Materials
Various calculation-based and data-driven methods have been proposed to discover high-performance thermoelectric materials for sustainable energy resources.
However, although several data-driven methods successfully discovered the chemical compositions of promising thermoelectric materials, the practical potential of the existing methods is still limited because there is a complex engineering problem between the discovered materials and the real-world material synthesis.

File: dataset/tmsr.json (part 24 of 24)
 "type": "GrindingOperation", "conditions": "hand-grinding"}, {"string": "sintering", "type": "SinteringOperation", "conditions": "SPS 50 773 7"}]}, {"doi": "https://doi.org/10.1021/acsami.0c10850", "target": {"composition": [{"formula": "GeSe0.6Te0.4", "elements": {"Ge": 1.0, "Se": 0.6, "Te": 0.4}, "amount": 1}]}, "material property": {"temperature (K)": 320.0, "seebeck_coefficient (\u03bcV/K)": 51.13, "electrical conductivity (S/m)": 203731.0, "thermal conductivity (W/mK)": 2.9563, "power factor (W/mK2)": 0.0005326092471139001, "ZT": 0.05765144236932923}, "precursors": [{"composition": [{"formula": "Ge", "elements": {"Ge": 1.0}, "amount": 1}]}, {"composition": [{"formula": "Se", "elements": {"Se": 1.0}, "amount": 1}]}, {"composition": [{"formula": "Te", "elements": {"Te": 1.0}, "amount": 1}]}], "operations": [{"string": "mixing", "type": "MixingOperation", "conditions": "Ge Se Te"}, {"string": "heating", "type": "HeatingOperation", "conditions": "1173 24"}, {"string": "heating", "type": "HeatingOperation", "conditions": "773 72"}, {"string": "cooling", "type": "CoolingOperation", "conditions": "slow"}, {"string": "grinding", "type": "GrindingOperation", "conditions": "hand-grinding"}, {"string": "sintering", "type": "SinteringOperation", "conditions": "SPS 50 773 7"}]}, {"doi": "https://doi.org/10.1021/acsami.0c10850", "target": {"composition": [{"formula": "GeSe0.55Te0.45", "elements": {"Ge": 1.0, "Se": 0.55, "Te": 0.45}, "amount": 1}]}, "material property": {"temperature (K)": 320.0, "seebeck_coefficient (\u03bcV/K)": 50.08, "electrical conductivity (S/m)": 222761.0, "thermal conductivity (W/mK)": 2.7379, "power factor (W/mK2)": 0.0005586860136703999, "ZT": 0.06529804754539172}, "precursors": [{"composition": [{"formula": "Ge", "elements": {"Ge": 1.0}, "amount": 1}]}, {"composition": [{"formula": "Se", "elements": {"Se": 1.0}, "amount": 1}]}, {"composition": [{"formula": "Te", "elements": {"Te": 1.0}, "amount": 1}]}], "operations": [{"string": "mixing", "type": "MixingOperation", "conditions": "Ge Se Te"}, {"string": "heating", "type": "HeatingOperation", "conditions": "1173 24"}, {"string": "heating", "type": "HeatingOperation", "conditions": "773 72"}, {"string": "cooling", "type": "CoolingOperation", "conditions": "slow"}, {"string": "grinding", "type": "GrindingOperation", "conditions": "hand-grinding"}, {"string": "sintering", "type": "SinteringOperation", "conditions": "SPS 50 773 7"}]}, {"doi": "https://doi.org/10.1021/acsami.0c10850", "target": {"composition": [{"formula": "GeSe0.5Te0.5", "elements": {"Ge": 1.0, "Se": 0.5, "Te": 0.5}, "amount": 1}]}, "material property": {"temperature (K)": 320.0, "seebeck_coefficient (\u03bcV/K)": 46.42, "electrical conductivity (S/m)": 241791.0, "thermal conductivity (W/mK)": 2.9563, "power factor (W/mK2)": 0.0005210152121724001, "ZT": 0.05639646446408281}, "precursors": [{"composition": [{"formula": "Ge", "elements": {"Ge": 1.0}, "amount": 1}]}, {"composition": [{"formula": "Se", "elements": {"Se": 1.0}, "amount": 1}]}, {"composition": [{"formula": "Te", "elements": {"Te": 1.0}, "amount": 1}]}], "operations": [{"string": "mixing", "type": "MixingOperation", "conditions": "Ge Se Te"}, {"string": "heating", "type": "HeatingOperation", "conditions": "1173 24"}, {"string": "heating", "type": "HeatingOperation", "conditions": "773 72"}, {"string": "cooling", "type": "CoolingOperation", "conditions": "slow"}, {"string": "grinding", "type": "GrindingOperation", "conditions": "hand-grinding"}, {"string": "sintering", "type": "SinteringOperation", "conditions": "SPS 50 773 7"}]}, {"doi": "https://doi.org/10.1021/acsami.0c09391", "target": {"composition": [{"formula": "Mg2Zn0.96Sb2", "elements": {"Mg": 2.0, "Zn": 0.96, "Sb": 2.0}, "amount": 1}]}, "material property": {"temperature (K)": 300.0, "seebeck_coefficient (\u03bcV/K)": 288.82, "electrical conductivity (S/m)": 3013.0, "thermal conductivity (W/mK)": 0.6822, "power factor (W/mK2)": 0.0002513353981012, "ZT": 0.11052568078328935}, "precursors": [{"composition": [{"formula": "Mg", "elements": {"Mg": 1.0}, "amount": 1}]}, {"composition": [{"formula": "Zn", "elements": {"Zn": 1.0}, "amount": 1}]}, {"composition": [{"formula": "Sb", "elements": {"Sb": 1.0}, "amount": 1}]}], "operations": [{"string": "mixing", "type": "MixingOperation", "conditions": "Mg Zn Sb"}, {"string": "grinding", "type": "GrindingOperation", "conditions": "ball-mill"}, {"string": "sintering", "type": "SinteringOperation", "conditions": "HP 80 973 2"}]}, {"doi": "https://doi.org/10.1021/acsami.0c09391", "target": {"composition": [{"formula": "Mg2Zn0.98Sb2", "elements": {"Mg": 2.0, "Zn": 0.98, "Sb": 2.0}, "amount": 1}]}, "material property": {"temperature (K)": 300.0, "seebeck_coefficient (\u03bcV/K)": 277.63, "electrical conductivity (S/m)": 5364.0, "thermal conductivity (W/mK)": 0.7563, "power factor (W/mK2)": 0.00041344862825159996, "ZT": 0.16400183587925427}, "precursors": [{"composition": [{"formula": "Mg", "elements": {"Mg": 1.0}, "amount": 1}]}, {"composition": [{"formula": "Zn", "elements": {"Zn": 1.0}, "amount": 1}]}, {"composition": [{"formula": "Sb", "elements": {"Sb": 1.0}, "amount": 1}]}], "operations": [{"string": "mixing", "type": "MixingOperation", "conditions": "Mg Zn Sb"}, {"string": "grinding", "type": "GrindingOperation", "conditions": "ball-mill"}, {"string": "sintering", "type": "SinteringOperation", "conditions": "HP 80 973 2"}]}, {"doi": "https://doi.org/10.1021/acsami.0c09391", "target": {"composition": [{"formula": "Mg2ZnSb2", "elements": {"Mg": 2.0, "Zn": 1.0, "Sb": 2.0}, "amount": 1}]}, "material property": {"temperature (K)": 300.0, "seebeck_coefficient (\u03bcV/K)": 427.5, "electrical conductivity (S/m)": 662.0, "thermal conductivity (W/mK)": 0.7341, "power factor (W/mK2)": 0.00012098463749999999, "ZT": 0.04944202595014303}, "precursors": [{"composition": [{"formula": "Mg", "elements": {"Mg": 1.0}, "amount": 1}]}, {"composition": [{"formula": "Zn", "elements": {"Zn": 1.0}, "amount": 1}]}, {"composition": [{"formula": "Sb", "elements": {"Sb": 1.0}, "amount": 1}]}], "operations": [{"string": "mixing", "type": "MixingOperation", "conditions": "Mg Zn Sb"}, {"string": "grinding", "type": "GrindingOperation", "conditions": "ball-mill"}, {"string": "sintering", "type": "SinteringOperation", "conditions": "HP 80 973 2"}]}, {"doi": "https://doi.org/10.1021/acsami.0c09391", "target": {"composition": [{"formula": "Mg2Zn1.02Sb2", "elements": {"Mg": 2.0, "Zn": 1.02, "Sb": 2.0}, "amount": 1}]}, "material property": {"temperature (K)": 300.0, "seebeck_coefficient (\u03bcV/K)": 411.84, "electrical conductivity (S/m)": 662.0, "thermal conductivity (W/mK)": 0.7119, "power factor (W/mK2)": 0.00011228326686719996, "ZT": 0.0473170109006321}, "precursors": [{"composition": [{"formula": "Mg", "elements": {"Mg": 1.0}, "amount": 1}]}, {"composition": [{"formula": "Zn", "elements": {"Zn": 1.0}, "amount": 1}]}, {"composition": [{"formula": "Sb", "elements": {"Sb": 1.0}, "amount": 1}]}], "operations": [{"string": "mixing", "type": "MixingOperation", "conditions": "Mg Zn Sb"}, {"string": "grinding", "type": "GrindingOperation", "conditions": "ball-mill"}, {"string": "sintering", "type": "SinteringOperation", "conditions": "HP 80 973 2"}]}, {"doi": "https://doi.org/10.1021/acsami.0c09391", "target": {"composition": [{"formula": "Mg2Zn1.04Sb2", "elements": {"Mg": 2.0, "Zn": 1.04, "Sb": 2.0}, "amount": 1}]}, "material property": {"temperature (K)": 300.0, "seebeck_coefficient (\u03bcV/K)": 433.55, "electrical conductivity (S/m)": 430.0, "thermal conductivity (W/mK)": 0.7167, "power factor (W/mK2)": 8.0825209075e-05, "ZT": 0.03383223485768104}, "precursors": [{"composition": [{"formula": "Mg", "elements": {"Mg": 1.0}, "amount": 1}]}, {"composition": [{"formula": "Zn", "elements": {"Zn": 1.0}, "amount": 1}]}, {"composition": [{"formula": "Sb", "elements": {"Sb": 1.0}, "amount": 1}]}], "operations": [{"string": "mixing", "type": "MixingOperation", "conditions": "Mg Zn Sb"}, {"string": "grinding", "type": "GrindingOperation", "conditions": "ball-mill"}, {"string": "sintering", "type": "SinteringOperation", "conditions": "HP 80 973 2"}]}, {"doi": "https://doi.org/10.1021/acsami.0c09391", "target": {"composition": [{"formula": "Mg1.98Li0.02Zn0.98Sb2", "elements": {"Mg": 1.98, "Li": 0.02, "Zn": 0.98, "Sb": 2.0}, "amount": 1}]}, "material property": {"temperature (K)": 300.0, "seebeck_coefficient (\u03bcV/K)": 77.25, "electrical conductivity (S/m)": 100529.0, "thermal conductivity (W/mK)": 1.1789, "power factor (W/mK2)": 0.0005999130905625, "ZT": 0.15266258984540673}, "precursors": [{"composition": [{"formula": "Mg", "elements": {"Mg": 1.0}, "amount": 1}]}, {"composition": [{"formula": "Zn", "elements": {"Zn": 1.0}, "amount": 1}]}, {"composition": [{"formula": "Sb", "elements": {"Sb": 1.0}, "amount": 1}]}, {"composition": [{"formula": "Li", "elements": {"Li": 1.0}, "amount": 1}]}], "operations": [{"string": "mixing", "type": "MixingOperation", "conditions": "Mg Zn Sb Li"}, {"string": "grinding", "type": "GrindingOperation", "conditions": "ball-mill"}, {"string": "sintering", "type": "SinteringOperation", "conditions": "HP 80 973 2"}]}, {"doi": "https://doi.org/10.1021/acsami.0c09391", "target": {"composition": [{"formula": "Mg1.96Li0.04Zn0.98Sb2", "elements": {"Mg": 1.96, "Li": 0.04, "Zn": 0.98, "Sb": 2.0}, "amount": 1}]}, "material property": {"temperature (K)": 300.0, "seebeck_coefficient (\u03bcV/K)": 52.38, "electrical conductivity (S/m)": 153439.0, "thermal conductivity (W/mK)": 1.4171, "power factor (W/mK2)": 0.0004209851218716, "ZT": 0.08912252950496084}, "precursors": [{"composition": [{"formula": "Mg", "elements": {"Mg": 1.0}, "amount": 1}]}, {"composition": [{"formula": "Zn", "elements": {"Zn": 1.0}, "amount": 1}]}, {"composition": [{"formula": "Sb", "elements": {"Sb": 1.0}, "amount": 1}]}, {"composition": [{"formula": "Li", "elements": {"Li": 1.0}, "amount": 1}]}], "operations": [{"string": "mixing", "type": "MixingOperation", "conditions": "Mg Zn Sb Li"}, {"string": "grinding", "type": "GrindingOperation", "conditions": "ball-mill"}, {"string": "sintering", "type": "SinteringOperation", "conditions": "HP 80 973 2"}]}, {"doi": "https://doi.org/10.1021/acsami.0c09355", "target": {"composition": [{"formula": "Ag0.97CrSe2", "elements": {"Ag": 0.97, "Cr": 1.0, "Se": 2.0}, "amount": 1}]}, "material property": {"temperature (K)": 303.0, "seebeck_coefficient (\u03bcV/K)": 85.49, "electrical conductivity (S/m)": 26857.0, "thermal conductivity (W/mK)": 0.4979, "power factor (W/mK2)": 0.00019628546146569997, "ZT": 0.11945068251477624}, "precursors": [{"composition": [{"formula": "Ag", "elements": {"Ag": 1.0}, "amount": 1}]}, {"composition": [{"formula": "Cr", "elements": {"Cr": 1.0}, "amount": 1}]}, {"composition": [{"formula": "Se", "elements": {"Se": 1.0}, "amount": 1}]}], "operations": [{"string": "mixing", "type": "MixingOperation", "conditions": "Ag Cr Se"}, {"string": "heating", "type": "HeatingOperation", "conditions": "1373 NaN"}, {"string": "cooling", "type": "CoolingOperation", "conditions": NaN}, {"string": "grinding", "type": "GrindingOperation", "conditions": NaN}, {"string": "sintering", "type": "SinteringOperation", "conditions": "HP 50 973 120"}]}, {"doi": "https://doi.org/10.1021/acsami.0c09355", "target": {"composition": [{"formula": "Ag0.97Cr0.99Sb0.01Se2", "elements": {"Ag": 0.97, "Cr": 0.99, "Sb": 0.01, "Se": 2.0}, "amount": 1}]}, "material property": {"temperature (K)": 303.0, "seebeck_coefficient (\u03bcV/K)": 78.6, "electrical conductivity (S/m)": 30323.0, "thermal conductivity (W/mK)": 0.5862, "power factor (W/mK2)": 0.00018733428107999998, "ZT": 0.09683092317850561}, "precursors": [{"composition": [{"formula": "Ag", "elements": {"Ag": 1.0}, "amount": 1}]}, {"composition": [{"formula": "Cr", "elements": {"Cr": 1.0}, "amount": 1}]}, {"composition": [{"formula": "Se", "elements": {"Se": 1.0}, "amount": 1}]}, {"composition": [{"formula": "Sb", "elements": {"Sb": 1.0}, "amount": 1}]}], "operations": [{"string": "mixing", "type": "MixingOperation", "conditions": "Ag Cr Se Sb"}, {"string": "heating", "type": "HeatingOperation", "conditions": "1373 NaN"}, {"string": "cooling", "type": "CoolingOperation", "conditions": NaN}, {"string": "grinding", "type": "GrindingOperation", "conditions": NaN}, {"string": "sintering", "type": "SinteringOperation", "conditions": "HP 50 973 120"}]}, {"doi": "https://doi.org/10.1021/acsami.0c09355", "target": {"composition": [{"formula": "Ag0.97Cr0.97Sb0.03Se2", "elements": {"Ag": 0.97, "Cr": 0.97, "Sb": 0.03, "Se": 2.0}, "amount": 1}]}, "material property": {"temperature (K)": 303.0, "seebeck_coefficient (\u03bcV/K)": 74.15, "electrical conductivity (S/m)": 32414.0, "thermal conductivity (W/mK)": 0.5444, "power factor (W/mK2)": 0.00017821938411500003, "ZT": 0.09919264031382258}, "precursors": [{"composition": [{"formula": "Ag", "elements": {"Ag": 1.0}, "amount": 1}]}, {"composition": [{"formula": "Cr", "elements": {"Cr": 1.0}, "amount": 1}]}, {"composition": [{"formula": "Se", "elements": {"Se": 1.0}, "amount": 1}]}, {"composition": [{"formula": "Sb", "elements": {"Sb": 1.0}, "amount": 1}]}], "operations": [{"string": "mixing", "type": "MixingOperation", "conditions": "Ag Cr Se Sb"}, {"string": "heating", "type": "HeatingOperation", "conditions": "1373 NaN"}, {"string": "cooling", "type": "CoolingOperation", "conditions": NaN}, {"string": "grinding", "type": "GrindingOperation", "conditions": NaN}, {"string": "sintering", "type": "SinteringOperation", "conditions": "HP 50 973 120"}]}, {"doi": "https://doi.org/10.1021/acsami.0c09355", "target": {"composition": [{"formula": "Ag0.97Cr0.95Sb0.05Se2", "elements": {"Ag": 0.97, "Cr": 0.95, "Sb": 0.05, "Se": 2.0}, "amount": 1}]}, "material property": {"temperature (K)": 303.0, "seebeck_coefficient (\u03bcV/K)": 82.63, "electrical conductivity (S/m)": 20889.0, "thermal conductivity (W/mK)": 0.6146, "power factor (W/mK2)": 0.00014262417832409997, "ZT": 0.07031423044614757}, "precursors": [{"composition": [{"formula": "Ag", "elements": {"Ag": 1.0}, "amount": 1}]}, {"composition": [{"formula": "Cr", "elements": {"Cr": 1.0}, "amount": 1}]}, {"composition": [{"formula": "Se", "elements": {"Se": 1.0}, "amount": 1}]}, {"composition": [{"formula": "Sb", "elements": {"Sb": 1.0}, "amount": 1}]}], "operations": [{"string": "mixing", "type": "MixingOperation", "conditions": "Ag Cr Se Sb"}, {"string": "heating", "type": "HeatingOperation", "conditions": "1373 NaN"}, {"string": "cooling", "type": "CoolingOperation", "conditions": NaN}, {"string": "grinding", "type": "GrindingOperation", "conditions": NaN}, {"string": "sintering", "type": "SinteringOperation", "conditions": "HP 50 973 120"}]}, {"doi": "https://doi.org/10.1021/acsami.0c04298", "target": {"composition": [{"formula": "Cu2Sn0.95Fe0.05Se3", "elements": {"Cu": 2.0, "Sn": 0.95, "Fe": 0.05, "Se": 3.0}, "amount": 1}]}, "material property": {"temperature (K)": 323.0, "seebeck_coefficient (\u03bcV/K)": 55.48, "electrical conductivity (S/m)": 115306.0, "thermal conductivity (W/mK)": 3.428, "power factor (W/mK2)": 0.0003549153733023999, "ZT": 0.033441559386427996}, "precursors": [{"composition": [{"formula": "Cu", "elements": {"Cu": 1.0}, "amount": 1}]}, {"composition": [{"formula": "Sn", "elements": {"Sn": 1.0}, "amount": 1}]}, {"composition": [{"formula": "Se", "elements": {"Se": 1.0}, "amount": 1}]}, {"composition": [{"formula": "Fe", "elements": {"Fe": 1.0}, "amount": 1}]}], "operations": [{"string": "mixing", "type": "MixingOperation", "conditions": "Cu Sn Se Fe"}, {"string": "heating", "type": "HeatingOperation", "conditions": "1193 8"}, {"string": "heating", "type": "HeatingOperation", "conditions": "973 48"}, {"string": "cooling", "type": "CoolingOperation", "conditions": "slow"}, {"string": "grinding", "type": "GrindingOperation", "conditions": "ball-mill"}, {"string": "sintering", "type": "SinteringOperation", "conditions": "HP 250 673 60"}]}, {"doi": "https://doi.org/10.1021/acsami.0c02155", "target": {"composition": [{"formula": "Ge9Sb2Te12", "elements": {"Ge": 9.0, "Sb": 2.0, "Te": 12.0}, "amount": 1}]}, "material property": {"temperature (K)": 324.0, "seebeck_coefficient (\u03bcV/K)": 53.25, "electrical conductivity (S/m)": 229091.0, "thermal conductivity (W/mK)": 2.899, "power factor (W/mK2)": 0.0006496018486875, "ZT": 0.0726012414538634}, "precursors": [{"composition": [{"formula": "Ge", "elements": {"Ge": 1.0}, "amount": 1}]}, {"composition": [{"formula": "Sb", "elements": {"Sb": 1.0}, "amount": 1}]}, {"composition": [{"formula": "Te", "elements": {"Te": 1.0}, "amount": 1}]}], "operations": [{"string": "mixing", "type": "MixingOperation", "conditions": "Ge Sb Te"}, {"string": "heating", "type": "HeatingOperation", "conditions": "1273 24"}, {"string": "cooling", "type": "CoolingOperation", "conditions": "rapid"}, {"string": "heating", "type": "HeatingOperation", "conditions": "773 72"}, {"string": "cooling", "type": "CoolingOperation", "conditions": NaN}, {"string": "grinding", "type": "GrindingOperation", "conditions": NaN}, {"string": "sintering", "type": "SinteringOperation", "conditions": "SPS 50 773 5"}]}]
